Repository: i-MEET/ML_OrganicSolarCells

File: _Dataset 2 bands.csv (part 1 of 7)
plan_Info_PID,plan_Solutions_1_M1,plan_Solutions_1_M2,plan_Solutions_1_S1,plan_Solutions_1_ann. time,plan_Solutions_1_conc.,plan_Solutions_1_speed,features_A.1.c_UV,features_A.1a.a_UV,features_A.1a.c_UV,features_A.1a.w_UV,features_A_UV,features_Atot_UV,features_D.1.w_UV,features_D.1a.a_UV,features_D.1a.c_UV,features_D.1a.w_UV,features_D.2.a_UV,features_D_UV,features_Dtot_UV,features_XA_UV,features_XD_UV,features_XamA_UV,features_XamD_UV,features_atot_UV,FF_IV,JSC_IV,PCE_IV,VOC_IV,date_IV,pos_IV,sigp_IV,xpos_IV,ypos_IV,EnergyLevel_HOMO_Acceptor,EnergyLevel_HOMO_Donor,EnergyLevel_LUMO_Acceptor,EnergyLevel_LUMO_Donor,EnergyLevel_Offset,plan2_Solutions_1_M1,plan2_Solutions_1_M2,plan2_Solutions_1_S1,FitSessionName,Overall_FitSessionName,date_UV,name_UV,pos_UV,res_UV,xpos_UV,ypos_UV,PseudoFeature_M1,PseudoFeature_M2,HotOneEncoded_plan_Solutions_1_M1_PM6_321136,HotOneEncoded_plan_Solutions_1_M1_PTVT-T_321032,HotOneEncoded_plan_Solutions_1_M1_PTQ10_321145,HotOneEncoded_plan_Solutions_1_M1_PCE10_120058,HotOneEncoded_plan_Solutions_1_M1_D18CL_323001,HotOneEncoded_plan_Solutions_1_M2_BTP-4F-12 (Y12)_321125,HotOneEncoded_plan_Solutions_1_M2_ITIC_120057,HotOneEncoded_plan_Solutions_1_M2_ITIC-4F_120033,HotOneEncoded_plan_Solutions_1_M2_L8-BO_321144,HotOneEncoded_plan_Solutions_1_M2_PY-IT_321127,Paper_PID
25288,PM6_321136,BTP-4F-12 (Y12)_321125,xylene,0,27,2000,1.527810743,0.7,1.696544451,0.105753653,0.34030145,0.578512466,0.071857929,0.61,2.147231026,0.086948611,0.822590813,0.307733262,0.495450552,0.538670752,0.461329248,0.411764706,0.378881988,1.073963018,47.9164555,24.64660334,9.778906442,0.828034688,13.11.2023 14:10,B-3,5.19E-07,1.4,0.6,5.53,5.33,3.77,3.38,1.56,PM6_321136,BTP-4F-12 (Y12)_321125,xylene,Jonas_DonorAcceptor-2bands-NoBG-ZnOCorr-NoInt_PM6:BTP-4F-12 (Y12),Jonas_DonorAcceptor-2bands-NoBG-ZnOCorr-NoInt,24.10.2023 13:30,25288_187767_OD_x3y2,x3y2,0.005317352,1.4,0.6,1,1,1,0,0,0,0,1,0,0,0,0,1
25288,PM6_321136,BTP-4F-12 (Y12)_321125,xylene,0,27,2000,1.52799127,0.7,1.69663684,0.105854857,0.341728623,0.580938659,0.071761201,0.61,2.147098771,0.086830205,0.825783168,0.308406281,0.496534113,0.539167832,0.460832168,0.411764706,0.378881988,1.077472772,47.80576817,24.20833204,9.596256312,0.829194992,13.11.2023 14:10,A-3,1.75E-06,1.4,1.4,5.53,5.33,3.77,3.38,1.56,PM6_321136,BTP-4F-12 (Y12)_321125,xylene,Jonas_DonorAcceptor-2bands-NoBG-ZnOCorr-NoInt_PM6:BTP-4F-12 (Y12),Jonas_DonorAcceptor-2bands-NoBG-ZnOCorr-NoInt,24.10.2023 13:30,25288_187767_OD_x3y1,x3y1,0.00530163,1.4,1.4,1,1,1,0,0,0,0,1,0,0,0,0,1
25288,PM6_321136,BTP-4F-12 (Y12)_321125,xylene,0,27,2000,1.527505154,0.7,1.696344806,0.105867142,0.341531544,0.580603626,0.071858769,0.61,2.147272677,0.086993979,0.822378647,0.309149194,0.497730203,0.538426608,0.461573392,0.411764706,0.378881988,1.078333829,47.56083048,24.32561568,9.581414878,0.828164052,13.11.2023 14:10,B-1,5.13E-07,0.6,0.6,5.53,5.33,3.77,3.38,1.56,PM6_321136,BTP-4F-12 (Y12)_321125,xylene,Jonas_DonorAcceptor-2bands-NoBG-ZnOCorr-NoInt_PM6:BTP-4F-12 (Y12),Jonas_DonorAcceptor-2bands-NoBG-ZnOCorr-NoInt,24.10.2023 13:30,25288_187767_OD_x1y2,x1y2,0.005311567,0.6,0.6,1,1,1,0,0,0,0,1,0,0,0,0,1
25288,PM6_321136,BTP-4F-12 (Y12)_321125,xylene,0,27,2000,1.527785171,0.7,1.696546437,0.105876596,0.341730075,0.580941127,0.071826021,0.61,2.14735387,0.086915012,0.822228857,0.309019956,0.49752213,0.538674937,0.461325063,0.411764706,0.378881988,1.078463257,47.62976296,24.21433651,9.573079611,0.830043163,13.11.2023 14:10,A-1,5.55E-07,0.6,1.4,5.53,5.33,3.77,3.38,1.56,PM6_321136,BTP-4F-12 (Y12)_321125,xylene,Jonas_DonorAcceptor-2bands-NoBG-ZnOCorr-NoInt_PM6:BTP-4F-12 (Y12),Jonas_DonorAcceptor-2bands-NoBG-ZnOCorr-NoInt,24.10.2023 13:30,25288_187767_OD_x1y1,x1y1,0.005302612,0.6,1.4,1,1,1,0,0,0,0,1,0,0,0,0,1
25289,PM6_321136,BTP-4F-12 (Y12)_321125,xylene,0,25,2000,1.529213556,0.7,1.696407879,0.1037541,0.297735265,0.506149951,0.072545208,0.61,2.147293171,0.087956171,0.804550276,0.276013049,0.444381009,0.53249181,0.46750819,0.411764706,0.378881988,0.95053096,51.8182822,27.23962347,11.67990146,0.827475353,13.11.2023 14:13,B-3,2.56E-06,1.4,0.6,5.53,5.33,3.77,3.38,1.56,PM6_321136,BTP-4F-12 (Y12)_321125,xylene,Jonas_DonorAcceptor-2bands-NoBG-ZnOCorr-NoInt_PM6:BTP-4F-12 (Y12),Jonas_DonorAcceptor-2bands-NoBG-ZnOCorr-NoInt,24.10.2023 13:35,25289_187768_OD_x3y2,x3y2,0.00633591,1.4,0.6,1,1,1,0,0,0,0,1,0,0,0,0,2
25289,PM6_321136,BTP-4F-12 (Y12)_321125,xylene,0,25,2000,1.528635065,0.7,1.69617122,0.104029075,0.299683777,0.509462421,0.072403235,0.61,2.147117519,0.087737988,0.809700752,0.276999725,0.445969557,0.533227308,0.466772692,0.411764706,0.378881988,0.955431978,51.38096039,27.30688007,11.61874816,0.828104296,13.11.2023 14:13,B-1,4.33E-06,0.6,0.6,5.53,5.33,3.77,3.38,1.56,PM6_321136,BTP-4F-12 (Y12)_321125,xylene,Jonas_DonorAcceptor-2bands-NoBG-ZnOCorr-NoInt_PM6:BTP-4F-12 (Y12),Jonas_DonorAcceptor-2bands-NoBG-ZnOCorr-NoInt,24.10.2023 13:35,25289_187768_OD_x1y2,x1y2,0.006198761,0.6,0.6,1,1,1,0,0,0,0,1,0,0,0,0,2
25289,PM6_321136,BTP-4F-12 (Y12)_321125,xylene,0,25,2000,1.529084322,0.7,1.696445975,0.103821319,0.30001906,0.510032402,0.072557949,0.61,2.147250814,0.087982825,0.805271849,0.27779751,0.44725399,0.532789776,0.467210224,0.411764706,0.378881988,0.957286393,51.84126249,26.98428297,11.58858356,0.828407276,13.11.2023 14:13,A-3,2.46E-06,1.4,1.4,5.53,5.33,3.77,3.38,1.56,PM6_321136,BTP-4F-12 (Y12)_321125,xylene,Jonas_DonorAcceptor-2bands-NoBG-ZnOCorr-NoInt_PM6:BTP-4F-12 (Y12),Jonas_DonorAcceptor-2bands-NoBG-ZnOCorr-NoInt,24.10.2023 13:35,25289_187768_OD_x3y1,x3y1,0.006238695,1.4,1.4,1,1,1,0,0,0,0,1,0,0,0,0,2
25289,PM6_321136,BTP-4F-12 (Y12)_321125,xylene,0,25,2000,1.529022509,0.7,1.696419741,0.104111645,0.304147322,0.517050447,0.072362457,0.61,2.147123417,0.087686449,0.810013739,0.280955692,0.452338664,0.53337761,0.46662239,0.411764706,0.378881988,0.969389111,50.93764906,27.17650194,11.4837477,0.82956647,13.11.2023 14:13,A-1,3.81E-06,0.6,1.4,5.53,5.33,3.77,3.38,1.56,PM6_321136,BTP-4F-12 (Y12)_321125,xylene,Jonas_DonorAcceptor-2bands-NoBG-ZnOCorr-NoInt_PM6:BTP-4F-12 (Y12),Jonas_DonorAcceptor-2bands-NoBG-ZnOCorr-NoInt,24.10.2023 13:35,25289_187768_OD_x1y1,x1y1,0.006146545,0.6,1.4,1,1,1,0,0,0,0,1,0,0,0,0,2
25290,PM6_321136,BTP-4F-12 (Y12)_321125,xylene,0,23,2000,1.529036798,0.7,1.696618825,0.104508334,0.248649642,0.422704392,0.071536881,0.61,2.145990866,0.087186521,0.818806077,0.226765117,0.365091838,0.536565644,0.463434356,0.411764706,0.378881988,0.787796231,58.52467295,26.37225273,12.81880177,0.83054125,13.11.2023 14:15,A-1,8.11E-07,0.6,1.4,5.53,5.33,3.77,3.38,1.56,PM6_321136,BTP-4F-12 (Y12)_321125,xylene,Jonas_DonorAcceptor-2bands-NoBG-ZnOCorr-NoInt_PM6:BTP-4F-12 (Y12),Jonas_DonorAcceptor-2bands-NoBG-ZnOCorr-NoInt,24.10.2023 13:41,25290_187773_OD_x1y1,x1y1,0.006355631,0.6,1.4,1,1,1,0,0,0,0,1,0,0,0,0,3
25290,PM6_321136,BTP-4F-12 (Y12)_321125,xylene,0,23,2000,1.52959904,0.7,1.69675346,0.104305849,0.250095185,0.425161815,0.071582019,0.61,2.146177143,0.087272617,0.816173475,0.228579649,0.368013235,0.5360252,0.4639748,0.411764706,0.378881988,0.79317505,58.39748995,26.383395,12.78568531,0.829849145,13.11.2023 14:15,B-1,1.12E-06,0.6,0.6,5.53,5.33,3.77,3.38,1.56,PM6_321136,BTP-4F-12 (Y12)_321125,xylene,Jonas_DonorAcceptor-2bands-NoBG-ZnOCorr-NoInt_PM6:BTP-4F-12 (Y12),Jonas_DonorAcceptor-2bands-NoBG-ZnOCorr-NoInt,24.10.2023 13:41,25290_187773_OD_x1y2,x1y2,0.00647864,0.6,0.6,1,1,1,0,0,0,0,1,0,0,0,0,3
25290,PM6_321136,BTP-4F-12 (Y12)_321125,xylene,0,23,2000,1.530292232,0.7,1.697059162,0.104291287,0.248823913,0.423000651,0.071535041,0.61,2.146248039,0.087284342,0.814978496,0.227554157,0.366362193,0.53587606,0.46412394,0.411764706,0.378881988,0.789362845,58.20494287,26.23225512,12.66127715,0.829243394,13.11.2023 14:15,B-3,1.35E-06,1.4,0.6,5.53,5.33,3.77,3.38,1.56,PM6_321136,BTP-4F-12 (Y12)_321125,xylene,Jonas_DonorAcceptor-2bands-NoBG-ZnOCorr-NoInt_PM6:BTP-4F-12 (Y12),Jonas_DonorAcceptor-2bands-NoBG-ZnOCorr-NoInt,24.10.2023 13:41,25290_187773_OD_x3y2,x3y2,0.006472004,1.4,0.6,1,1,1,0,0,0,0,1,0,0,0,0,3
25290,PM6_321136,BTP-4F-12 (Y12)_321125,xylene,0,23,2000,1.528752774,0.7,1.696885722,0.105401545,0.241751976,0.410978359,0.070871385,0.61,2.145548726,0.086702921,0.822623421,0.218760762,0.352204828,0.53850552,0.46149448,0.411764706,0.378881988,0.763183186,57.76419676,25.99830155,12.44292373,0.828550004,13.11.2023 14:15,A-3,1.30E-06,1.4,1.4,5.53,5.33,3.77,3.38,1.56,PM6_321136,BTP-4F-12 (Y12)_321125,xylene,Jonas_DonorAcceptor-2bands-NoBG-ZnOCorr-NoInt_PM6:BTP-4F-12 (Y12),Jonas_DonorAcceptor-2bands-NoBG-ZnOCorr-NoInt,24.10.2023 13:41,25290_187773_OD_x3y1,x3y1,0.006466973,1.4,1.4,1,1,1,0,0,0,0,1,0,0,0,0,3
25291,PM6_321136,BTP-4F-12 (Y12)_321125,xylene,0,23,1000,1.526923763,0.7,1.69687994,0.107430954,0.373676197,0.635249536,0.07120162,0.61,2.147429851,0.086126598,0.837633768,0.33413357,0.537955047,0.54146527,0.45853473,0.411764706,0.378881988,1.173204582,46.56550351,25.63623761,9.789595369,0.820060984,13.11.2023 14:18,A-1,2.80E-06,0.6,1.4,5.53,5.33,3.77,3.38,1.56,PM6_321136,BTP-4F-12 (Y12)_321125,xylene,Jonas_DonorAcceptor-2bands-NoBG-ZnOCorr-NoInt_PM6:BTP-4F-12 (Y12),Jonas_DonorAcceptor-2bands-NoBG-ZnOCorr-NoInt,24.10.2023 13:47,25291_187774_OD_x1y1,x1y1,0.00645646,0.6,1.4,1,1,1,0,0,0,0,1,0,0,0,0,4
25291,PM6_321136,BTP-4F-12 (Y12)_321125,xylene,0,23,1000,1.527481793,0.7,1.696945601,0.10739353,0.374471429,0.636601429,0.07119056,0.61,2.14745211,0.086159849,0.836015767,0.335495673,0.540148033,0.540982979,0.459017021,0.411764706,0.378881988,1.176749463,46.55947455,25.64821416,9.768586131,0.818024872,13.11.2023 14:18,B-1,3.33E-06,0.6,0.6,5.53,5.33,3.77,3.38,1.56,PM6_321136,BTP-4F-12 (Y12)_321125,xylene,Jonas_DonorAcceptor-2bands-NoBG-ZnOCorr-NoInt_PM6:BTP-4F-12 (Y12),Jonas_DonorAcceptor-2bands-NoBG-ZnOCorr-NoInt,24.10.2023 13:47,25291_187774_OD_x1y2,x1y2,0.00628363,0.6,0.6,1,1,1,0,0,0,0,1,0,0,0,0,4
25291,PM6_321136,BTP-4F-12 (Y12)_321125,xylene,0,23,1000,1.527799857,0.7,1.697035466,0.10716641,0.370828405,0.630408289,0.071104603,0.61,2.147223657,0.086109047,0.837668783,0.332005196,0.534528365,0.54115242,0.45884758,0.411764706,0.378881988,1.164936654,46.59625217,24.99811604,9.555223511,0.820318647,13.11.2023 14:18,A-3,2.99E-06,1.4,1.4,5.53,5.33,3.77,3.38,1.56,PM6_321136,BTP-4F-12 (Y12)_321125,xylene,Jonas_DonorAcceptor-2bands-NoBG-ZnOCorr-NoInt_PM6:BTP-4F-12 (Y12),Jonas_DonorAcceptor-2bands-NoBG-ZnOCorr-NoInt,24.10.2023 13:47,25291_187774_OD_x3y1,x3y1,0.006197032,1.4,1.4,1,1,1,0,0,0,0,1,0,0,0,0,4
25291,PM6_321136,BTP-4F-12 (Y12)_321125,xylene,0,23,1000,1.527705035,0.7,1.697045286,0.107321302,0.37527985,0.637975745,0.071157961,0.61,2.147305388,0.086091107,0.837730705,0.335185423,0.539648532,0.541748126,0.458251874,0.411764706,0.378881988,1.177624277,46.00570179,25.11270772,9.44318185,0.817359568,13.11.2023 14:18,B-2,2.71E-06,1,0.6,5.53,5.33,3.77,3.38,1.56,PM6_321136,BTP-4F-12 (Y12)_321125,xylene,Jonas_DonorAcceptor-2bands-NoBG-ZnOCorr-NoInt_PM6:BTP-4F-12 (Y12),Jonas_DonorAcceptor-2bands-NoBG-ZnOCorr-NoInt,24.10.2023 13:47,25291_187774_OD_x2y2,x2y2,0.006327935,1,0.6,1,1,1,0,0,0,0,1,0,0,0,0,4
25292,PM6_321136,BTP-4F-12 (Y12)_321125,xylene,2,23,1000,1.508249556,0.7,1.683779585,0.107815146,0.377312346,0.641430989,0.072332269,0.61,2.146181657,0.087096792,0.837346366,0.332848388,0.535885904,0.544824416,0.455175584,0.411764706,0.378881988,1.177316893,47.46906613,25.77554762,9.775360003,0.798940012,13.11.2023 14:20,B-3,8.88E-07,1.4,0.6,5.53,5.33,3.77,3.38,1.56,PM6_321136,BTP-4F-12 (Y12)_321125,xylene,Jonas_DonorAcceptor-2bands-NoBG-ZnOCorr-NoInt_PM6:BTP-4F-12 (Y12),Jonas_DonorAcceptor-2bands-NoBG-ZnOCorr-NoInt,24.10.2023 13:52,25292_187775_OD_x3y2,x3y2,0.007741841,1.4,0.6,1,1,1,0,0,0,0,1,0,0,0,0,5
25292,PM6_321136,BTP-4F-12 (Y12)_321125,xylene,2,23,1000,1.508261781,0.7,1.683753467,0.107767769,0.375420619,0.638215053,0.072455701,0.61,2.146239534,0.087201167,0.835305169,0.330922641,0.532785453,0.545016889,0.454983111,0.411764706,0.378881988,1.171000505,47.66726647,24.93986821,9.541904495,0.802639749,13.11.2023 14:20,A-3,1.21E-06,1.4,1.4,5.53,5.33,3.77,3.38,1.56,PM6_321136,BTP-4F-12 (Y12)_321125,xylene,Jonas_DonorAcceptor-2bands-NoBG-ZnOCorr-NoInt_PM6:BTP-4F-12 (Y12),Jonas_DonorAcceptor-2bands-NoBG-ZnOCorr-NoInt,24.10.2023 13:52,25292_187775_OD_x3y1,x3y1,0.007503097,1.4,1.4,1,1,1,0,0,0,0,1,0,0,0,0,5
25292,PM6_321136,BTP-4F-12 (Y12)_321125,xylene,2,23,1000,1.508181066,0.7,1.683886446,0.10802435,0.383954904,0.652723337,0.072170662,0.61,2.1463265,0.086794649,0.838585246,0.336927085,0.542452607,0.546131588,0.453868412,0.411764706,0.378881988,1.195175944,47.26142822,25.09869849,9.524835579,0.80297023,13.11.2023 14:20,A-2,1.53E-06,1,1.4,5.53,5.33,3.77,3.38,1.56,PM6_321136,BTP-4F-12 (Y12)_321125,xylene,Jonas_DonorAcceptor-2bands-NoBG-ZnOCorr-NoInt_PM6:BTP-4F-12 (Y12),Jonas_DonorAcceptor-2bands-NoBG-ZnOCorr-NoInt,24.10.2023 13:52,25292_187775_OD_x2y1,x2y1,0.008363862,1,1.4,1,1,1,0,0,0,0,1,0,0,0,0,5
25292,PM6_321136,BTP-4F-12 (Y12)_321125,xylene,2,23,1000,1.508095144,0.7,1.683678744,0.108045378,0.381302177,0.6482137,0.072248303,0.61,2.146203212,0.086980843,0.839519405,0.335278774,0.539798827,0.545628674,0.454371326,0.411764706,0.378881988,1.188012527,47.18185744,25.07071573,9.473427112,0.800876133,13.11.2023 14:20,B-1,8.61E-07,0.6,0.6,5.53,5.33,3.77,3.38,1.56,PM6_321136,BTP-4F-12 (Y12)_321125,xylene,Jonas_DonorAcceptor-2bands-NoBG-ZnOCorr-NoInt_PM6:BTP-4F-12 (Y12),Jonas_DonorAcceptor-2bands-NoBG-ZnOCorr-NoInt,24.10.2023 13:52,25292_187775_OD_x1y2,x1y2,0.007985071,0.6,0.6,1,1,1,0,0,0,0,1,0,0,0,0,5
25293,PM6_321136,BTP-4F-12 (Y12)_321125,xylene,0,23,3000,1.544425131,0.311278329,1.723708946,0.08,0.286117705,0.375179946,0.071009171,0.61,2.14873557,0.083975122,0.856041701,0.162657837,0.261879118,0.588924901,0.411075099,0.237385399,0.378881988,0.637059063,64.20366582,26.51396567,14.26294872,0.837866459,13.11.2023 14:23,A-1,2.61E-06,0.6,1.4,5.53,5.33,3.77,3.38,1.56,PM6_321136,BTP-4F-12 (Y12)_321125,xylene,Jonas_DonorAcceptor-2bands-NoBG-ZnOCorr-NoInt_PM6:BTP-4F-12 (Y12),Jonas_DonorAcceptor-2bands-NoBG-ZnOCorr-NoInt,24.10.2023 13:58,25293_187776_OD_x1y1,x1y1,0.007493047,0.6,1.4,1,1,1,0,0,0,0,1,0,0,0,0,6
25293,PM6_321136,BTP-4F-12 (Y12)_321125,xylene,0,23,3000,1.544250169,0.308482612,1.72378475,0.08,0.285303591,0.373314788,0.070847898,0.61,2.148601465,0.083706409,0.862357446,0.160858478,0.25898215,0.590410558,0.409589442,0.235755989,0.378881988,0.632296937,63.87961404,26.60688785,14.23015368,0.837246282,13.11.2023 14:23,B-1,2.77E-06,0.6,0.6,5.53,5.33,3.77,3.38,1.56,PM6_321136,BTP-4F-12 (Y12)_321125,xylene,Jonas_DonorAcceptor-2bands-NoBG-ZnOCorr-NoInt_PM6:BTP-4F-12 (Y12),Jonas_DonorAcceptor-2bands-NoBG-ZnOCorr-NoInt,24.10.2023 13:58,25293_187776_OD_x1y2,x1y2,0.007564093,0.6,0.6,1,1,1,0,0,0,0,1,0,0,0,0,6
25293,PM6_321136,BTP-4F-12 (Y12)_321125,xylene,0,23,3000,1.544833849,0.313064621,1.723676467,0.08,0.284516533,0.373588594,0.070850808,0.61,2.148531937,0.083764605,0.862230614,0.162386197,0.261441777,0.588300357,0.411699643,0.238422859,0.378881988,0.635030371,63.55065007,26.48936404,14.08774223,0.836854329,13.11.2023 14:23,B-3,9.36E-07,1.4,0.6,5.53,5.33,3.77,3.38,1.56,PM6_321136,BTP-4F-12 (Y12)_321125,xylene,Jonas_DonorAcceptor-2bands-NoBG-ZnOCorr-NoInt_PM6:BTP-4F-12 (Y12),Jonas_DonorAcceptor-2bands-NoBG-ZnOCorr-NoInt,24.10.2023 13:58,25293_187776_OD_x3y2,x3y2,0.007579821,1.4,0.6,1,1,1,0,0,0,0,1,0,0,0,0,6
25293,PM6_321136,BTP-4F-12 (Y12)_321125,xylene,0,23,3000,1.5437013,0.307482713,1.723681582,0.08,0.280919533,0.367297434,0.070642465,0.61,2.148593621,0.083657815,0.86097192,0.157204808,0.253099741,0.592035955,0.407964045,0.235171532,0.378881988,0.620397175,62.91671533,26.49582722,13.94124628,0.836292255,13.11.2023 14:23,B-2,1.07E-06,1,0.6,5.53,5.33,3.77,3.38,1.56,PM6_321136,BTP-4F-12 (Y12)_321125,xylene,Jonas_DonorAcceptor-2bands-NoBG-ZnOCorr-NoInt_PM6:BTP-4F-12 (Y12),Jonas_DonorAcceptor-2bands-NoBG-ZnOCorr-NoInt,24.10.2023 13:58,25293_187776_OD_x2y2,x2y2,0.007579163,1,0.6,1,1,1,0,0,0,0,1,0,0,0,0,6
25294,PM6_321136,BTP-4F-12 (Y12)_321125,xylene,2,23,3000,1.511582601,0.533600739,1.693300748,0.099627016,0.23170713,0.355346225,0.071249752,0.61,2.145161692,0.085696778,0.841932238,0.165538495,0.266516978,0.571421856,0.428578144,0.347939803,0.378881988,0.621863203,65.45359496,27.31544094,14.51729362,0.811977398,13.11.2023 14:26,B-3,1.28E-06,1.4,0.6,5.53,5.33,3.77,3.38,1.56,PM6_321136,BTP-4F-12 (Y12)_321125,xylene,Jonas_DonorAcceptor-2bands-NoBG-ZnOCorr-NoInt_PM6:BTP-4F-12 (Y12),Jonas_DonorAcceptor-2bands-NoBG-ZnOCorr-NoInt,24.10.2023 14:04,25294_187777_OD_x3y2,x3y2,0.007520013,1.4,0.6,1,1,1,0,0,0,0,1,0,0,0,0,7
25294,PM6_321136,BTP-4F-12 (Y12)_321125,xylene,2,23,3000,1.511657083,0.529981992,1.69352028,0.099316592,0.232437283,0.355624858,0.071296863,0.61,2.145112889,0.085693105,0.840829747,0.165599169,0.266614663,0.571524061,0.428475939,0.346397536,0.378881988,0.622239521,65.61853726,27.12892196,14.47151232,0.812933157,13.11.2023 14:26,A-3,1.76E-06,1.4,1.4,5.53,5.33,3.77,3.38,1.56,PM6_321136,BTP-4F-12 (Y12)_321125,xylene,Jonas_DonorAcceptor-2bands-NoBG-ZnOCorr-NoInt_PM6:BTP-4F-12 (Y12),Jonas_DonorAcceptor-2bands-NoBG-ZnOCorr-NoInt,24.10.2023 14:04,25294_187777_OD_x3y1,x3y1,0.007571505,1.4,1.4,1,1,1,0,0,0,0,1,0,0,0,0,7
25294,PM6_321136,BTP-4F-12 (Y12)_321125,xylene,2,23,3000,1.511110733,0.548039808,1.692388686,0.100603643,0.230701904,0.357135731,0.071166684,0.61,2.144932847,0.08574546,0.839856802,0.167390083,0.269498034,0.569927366,0.430072634,0.35402178,0.378881988,0.626633766,64.61506258,27.5619867,14.44125402,0.810887525,13.11.2023 14:26,B-1,1.30E-06,0.6,0.6,5.53,5.33,3.77,3.38,1.56,PM6_321136,BTP-4F-12 (Y12)_321125,xylene,Jonas_DonorAcceptor-2bands-NoBG-ZnOCorr-NoInt_PM6:BTP-4F-12 (Y12),Jonas_DonorAcceptor-2bands-NoBG-ZnOCorr-NoInt,24.10.2023 14:04,25294_187777_OD_x1y2,x1y2,0.007601454,0.6,0.6,1,1,1,0,0,0,0,1,0,0,0,0,7
25294,PM6_321136,BTP-4F-12 (Y12)_321125,xylene,2,23,3000,1.511041221,0.546922371,1.692304037,0.100454798,0.23159088,0.358253113,0.071375813,0.61,2.144950466,0.085960434,0.835070685,0.16817827,0.270767014,0.569541573,0.430458427,0.35355515,0.378881988,0.629020127,64.52362597,27.4401703,14.3706936,0.811656297,13.11.2023 14:26,A-1,1.89E-06,0.6,1.4,5.53,5.33,3.77,3.38,1.56,PM6_321136,BTP-4F-12 (Y12)_321125,xylene,Jonas_DonorAcceptor-2bands-NoBG-ZnOCorr-NoInt_PM6:BTP-4F-12 (Y12),Jonas_DonorAcceptor-2bands-NoBG-ZnOCorr-NoInt,24.10.2023 14:04,25294_187777_OD_x1y1,x1y1,0.007629583,0.6,1.4,1,1,1,0,0,0,0,1,0,0,0,0,7
25295,PM6_321136,BTP-4F-12 (Y12)_321125,xylene,1,23,2000,1.510598963,0.7,1.683858425,0.105219267,0.253956513,0.431726073,0.072781158,0.61,2.145142393,0.088260434,0.815686061,0.228396469,0.367718314,0.540032652,0.459967348,0.411764706,0.378881988,0.799444387,60.74434452,26.3726948,13.04221766,0.814124988,13.11.2023 14:29,A-1,1.13E-06,0.6,1.4,5.53,5.33,3.77,3.38,1.56,PM6_321136,BTP-4F-12 (Y12)_321125,xylene,Jonas_DonorAcceptor-2bands-NoBG-ZnOCorr-NoInt_PM6:BTP-4F-12 (Y12),Jonas_DonorAcceptor-2bands-NoBG-ZnOCorr-NoInt,24.10.2023 14:10,25295_187786_OD_x1y1,x1y1,0.0060861,0.6,1.4,1,1,1,0,0,0,0,1,0,0,0,0,8
25295,PM6_321136,BTP-4F-12 (Y12)_321125,xylene,1,23,2000,1.510632518,0.7,1.68387337,0.1051445,0.253817002,0.431488903,0.072864805,0.61,2.145308778,0.088286047,0.81282319,0.228966984,0.368636844,0.539276363,0.460723637,0.411764706,0.378881988,0.800125747,60.58565021,26.35799178,12.97418221,0.812452355,13.11.2023 14:29,B-1,9.37E-07,0.6,0.6,5.53,5.33,3.77,3.38,1.56,PM6_321136,BTP-4F-12 (Y12)_321125,xylene,Jonas_DonorAcceptor-2bands-NoBG-ZnOCorr-NoInt_PM6:BTP-4F-12 (Y12),Jonas_DonorAcceptor-2bands-NoBG-ZnOCorr-NoInt,24.10.2023 14:10,25295_187786_OD_x1y2,x1y2,0.006008042,0.6,0.6,1,1,1,0,0,0,0,1,0,0,0,0,8
25295,PM6_321136,BTP-4F-12 (Y12)_321125,xylene,1,23,2000,1.510911011,0.7,1.684017973,0.105110068,0.253187017,0.43041793,0.072869832,0.61,2.145326675,0.088320492,0.81255385,0.228374161,0.3676824,0.539303035,0.460696965,0.411764706,0.378881988,0.79810033,60.08036113,26.1427952,12.73600647,0.8108653,13.11.2023 14:29,B-3,1.01E-06,1.4,0.6,5.53,5.33,3.77,3.38,1.56,PM6_321136,BTP-4F-12 (Y12)_321125,xylene,Jonas_DonorAcceptor-2bands-NoBG-ZnOCorr-NoInt_PM6:BTP-4F-12 (Y12),Jonas_DonorAcceptor-2bands-NoBG-ZnOCorr-NoInt,24.10.2023 14:10,25295_187786_OD_x3y2,x3y2,0.006033264,1.4,0.6,1,1,1,0,0,0,0,1,0,0,0,0,8
25295,PM6_321136,BTP-4F-12 (Y12)_321125,xylene,1,23,2000,1.510611001,0.7,1.683774169,0.104964798,0.259841452,0.441730468,0.073035991,0.61,2.145365521,0.088484103,0.811791813,0.234574242,0.37766453,0.53909344,0.46090656,0.411764706,0.378881988,0.819394998,59.28235588,26.14449109,12.59516936,0.812640317,13.11.2023 14:29,A-2,1.26E-06,1,1.4,5.53,5.33,3.77,3.38,1.56,PM6_321136,BTP-4F-12 (Y12)_321125,xylene,Jonas_DonorAcceptor-2bands-NoBG-ZnOCorr-NoInt_PM6:BTP-4F-12 (Y12),Jonas_DonorAcceptor-2bands-NoBG-ZnOCorr-NoInt,24.10.2023 14:10,25295_187786_OD_x2y1,x2y1,0.005945364,1,1.4,1,1,1,0,0,0,0,1,0,0,0,0,8
25313,PM6_321136,L8-BO_321144,xylene,0,24,2000,1.57599863,0.335610927,1.748441237,0.077608415,0.463030153,0.618428132,0.076387683,0.61,2.15870175,0.084823921,0.864071836,0.346979171,0.558636465,0.525398634,0.474601366,0.251278962,0.378881988,1.177064597,59.62208046,26.81804215,13.52718851,0.846005812,30.10.2023 10:54,B-1,8.31E-07,0.6,0.6,5.45,5.33,3.77,3.38,1.56,PM6_321136,L8-BO_321144,xylene,Jonas_DonorAcceptor-2bands-NoBG-ZnOCorr-NoInt_PM6:L8-BO,Jonas_DonorAcceptor-2bands-NoBG-ZnOCorr-NoInt,25.10.2023 10:36,25313_188424_OD_x1y2,x1y2,0.004948537,0.6,0.6,1,4,1,0,0,0,0,0,0,0,1,0,26
25313,PM6_321136,L8-BO_321144,xylene,0,24,2000,1.577085372,0.32535438,1.749393652,0.076803305,0.472921644,0.626788773,0.076522836,0.61,2.158691736,0.084752868,0.866542422,0.350058595,0.563594338,0.526543738,0.473456262,0.245484819,0.378881988,1.190383111,59.28553266,26.84998246,13.4865583,0.847243804,30.10.2023 10:54,A-1,8.53E-07,0.6,1.4,5.45,5.33,3.77,3.38,1.56,PM6_321136,L8-BO_321144,xylene,Jonas_DonorAcceptor-2bands-NoBG-ZnOCorr-NoInt_PM6:L8-BO,Jonas_DonorAcceptor-2bands-NoBG-ZnOCorr-NoInt,25.10.2023 10:36,25313_188424_OD_x1y1,x1y1,0.00496136,0.6,1.4,1,4,1,0,0,0,0,0,0,0,1,0,26
25313,PM6_321136,L8-BO_321144,xylene,0,24,2000,1.573898751,0.36117507,1.746185139,0.079310048,0.443498637,0.603679289,0.076129749,0.61,2.1580651,0.084891498,0.863621108,0.342748888,0.55182571,0.522437626,0.477562374,0.265340644,0.378881988,1.155504998,59.75069771,26.65536832,13.48430766,0.84664429,30.10.2023 10:54,A-3,9.50E-07,1.4,1.4,5.45,5.33,3.77,3.38,1.56,PM6_321136,L8-BO_321144,xylene,Jonas_DonorAcceptor-2bands-NoBG-ZnOCorr-NoInt_PM6:L8-BO,Jonas_DonorAcceptor-2bands-NoBG-ZnOCorr-NoInt,25.10.2023 10:36,25313_188424_OD_x3y1,x3y1,0.004808953,1.4,1.4,1,4,1,0,0,0,0,0,0,0,1,0,26
25313,PM6_321136,L8-BO_321144,xylene,0,24,2000,1.575639962,0.346158139,1.74781111,0.078263236,0.454905691,0.612374998,0.076208636,0.61,2.158440693,0.084773176,0.86486189,0.346051191,0.557142417,0.523613407,0.476386593,0.257145226,0.378881988,1.169517415,59.53143779,26.57777991,13.36827774,0.844909878,30.10.2023 10:54,B-3,9.98E-07,1.4,0.6,5.45,5.33,3.77,3.38,1.56,PM6_321136,L8-BO_321144,xylene,Jonas_DonorAcceptor-2bands-NoBG-ZnOCorr-NoInt_PM6:L8-BO,Jonas_DonorAcceptor-2bands-NoBG-ZnOCorr-NoInt,25.10.2023 10:36,25313_188424_OD_x3y2,x3y2,0.004830421,1.4,0.6,1,4,1,0,0,0,0,0,0,0,1,0,26
25314,PM6_321136,L8-BO_321144,xylene,0,21,2000,1.578950927,0.325,1.749657102,0.075286881,0.297485754,0.394168624,0.075710759,0.61,2.156050623,0.084711712,0.858795978,0.214376338,0.345145905,0.53315417,0.46684583,0.245283019,0.378881988,0.739314529,70.4701406,24.39512857,14.74056167,0.857444033,30.10.2023 10:56,A-1,7.58E-07,0.6,1.4,5.45,5.33,3.77,3.38,1.56,PM6_321136,L8-BO_321144,xylene,Jonas_DonorAcceptor-2bands-NoBG-ZnOCorr-NoInt_PM6:L8-BO,Jonas_DonorAcceptor-2bands-NoBG-ZnOCorr-NoInt,25.10.2023 10:41,25314_188484_OD_x1y1,x1y1,0.004684002,0.6,1.4,1,4,1,0,0,0,0,0,0,0,1,0,27
25314,PM6_321136,L8-BO_321144,xylene,0,21,2000,1.577467392,0.353862669,1.747155783,0.076932913,0.295445224,0.39999226,0.075548696,0.61,2.155682117,0.085035227,0.849688338,0.225723827,0.363415362,0.523956335,0.476043665,0.261372647,0.378881988,0.763407622,69.90786349,24.28944379,14.52002533,0.855113523,30.10.2023 10:56,B-1,1.23E-06,0.6,0.6,5.45,5.33,3.77,3.38,1.56,PM6_321136,L8-BO_321144,xylene,Jonas_DonorAcceptor-2bands-NoBG-ZnOCorr-NoInt_PM6:L8-BO,Jonas_DonorAcceptor-2bands-NoBG-ZnOCorr-NoInt,25.10.2023 10:41,25314_188484_OD_x1y2,x1y2,0.004181448,0.6,0.6,1,4,1,0,0,0,0,0,0,0,1,0,27
25314,PM6_321136,L8-BO_321144,xylene,0,21,2000,1.576312063,0.396172545,1.743801155,0.079780514,0.284391736,0.397059935,0.074845719,0.61,2.154676016,0.08504507,0.84074543,0.233063965,0.375232983,0.514131265,0.485868735,0.283756149,0.378881988,0.772292917,69.2311512,24.3218633,14.45333808,0.858360581,30.10.2023 10:56,B-3,1.06E-06,1.4,0.6,5.45,5.33,3.77,3.38,1.56,PM6_321136,L8-BO_321144,xylene,Jonas_DonorAcceptor-2bands-NoBG-ZnOCorr-NoInt_PM6:L8-BO,Jonas_DonorAcceptor-2bands-NoBG-ZnOCorr-NoInt,25.10.2023 10:41,25314_188484_OD_x3y2,x3y2,0.004316026,1.4,0.6,1,4,1,0,0,0,0,0,0,0,1,0,27
25314,PM6_321136,L8-BO_321144,xylene,0,21,2000,1.575159874,0.407295033,1.742519766,0.080480642,0.28061828,0.394912712,0.074762647,0.61,2.154432165,0.085112371,0.84161866,0.234278867,0.377188976,0.511477592,0.488522408,0.289416948,0.378881988,0.772101688,69.33418341,24.07070641,14.31896606,0.857976552,30.10.2023 10:56,A-3,1.28E-06,1.4,1.4,5.45,5.33,3.77,3.38,1.56,PM6_321136,L8-BO_321144,xylene,Jonas_DonorAcceptor-2bands-NoBG-ZnOCorr-NoInt_PM6:L8-BO,Jonas_DonorAcceptor-2bands-NoBG-ZnOCorr-NoInt,25.10.2023 10:41,25314_188484_OD_x3y1,x3y1,0.00412782,1.4,1.4,1,4,1,0,0,0,0,0,0,0,1,0,27
25315,PM6_321136,L8-BO_321144,xylene,0,21,1000,1.566724862,0.425403719,1.740150384,0.083618659,0.411210461,0.58614092,0.075880438,0.61,2.157623757,0.085078087,0.863373178,0.328690437,0.529191604,0.525530196,0.474469804,0.298444373,0.378881988,1.115332525,61.30789363,26.19915749,13.5126818,0.841274702,30.10.2023 10:58,B-1,7.70E-07,0.6,0.6,5.45,5.33,3.77,3.38,1.56,PM6_321136,L8-BO_321144,xylene,Jonas_DonorAcceptor-2bands-NoBG-ZnOCorr-NoInt_PM6:L8-BO,Jonas_DonorAcceptor-2bands-NoBG-ZnOCorr-NoInt,25.10.2023 10:47,25315_188491_OD_x1y2,x1y2,0.005064363,0.6,0.6,1,4,1,0,0,0,0,0,0,0,1,0,28
25315,PM6_321136,L8-BO_321144,xylene,0,21,1000,1.568437537,0.433744611,1.740210282,0.083881595,0.395862912,0.567566316,0.075753108,0.61,2.156986897,0.085394229,0.850613409,0.324373478,0.5222413,0.520794962,0.479205038,0.302525713,0.378881988,1.089807617,62.31198374,25.67840613,13.45000632,0.840587345,30.10.2023 10:58,B-3,9.88E-07,1.4,0.6,5.45,5.33,3.77,3.38,1.56,PM6_321136,L8-BO_321144,xylene,Jonas_DonorAcceptor-2bands-NoBG-ZnOCorr-NoInt_PM6:L8-BO,Jonas_DonorAcceptor-2bands-NoBG-ZnOCorr-NoInt,25.10.2023 10:47,25315_188491_OD_x3y2,x3y2,0.004698152,1.4,0.6,1,4,1,0,0,0,0,0,0,0,1,0,28
25315,PM6_321136,L8-BO_321144,xylene,0,21,1000,1.565767221,0.426106723,1.73934284,0.083353038,0.407284012,0.580830467,0.076198355,0.61,2.15751224,0.084940481,0.858445912,0.327804743,0.527765636,0.523933347,0.476066653,0.298790207,0.378881988,1.108596104,60.53085597,26.07785472,13.24419481,0.839028829,30.10.2023 10:58,B-2,8.96E-07,1,0.6,5.45,5.33,3.77,3.38,1.56,PM6_321136,L8-BO_321144,xylene,Jonas_DonorAcceptor-2bands-NoBG-ZnOCorr-NoInt_PM6:L8-BO,Jonas_DonorAcceptor-2bands-NoBG-ZnOCorr-NoInt,25.10.2023 10:47,25315_188491_OD_x2y2,x2y2,0.005980922,1,0.6,1,4,1,0,0,0,0,0,0,0,1,0,28
25316,PM6_321136,L8-BO_321144,xylene,2,21,1000,1.558105432,0.478925642,1.731966486,0.0868009,0.372979813,0.551609409,0.074475507,0.61,2.152748773,0.085298793,0.848489948,0.329795185,0.530970248,0.509532398,0.490467602,0.323833483,0.378881988,1.082579657,63.82305806,26.61439471,14.31947813,0.843010507,30.10.2023 11:01,B-3,1.26E-06,1.4,0.6,5.45,5.33,3.77,3.38,1.56,PM6_321136,L8-BO_321144,xylene,Jonas_DonorAcceptor-2bands-NoBG-ZnOCorr-NoInt_PM6:L8-BO,Jonas_DonorAcceptor-2bands-NoBG-ZnOCorr-NoInt,25.10.2023 10:53,25316_188501_OD_x3y2,x3y2,0.004353854,1.4,0.6,1,4,1,0,0,0,0,0,0,0,1,0,29
25316,PM6_321136,L8-BO_321144,xylene,2,21,1000,1.555623458,0.518466501,1.729243686,0.088935918,0.351105837,0.533142451,0.074452593,0.61,2.152528197,0.085593527,0.845445342,0.320094292,0.51535181,0.5084839,0.4915161,0.341440855,0.378881988,1.048494261,64.21511491,26.1155099,14.14107065,0.84323091,30.10.2023 11:01,A-3,1.66E-06,1.4,1.4,5.45,5.33,3.77,3.38,1.56,PM6_321136,L8-BO_321144,xylene,Jonas_DonorAcceptor-2bands-NoBG-ZnOCorr-NoInt_PM6:L8-BO,Jonas_DonorAcceptor-2bands-NoBG-ZnOCorr-NoInt,25.10.2023 10:53,25316_188501_OD_x3y1,x3y1,0.004325812,1.4,1.4,1,4,1,0,0,0,0,0,0,0,1,0,29
25316,PM6_321136,L8-BO_321144,xylene,2,21,1000,1.55493157,0.545182334,1.727716203,0.090432175,0.333393364,0.515153537,0.074198295,0.61,2.151948469,0.085620047,0.844570899,0.311966711,0.502266404,0.506333242,0.493666758,0.352827186,0.378881988,1.017419941,64.16492912,26.03300055,14.12734766,0.845743534,30.10.2023 11:01,A-2,1.77E-06,1,1.4,5.45,5.33,3.77,3.38,1.56,PM6_321136,L8-BO_321144,xylene,Jonas_DonorAcceptor-2bands-NoBG-ZnOCorr-NoInt_PM6:L8-BO,Jonas_DonorAcceptor-2bands-NoBG-ZnOCorr-NoInt,25.10.2023 10:53,25316_188501_OD_x2y1,x2y1,0.004236053,1,1.4,1,4,1,0,0,0,0,0,0,0,1,0,29
25316,PM6_321136,L8-BO_321144,xylene,2,21,1000,1.557822774,0.477467494,1.731969081,0.086714206,0.373878133,0.552392788,0.074557564,0.61,2.153156146,0.085326514,0.846074166,0.329960109,0.531235776,0.509762115,0.490237885,0.323166158,0.378881988,1.083628563,64.25235429,26.02828775,14.12639758,0.844688887,30.10.2023 11:01,B-1,9.12E-07,0.6,0.6,5.45,5.33,3.77,3.38,1.56,PM6_321136,L8-BO_321144,xylene,Jonas_DonorAcceptor-2bands-NoBG-ZnOCorr-NoInt_PM6:L8-BO,Jonas_DonorAcceptor-2bands-NoBG-ZnOCorr-NoInt,25.10.2023 10:53,25316_188501_OD_x1y2,x1y2,0.00425927,0.6,0.6,1,4,1,0,0,0,0,0,0,0,1,0,29
25317,PM6_321136,L8-BO_321144,xylene,0,21,3000,1.577566088,0.325,1.75,0.079888718,0.253051118,0.335292731,0.073259777,0.61,2.155062771,0.08276838,0.874895677,0.176021292,0.28339428,0.541942412,0.458057588,0.245283019,0.378881988,0.618687011,71.74403568,25.37820529,15.78553348,0.866986939,30.10.2023 11:03,A-1,1.34E-06,0.6,1.4,5.45,5.33,3.77,3.38,1.56,PM6_321136,L8-BO_321144,xylene,Jonas_DonorAcceptor-2bands-NoBG-ZnOCorr-NoInt_PM6:L8-BO,Jonas_DonorAcceptor-2bands-NoBG-ZnOCorr-NoInt,25.10.2023 10:58,25317_188510_OD_x1y1,x1y1,0.007069931,0.6,1.4,1,4,1,0,0,0,0,0,0,0,1,0,30
25317,PM6_321136,L8-BO_321144,xylene,0,21,3000,1.577667782,0.325,1.75,0.079810663,0.250905561,0.332449868,0.073229444,0.61,2.154857283,0.082788307,0.873518214,0.175763495,0.282979226,0.540191992,0.459808008,0.245283019,0.378881988,0.615429095,71.12742628,25.19930605,15.51807236,0.865789067,30.10.2023 11:03,B-3,1.23E-06,1.4,0.6,5.45,5.33,3.77,3.38,1.56,PM6_321136,L8-BO_321144,xylene,Jonas_DonorAcceptor-2bands-NoBG-ZnOCorr-NoInt_PM6:L8-BO,Jonas_DonorAcceptor-2bands-NoBG-ZnOCorr-NoInt,25.10.2023 10:58,25317_188510_OD_x3y2,x3y2,0.007008543,1.4,0.6,1,4,1,0,0,0,0,0,0,0,1,0,30
25317,PM6_321136,L8-BO_321144,xylene,0,21,3000,1.578436052,0.325,1.75,0.079163313,0.252490217,0.334549537,0.073510235,0.61,2.154873832,0.083092535,0.867658298,0.17869326,0.287696149,0.537648624,0.462351376,0.245283019,0.378881988,0.622245686,70.93226812,25.14397839,15.46243606,0.866962026,30.10.2023 11:03,A-3,1.50E-06,1.4,1.4,5.45,5.33,3.77,3.38,1.56,PM6_321136,L8-BO_321144,xylene,Jonas_DonorAcceptor-2bands-NoBG-ZnOCorr-NoInt_PM6:L8-BO,Jonas_DonorAcceptor-2bands-NoBG-ZnOCorr-NoInt,25.10.2023 10:58,25317_188510_OD_x3y1,x3y1,0.006989663,1.4,1.4,1,4,1,0,0,0,0,0,0,0,1,0,30
25317,PM6_321136,L8-BO_321144,xylene,0,21,3000,1.578072531,0.325,1.75,0.07926747,0.254214296,0.336833942,0.073371733,0.61,2.15497232,0.082913165,0.874595923,0.180199178,0.290120676,0.537254104,0.462745896,0.245283019,0.378881988,0.626954618,70.6805818,25.18413708,15.42891915,0.866778865,30.10.2023 11:03,B-1,1.08E-06,0.6,0.6,5.45,5.33,3.77,3.38,1.56,PM6_321136,L8-BO_321144,xylene,Jonas_DonorAcceptor-2bands-NoBG-ZnOCorr-NoInt_PM6:L8-BO,Jonas_DonorAcceptor-2bands-NoBG-ZnOCorr-NoInt,25.10.2023 10:58,25317_188510_OD_x1y2,x1y2,0.012216796,0.6,0.6,1,4,1,0,0,0,0,0,0,0,1,0,30
25318,PM6_321136,L8-BO_321144,xylene,2,21,3000,1.564253542,0.325,1.743887742,0.082147694,0.232848531,0.308524304,0.072245156,0.61,2.150548565,0.082144618,0.873579722,0.153123852,0.246529402,0.555845859,0.444154141,0.245283019,0.378881988,0.555053705,71.35714653,26.22336475,16.14168799,0.862627021,30.10.2023 11:05,A-1,2.33E-06,0.6,1.4,5.45,5.33,3.77,3.38,1.56,PM6_321136,L8-BO_321144,xylene,Jonas_DonorAcceptor-2bands-NoBG-ZnOCorr-NoInt_PM6:L8-BO,Jonas_DonorAcceptor-2bands-NoBG-ZnOCorr-NoInt,25.10.2023 11:04,25318_188517_OD_x1y1,x1y1,0.006217033,0.6,1.4,1,4,1,0,0,0,0,0,0,0,1,0,31
25318,PM6_321136,L8-BO_321144,xylene,2,21,3000,1.563768941,0.325,1.743879941,0.082667788,0.230562985,0.305495955,0.072225486,0.61,2.150456758,0.082054795,0.872047143,0.150180317,0.24179031,0.558201392,0.441798608,0.245283019,0.378881988,0.547286265,71.39634908,26.07257012,16.02580926,0.860914695,30.10.2023 11:05,B-1,2.10E-06,0.6,0.6,5.45,5.33,3.77,3.38,1.56,PM6_321136,L8-BO_321144,xylene,Jonas_DonorAcceptor-2bands-NoBG-ZnOCorr-NoInt_PM6:L8-BO,Jonas_DonorAcceptor-2bands-NoBG-ZnOCorr-NoInt,25.10.2023 11:04,25318_188517_OD_x1y2,x1y2,0.006238637,0.6,0.6,1,4,1,0,0,0,0,0,0,0,1,0,31
25318,PM6_321136,L8-BO_321144,xylene,2,21,3000,1.56440858,0.325,1.744100646,0.082068846,0.231904042,0.307272855,0.072353422,0.61,2.150650576,0.082224723,0.86953784,0.152291411,0.245189171,0.556188192,0.443811808,0.245283019,0.378881988,0.552462026,71.04289088,26.01747864,15.90674037,0.860588147,30.10.2023 11:05,B-3,2.25E-06,1.4,0.6,5.45,5.33,3.77,3.38,1.56,PM6_321136,L8-BO_321144,xylene,Jonas_DonorAcceptor-2bands-NoBG-ZnOCorr-NoInt_PM6:L8-BO,Jonas_DonorAcceptor-2bands-NoBG-ZnOCorr-NoInt,25.10.2023 11:04,25318_188517_OD_x3y2,x3y2,0.006112,1.4,0.6,1,4,1,0,0,0,0,0,0,0,1,0,31
25318,PM6_321136,L8-BO_321144,xylene,2,21,3000,1.564121326,0.325,1.743844213,0.082051293,0.233710252,0.309666083,0.072450801,0.61,2.150432048,0.082297579,0.871699697,0.152076469,0.244843115,0.55845076,0.44154924,0.245283019,0.378881988,0.554509198,69.88138989,26.17998904,15.74813641,0.860791904,30.10.2023 11:05,A-2,3.03E-06,1,1.4,5.45,5.33,3.77,3.38,1.56,PM6_321136,L8-BO_321144,xylene,Jonas_DonorAcceptor-2bands-NoBG-ZnOCorr-NoInt_PM6:L8-BO,Jonas_DonorAcceptor-2bands-NoBG-ZnOCorr-NoInt,25.10.2023 11:04,25318_188517_OD_x2y1,x2y1,0.006131288,1,1.4,1,4,1,0,0,0,0,0,0,0,1,0,31
25319,PM6_321136,L8-BO_321144,xylene,1,21,2000,1.559591714,0.536097051,1.728439848,0.089085534,0.25803065,0.39636012,0.073447393,0.61,2.150249144,0.085637221,0.833787884,0.254321065,0.409456915,0.491873593,0.508126407,0.348999467,0.378881988,0.805817036,70.20882183,24.84811222,14.82362308,0.849707161,30.10.2023 11:07,A-1,1.34E-06,0.6,1.4,5.45,5.33,3.77,3.38,1.56,PM6_321136,L8-BO_321144,xylene,Jonas_DonorAcceptor-2bands-NoBG-ZnOCorr-NoInt_PM6:L8-BO,Jonas_DonorAcceptor-2bands-NoBG-ZnOCorr-NoInt,25.10.2023 11:10,25319_188542_OD_x1y1,x1y1,0.003192865,0.6,1.4,1,4,1,0,0,0,0,0,0,0,1,0,32
25319,PM6_321136,L8-BO_321144,xylene,1,21,2000,1.558487502,0.567830049,1.726504397,0.091082223,0.25669142,0.402448521,0.073259405,0.61,2.149856118,0.085804766,0.835616298,0.262735883,0.423004772,0.487548507,0.512451493,0.362175766,0.378881988,0.825453293,68.90963006,25.03529791,14.66475478,0.850045403,30.10.2023 11:07,B-1,1.50E-06,0.6,0.6,5.45,5.33,3.77,3.38,1.56,PM6_321136,L8-BO_321144,xylene,Jonas_DonorAcceptor-2bands-NoBG-ZnOCorr-NoInt_PM6:L8-BO,Jonas_DonorAcceptor-2bands-NoBG-ZnOCorr-NoInt,25.10.2023 11:10,25319_188542_OD_x1y2,x1y2,0.003294699,0.6,0.6,1,4,1,0,0,0,0,0,0,0,1,0,32
25319,PM6_321136,L8-BO_321144,xylene,1,21,2000,1.559288477,0.559353973,1.727000515,0.090681993,0.252004769,0.392964638,0.073066717,0.61,2.150058474,0.085541384,0.832024997,0.256912939,0.413629832,0.487189849,0.512810151,0.358708788,0.378881988,0.80659447,69.89276754,24.41190833,14.48476668,0.848941054,30.10.2023 11:07,B-3,9.83E-07,1.4,0.6,5.45,5.33,3.77,3.38,1.56,PM6_321136,L8-BO_321144,xylene,Jonas_DonorAcceptor-2bands-NoBG-ZnOCorr-NoInt_PM6:L8-BO,Jonas_DonorAcceptor-2bands-NoBG-ZnOCorr-NoInt,25.10.2023 11:10,25319_188542_OD_x3y2,x3y2,0.003207331,1.4,0.6,1,4,1,0,0,0,0,0,0,0,1,0,32
25319,PM6_321136,L8-BO_321144,xylene,1,21,2000,1.556496178,0.619474668,1.723877693,0.094142559,0.260155814,0.421315751,0.07311477,0.61,2.150481057,0.085761256,0.825888159,0.280891377,0.452235118,0.482302481,0.517697519,0.382515812,0.378881988,0.873550869,67.92479159,24.98412471,14.40012922,0.848543157,30.10.2023 11:07,A-2,1.71E-06,1,1.4,5.45,5.33,3.77,3.38,1.56,PM6_321136,L8-BO_321144,xylene,Jonas_DonorAcceptor-2bands-NoBG-ZnOCorr-NoInt_PM6:L8-BO,Jonas_DonorAcceptor-2bands-NoBG-ZnOCorr-NoInt,25.10.2023 11:10,25319_188542_OD_x2y1,x2y1,0.003323676,1,1.4,1,4,1,0,0,0,0,0,0,0,1,0,32
25340,PTVT-T_321032,BTP-4F-12 (Y12)_321125,CF,0,18,2000,1.518093835,0.7,1.678813499,0.097981708,0.263470548,0.447899932,0.063855271,1.2,2.068250455,0.108921882,0.830689736,0.194642225,0.428212895,0.511235446,0.488764554,0.411764706,0.545454545,0.876112827,62.40136615,21.87926243,10.98652441,0.804699163,31.10.2023 09:49,B-3,5.06E-07,1.4,0.6,5.53,5.21,3.77,3.2,1.44,PTVT-T_321032,BTP-4F-12 (Y12)_321125,CF,Jonas_DonorAcceptor-2bands-NoBG-ZnOCorr-NoInt_PTVT-T:BTP-4F-12 (Y12),Jonas_DonorAcceptor-2bands-NoBG-ZnOCorr-NoInt,25.10.2023 11:22,25340_188570_OD_x3y2,x3y2,0.007220793,1.4,0.6,2,1,0,1,0,0,0,1,0,0,0,0,33
25340,PTVT-T_321032,BTP-4F-12 (Y12)_321125,CF,0,18,2000,1.518137363,0.7,1.67887069,0.098082333,0.257203338,0.437245675,0.063650009,1.2,2.06799464,0.108665361,0.837882965,0.189485659,0.41686845,0.511928866,0.488071134,0.411764706,0.545454545,0.854114125,62.19101289,21.56925279,10.84376508,0.808383369,31.10.2023 09:49,A-1,6.38E-07,0.6,1.4,5.53,5.21,3.77,3.2,1.44,PTVT-T_321032,BTP-4F-12 (Y12)_321125,CF,Jonas_DonorAcceptor-2bands-NoBG-ZnOCorr-NoInt_PTVT-T:BTP-4F-12 (Y12),Jonas_DonorAcceptor-2bands-NoBG-ZnOCorr-NoInt,25.10.2023 11:22,25340_188570_OD_x1y1,x1y1,0.007180854,0.6,1.4,2,1,0,1,0,0,0,1,0,0,0,0,33
25340,PTVT-T_321032,BTP-4F-12 (Y12)_321125,CF,0,18,2000,1.518218758,0.7,1.679121204,0.098249679,0.268799068,0.456958415,0.064164432,1.139568065,2.068799906,0.106843249,0.827428868,0.205342391,0.439344022,0.509826144,0.490173856,0.411764706,0.532615944,0.896302437,61.49381111,21.79576803,10.78855196,0.8049327,31.10.2023 09:49,B-1,4.14E-07,0.6,0.6,5.53,5.21,3.77,3.2,1.44,PTVT-T_321032,BTP-4F-12 (Y12)_321125,CF,Jonas_DonorAcceptor-2bands-NoBG-ZnOCorr-NoInt_PTVT-T:BTP-4F-12 (Y12),Jonas_DonorAcceptor-2bands-NoBG-ZnOCorr-NoInt,25.10.2023 11:22,25340_188570_OD_x1y2,x1y2,0.007037179,0.6,0.6,2,1,0,1,0,0,0,1,0,0,0,0,33
25340,PTVT-T_321032,BTP-4F-12 (Y12)_321125,CF,0,18,2000,1.518673859,0.7,1.679152897,0.098025433,0.265771814,0.451812084,0.063884873,1.2,2.06827311,0.108846111,0.830386057,0.196675926,0.432687038,0.51081123,0.48918877,0.411764706,0.545454545,0.884499121,62.0115654,21.30810308,10.65762846,0.806571909,31.10.2023 09:49,A-3,7.41E-07,1.4,1.4,5.53,5.21,3.77,3.2,1.44,PTVT-T_321032,BTP-4F-12 (Y12)_321125,CF,Jonas_DonorAcceptor-2bands-NoBG-ZnOCorr-NoInt_PTVT-T:BTP-4F-12 (Y12),Jonas_DonorAcceptor-2bands-NoBG-ZnOCorr-NoInt,25.10.2023 11:22,25340_188570_OD_x3y1,x3y1,0.007121495,1.4,1.4,2,1,0,1,0,0,0,1,0,0,0,0,33
25341,PTVT-T_321032,BTP-4F-12 (Y12)_321125,CF,0,15.5,2000,1.519574842,0.7,1.682233751,0.101330643,0.21070013,0.35819022,0.061941268,1.2,2.06800863,0.105999044,0.88697138,0.147386782,0.324250921,0.5248661,0.4751339,0.411764706,0.545454545,0.682441142,67.47256553,22.20820379,12.08850896,0.806737191,31.10.2023 09:51,A-3,7.33E-07,1.4,1.4,5.53,5.21,3.77,3.2,1.44,PTVT-T_321032,BTP-4F-12 (Y12)_321125,CF,Jonas_DonorAcceptor-2bands-NoBG-ZnOCorr-NoInt_PTVT-T:BTP-4F-12 (Y12),Jonas_DonorAcceptor-2bands-NoBG-ZnOCorr-NoInt,25.10.2023 11:28,25341_188578_OD_x3y1,x3y1,0.007181996,1.4,1.4,2,1,0,1,0,0,0,1,0,0,0,0,34
