Repository: i-MEET/ML_OrganicSolarCells

File: _Dataset Limited + Opt + PM6-L8BO DIO.csv (part 1 of 15)
plan_Info_PID,plan_Solutions_1_M1,Donor,plan_Solutions_1_M2,Acceptor,DA,Identifier,plan_Solutions_1_S1,plan_Solutions_1_ann. time,plan_Solutions_1_conc.,plan_Solutions_1_speed,Layer thickness [nm],features_D.1.c_UV,features_D.1a.w_UV,features_D.1a.c_UV,features_D.2.a_UV,features_A.0.a_UV,features_A.1.w_UV,features_A.1.c_UV,features_A.1a.w_UV,features_A.1a.c_UV,features_D_UV,features_A_UV,features_Dtot_UV,features_XamD_UV,features_Atot_UV,features_XamA_UV,features_atot_UV,features_XD_UV,features_XA_UV,featuresFixed_D.1a.a,featuresFixed_A.1a.a,featuresFixed_A.2.a,FF_IV,JSC_IV,PCE_IV,VOC_IV,RelativeAbsorbedPhotons,EQE_CorrFactor,Corr_JSC_IV,CorrEQE_JSC_IV,Corr_VOC_IV,Deg_JSC_IV,Deg_VOC_IV,Deg_FF_IV,Deg_PCE_IV,DiffDeg_JSC_IV,DiffDeg_VOC_IV,DiffDeg_FF_IV,DiffDeg_PCE_IV,Retained_JSC_IV,Retained_VOC_IV,Retained_FF_IV,Retained_PCE_IV,date_IV,pos_IV,sigp_IV,xpos_IV,ypos_IV,EnergyLevel_HOMO_Acceptor,EnergyLevel_HOMO_Donor,EnergyLevel_LUMO_Acceptor,EnergyLevel_LUMO_Donor,EnergyLevel_Offset,BandGapDonor,BandGapAcceptor,LUMOAcceptrCalc,LUMODonorCalc,Offset,,offset - voc,plan2_Solutions_1_M1,plan2_Solutions_1_M2,plan2_Solutions_1_S1,FitSessionName,Overall_FitSessionName,FOM_UV,date_UV,name_UV,pos_UV,res_UV,xpos_UV,ypos_UV,PseudoFeature_M1,PseudoFeature_M2,HotOneEncoded_plan_Solutions_1_M1_PM6_321136,HotOneEncoded_plan_Solutions_1_M1_PTVT-T_321032,HotOneEncoded_plan_Solutions_1_M1_PTQ10_321145,HotOneEncoded_plan_Solutions_1_M1_PCE10_120058,HotOneEncoded_plan_Solutions_1_M1_D18CL_323001,HotOneEncoded_plan_Solutions_1_M2_BTP-4F-12 (Y12)_321125,HotOneEncoded_plan_Solutions_1_M2_ITIC_120057,HotOneEncoded_plan_Solutions_1_M2_ITIC-4F_120033,HotOneEncoded_plan_Solutions_1_M2_L8-BO_321144,HotOneEncoded_plan_Solutions_1_M2_PY-IT_321127,Paper_PID,featuresDeg_D.1.c_UV,featuresDeg_D.1a.w_UV,featuresDeg_D.1a.c_UV,featuresDeg_D.2.a_UV,featuresDeg_A.0.a_UV,featuresDeg_A.1.w_UV,featuresDeg_A.1.c_UV,featuresDeg_A.1a.w_UV,featuresDeg_A.1a.c_UV,featuresDeg_D_UV,featuresDeg_A_UV,featuresDeg_Dtot_UV,featuresDeg_XamD_UV,featuresDeg_Atot_UV,featuresDeg_XamA_UV,featuresDeg_atot_UV,featuresDeg_XD_UV,featuresDeg_XA_UV,FeaturesChange_D.1a.w_UV,FeaturesChange_D.1a.c_UV,FeaturesChange_D.2.a_UV,FeaturesChange_A.0.a_UV,FeaturesChange_A.1.w_UV,FeaturesChange_A.1.c_UV,FeaturesChange_A.1a.w_UV,FeaturesChange_A.1a.c_UV,FeaturesChange_D_UV,FeaturesChange_A_UV,FeaturesChange_Dtot_UV,FeaturesChange_XamD_UV,FeaturesChange_Atot_UV,FeaturesChange_XamA_UV,FeaturesChange_atot_UV,FeaturesChange_XD_UV,FeaturesChange_XA_UV
25288,PM6_321136,PM6,BTP-4F-12 (Y12)_321125,Y12,PM6-Y12,25288_B-3,xylene,0,27,2000,213.3722591,2.00321,0.07991,2.16696,0.63371,0,0.07075,1.53142,0.09334,1.70186,0.39069,0.38291,0.53916,0.27536,0.58892,0.3498,1.12807,0.47795,0.52205,0.38,0.538,0.35,47.9164555,24.64660334,9.778906442,0.828034688,1.001309187,0.968900738,24.67887035,23.9113757,0.828034688,24.3264,0.7649,57.35,10.6705,0.32020334,0.063134688,-9.4335445,-0.891593558,0.987008216,0.923753571,1.19687484,1.09117518,13.11.2023 14:10,B-3,5.19E-07,1.4,0.6,5.53,5.33,3.77,3.38,1.56,1.920015901,1.406558059,4.123441941,3.409984099,1.206558059,1,0.378523371,PM6_321136,BTP-4F-12 (Y12)_321125,xylene,Jonas_DonorAcceptor-NoWDonorWH2-AddInt-NewPTQ10BTP4F12-NoBG-ZnOCorr_PM6:BTP-4F-12 (Y12),Jonas_DonorAcceptor-NoWDonorWH2-AddInt-NewPTQ10BTP4F12-NoBG-ZnOCorr,0.258546014,24.10.2023 13:30,25288_187767_OD_x3y2,x3y2,0.005317352,1.4,0.6,1,1,1,0,0,0,0,1,0,0,0,0,1,1.998339069,0.078051672,2.163732357,0.692710583,0.002701672,0.069547644,1.510485481,0.095011964,1.689935615,0.385714918,0.390074687,0.532286587,0.275362319,0.599934869,0.349804941,1.132221456,0.470125861,0.529874139,-0.00487,-0.00185,-0.00322,0.059,0.0027,-0.00121,-0.02094,0.00167,-0.01193,-0.00498,0.00716,-0.00687,0,0.01102,0,0.00415,-0.00782
25288,PM6_321136,PM6,BTP-4F-12 (Y12)_321125,Y12,PM6-Y12,25288_A-3,xylene,0,27,2000,214.1618391,2.00329,0.07993,2.16692,0.6339,0.00024,0.07074,1.53158,0.09337,1.70191,0.39192,0.3844,0.54086,0.27536,0.59121,0.3498,1.13207,0.47776,0.52224,0.38,0.538,0.35,47.80576817,24.20833204,9.596256312,0.829194992,1.00033415,0.968900738,24.21642126,23.46330844,0.829194992,24.0074,0.7663,56.55,10.4031,0.20093204,0.062894992,-8.74423183,-0.806843688,0.991699881,0.924149334,1.182911648,1.084079006,13.11.2023 14:10,A-3,1.75E-06,1.4,1.4,5.53,5.33,3.77,3.38,1.56,1.920015901,1.406558059,4.123441941,3.409984099,1.206558059,1.001401275,0.377363067,PM6_321136,BTP-4F-12 (Y12)_321125,xylene,Jonas_DonorAcceptor-NoWDonorWH2-AddInt-NewPTQ10BTP4F12-NoBG-ZnOCorr_PM6:BTP-4F-12 (Y12),Jonas_DonorAcceptor-NoWDonorWH2-AddInt-NewPTQ10BTP4F12-NoBG-ZnOCorr,0.256145679,24.10.2023 13:30,25288_187767_OD_x3y1,x3y1,0.00530163,1.4,1.4,1,1,1,0,0,0,0,1,0,0,0,0,1,1.998458654,0.078085769,2.163761809,0.692588728,0.001834981,0.069457634,1.510817215,0.095002154,1.689997811,0.381148926,0.38591933,0.525985518,0.275362319,0.59354393,0.349804941,1.119529448,0.469827318,0.530172682,-0.00483,-0.00185,-0.00316,0.05869,0.00159,-0.00128,-0.02076,0.00163,-0.01191,-0.01078,0.00152,-0.01487,0,0.00233,0,-0.01254,-0.00793
25288,PM6_321136,PM6,BTP-4F-12 (Y12)_321125,Y12,PM6-Y12,25288_B-1,xylene,0,27,2000,214.2545242,2.00317,0.07993,2.16699,0.63363,0.0003,0.07081,1.53113,0.0934,1.70167,0.39251,0.38423,0.54167,0.27536,0.59095,0.3498,1.13262,0.47824,0.52176,0.38,0.538,0.35,47.56083048,24.32561568,9.581414878,0.828164052,1.000095883,0.968900738,24.3279481,23.57136687,0.828164052,24.4861,0.7686,57.19,10.7628,-0.16048432,0.059564052,-9.62916952,-1.181385122,1.006597338,0.928076989,1.202460079,1.123299652,13.11.2023 14:10,B-1,5.13E-07,0.6,0.6,5.53,5.33,3.77,3.38,1.56,1.920015901,1.406558059,4.123441941,3.409984099,1.206558059,1.00015623,0.378394007,PM6_321136,BTP-4F-12 (Y12)_321125,xylene,Jonas_DonorAcceptor-NoWDonorWH2-AddInt-NewPTQ10BTP4F12-NoBG-ZnOCorr_PM6:BTP-4F-12 (Y12),Jonas_DonorAcceptor-NoWDonorWH2-AddInt-NewPTQ10BTP4F12-NoBG-ZnOCorr,0.257108873,24.10.2023 13:30,25288_187767_OD_x1y2,x1y2,0.005311567,0.6,0.6,1,1,1,0,0,0,0,1,0,0,0,0,1,1.998548734,0.078081933,2.163900266,0.691552733,0.003417504,0.069505393,1.510589167,0.095022435,1.689912031,0.388361981,0.392557576,0.535939533,0.275362319,0.603753552,0.349804941,1.139693085,0.470249,0.529751,-0.00462,-0.00185,-0.00309,0.05792,0.00312,-0.0013,-0.02054,0.00162,-0.01175,-0.00415,0.00832,-0.00573,0,0.0128,0,0.00707,-0.00799
25288,PM6_321136,PM6,BTP-4F-12 (Y12)_321125,Y12,PM6-Y12,25288_A-1,xylene,0,27,2000,214.3026232,2.00326,0.07989,2.16707,0.63302,0.00049,0.07077,1.5314,0.09338,1.70185,0.39245,0.3844,0.54158,0.27536,0.59121,0.3498,1.13279,0.4781,0.5219,0.38,0.538,0.35,47.62976296,24.21433651,9.573079611,0.830043163,1,0.968900738,24.21433651,23.46128852,0.830043163,0.0085,0,0,0.0041,24.20583651,0.830043163,47.62976296,9.568979611,0.000351032,0,0,0.000428284,13.11.2023 14:10,A-1,5.55E-07,0.6,1.4,5.53,5.33,3.77,3.38,1.56,1.920015901,1.406558059,4.123441941,3.409984099,1.206558059,1.002425593,0.376514896,PM6_321136,BTP-4F-12 (Y12)_321125,xylene,Jonas_DonorAcceptor-NoWDonorWH2-AddInt-NewPTQ10BTP4F12-NoBG-ZnOCorr_PM6:BTP-4F-12 (Y12),Jonas_DonorAcceptor-NoWDonorWH2-AddInt-NewPTQ10BTP4F12-NoBG-ZnOCorr,0.254432444,24.10.2023 13:30,25288_187767_OD_x1y1,x1y1,0.005302612,0.6,1.4,1,1,1,0,0,0,0,1,0,0,0,0,1,1.998472853,0.07806762,2.163787555,0.69316554,0.001674228,0.069432676,1.510896381,0.094974691,1.690050075,0.380020387,0.385523952,0.524428134,0.275362319,0.592935838,0.349804941,1.117363972,0.469344052,0.530655948,-0.00479,-0.00182,-0.00329,0.06015,0.00118,-0.00134,-0.02051,0.00159,-0.0118,-0.01243,0.00113,-0.01715,0,0.00173,0,-0.01542,-0.00875
25289,PM6_321136,PM6,BTP-4F-12 (Y12)_321125,Y12,PM6-Y12,25289_B-3,xylene,0,25,2000,187.7981907,2.00213,0.07994,2.16627,0.63599,0,0.06892,1.53299,0.09185,1.70207,0.34812,0.33551,0.48041,0.27536,0.51602,0.3498,0.99643,0.48213,0.51787,0.38,0.538,0.35,51.8182822,27.23962347,11.67990146,0.827475353,1.038721865,0.968900738,28.29439249,27.41445777,0.827475353,21.9534,0.7476,59.82,9.8173,5.28622347,0.079875353,-8.0017178,1.86260146,0.80593625,0.903471019,1.154418816,0.840529352,13.11.2023 14:13,B-3,2.56E-06,1.4,0.6,5.53,5.33,3.77,3.38,1.56,1.920015901,1.406558059,4.123441941,3.409984099,1.206558059,0.999324503,0.379082706,PM6_321136,BTP-4F-12 (Y12)_321125,xylene,Jonas_DonorAcceptor-NoWDonorWH2-AddInt-NewPTQ10BTP4F12-NoBG-ZnOCorr_PM6:BTP-4F-12 (Y12),Jonas_DonorAcceptor-NoWDonorWH2-AddInt-NewPTQ10BTP4F12-NoBG-ZnOCorr,0.31803277,24.10.2023 13:35,25289_187768_OD_x3y2,x3y2,0.00633591,1.4,0.6,1,1,1,0,0,0,0,1,0,0,0,0,2,1.995711137,0.077702532,2.162057331,0.708463528,1.76E-28,0.068615553,1.508496023,0.094078352,1.688772533,0.34043327,0.337206618,0.469797913,0.275362319,0.518623779,0.349804941,0.988421691,0.475301096,0.524698904,-0.00642,-0.00224,-0.00421,0.07247,0,-0.0003,-0.02449,0.00223,-0.0133,-0.00769,0.00169,-0.01061,0,0.0026,0,-0.00801,-0.00683
25289,PM6_321136,PM6,BTP-4F-12 (Y12)_321125,Y12,PM6-Y12,25289_B-1,xylene,0,25,2000,188.9231124,2.00206,0.07987,2.16617,0.63774,0,0.06906,1.53238,0.09204,1.70177,0.34971,0.33762,0.48261,0.27536,0.51927,0.3498,1.00187,0.4817,0.5183,0.38,0.538,0.35,51.38096039,27.30688007,11.61874816,0.828104296,1.036881278,0.968900738,28.3139927,27.43344843,0.828104296,23.6684,0.7552,59.69,10.6694,3.63848007,0.072904296,-8.30903961,0.94934816,0.866755922,0.911962423,1.161714369,0.9182917,13.11.2023 14:13,B-1,4.33E-06,0.6,0.6,5.53,5.33,3.77,3.38,1.56,1.920015901,1.406558059,4.123441941,3.409984099,1.206558059,1.000084064,0.378453763,PM6_321136,BTP-4F-12 (Y12)_321125,xylene,Jonas_DonorAcceptor-NoWDonorWH2-AddInt-NewPTQ10BTP4F12-NoBG-ZnOCorr_PM6:BTP-4F-12 (Y12),Jonas_DonorAcceptor-NoWDonorWH2-AddInt-NewPTQ10BTP4F12-NoBG-ZnOCorr,0.317426922,24.10.2023 13:35,25289_187768_OD_x1y2,x1y2,0.006198761,0.6,0.6,1,1,1,0,0,0,0,1,0,0,0,0,2,1.996084775,0.077776968,2.162340028,0.705423928,1.74E-28,0.068610122,1.508964222,0.09408532,1.689012903,0.342081104,0.338601351,0.472071923,0.275362319,0.520768878,0.349804941,0.992840801,0.47547595,0.52452405,-0.00598,-0.00209,-0.00383,0.06769,0,-0.00045,-0.02342,0.00205,-0.01276,-0.00763,0.00098,-0.01053,0,0.0015,0,-0.00903,-0.00623
25289,PM6_321136,PM6,BTP-4F-12 (Y12)_321125,Y12,PM6-Y12,25289_A-3,xylene,0,25,2000,189.1884675,2.00206,0.07995,2.16622,0.63678,0,0.06905,1.53287,0.09191,1.70211,0.35035,0.33809,0.48349,0.27536,0.51998,0.3498,1.00346,0.48182,0.51818,0.38,0.538,0.35,51.84126249,26.98428297,11.58858356,0.828407276,1.036386182,0.968900738,27.96613801,27.09641176,0.828407276,22.0958,0.7473,59.65,9.8482,4.88848297,0.081107276,-7.80873751,1.74038356,0.81883962,0.902092511,1.150627842,0.84981913,13.11.2023 14:13,A-3,2.46E-06,1.4,1.4,5.53,5.33,3.77,3.38,1.56,1.920015901,1.406558059,4.123441941,3.409984099,1.206558059,1.000449967,0.378150783,PM6_321136,BTP-4F-12 (Y12)_321125,xylene,Jonas_DonorAcceptor-NoWDonorWH2-AddInt-NewPTQ10BTP4F12-NoBG-ZnOCorr_PM6:BTP-4F-12 (Y12),Jonas_DonorAcceptor-NoWDonorWH2-AddInt-NewPTQ10BTP4F12-NoBG-ZnOCorr,0.314726007,24.10.2023 13:35,25289_187768_OD_x3y1,x3y1,0.006238695,1.4,1.4,1,1,1,0,0,0,0,1,0,0,0,0,2,1.995512341,0.077645218,2.162007477,0.709772069,1.57E-28,0.06878151,1.508702534,0.093965606,1.689248765,0.339140019,0.334909602,0.468013227,0.275362319,0.515090967,0.349804941,0.983104194,0.476056586,0.523943414,-0.00654,-0.00231,-0.00421,0.07299,0,-0.00027,-0.02417,0.00205,-0.01286,-0.01121,-0.00318,-0.01547,0,-0.00489,0,-0.02036,-0.00576
25289,PM6_321136,PM6,BTP-4F-12 (Y12)_321125,Y12,PM6-Y12,25289_A-1,xylene,0,25,2000,191.7301476,2.00227,0.07992,2.16627,0.63626,0,0.06916,1.53275,0.09209,1.70199,0.35494,0.34261,0.48981,0.27536,0.52693,0.3498,1.01675,0.48174,0.51826,0.38,0.538,0.35,50.93764906,27.17650194,11.4837477,0.82956647,1.032346349,0.968900738,28.05556256,27.18305528,0.82956647,23.0289,0.7521,57.54,9.9661,4.14760194,0.07746647,-6.60235094,1.5176477,0.847382789,0.906618128,1.129616326,0.867843866,13.11.2023 14:13,A-1,3.81E-06,0.6,1.4,5.53,5.33,3.77,3.38,1.56,1.920015901,1.406558059,4.123441941,3.409984099,1.206558059,1.001849901,0.376991589,PM6_321136,BTP-4F-12 (Y12)_321125,xylene,Jonas_DonorAcceptor-NoWDonorWH2-AddInt-NewPTQ10BTP4F12-NoBG-ZnOCorr_PM6:BTP-4F-12 (Y12),Jonas_DonorAcceptor-NoWDonorWH2-AddInt-NewPTQ10BTP4F12-NoBG-ZnOCorr,0.307699185,24.10.2023 13:35,25289_187768_OD_x1y1,x1y1,0.006146545,0.6,1.4,1,1,1,0,0,0,0,1,0,0,0,0,2,1.995901596,0.077722159,2.162278987,0.707521888,9.03E-36,0.068883065,1.508631489,0.094150903,1.689167362,0.34612138,0.34301721,0.477647505,0.275362319,0.527560468,0.349804941,1.005207973,0.475172817,0.524827183,-0.00637,-0.0022,-0.00399,0.07126,0,-0.00028,-0.02412,0.00206,-0.01282,-0.00882,0.00041,-0.01217,0,0.00063,0,-0.01154,-0.00657
25290,PM6_321136,PM6,BTP-4F-12 (Y12)_321125,Y12,PM6-Y12,25290_A-1,xylene,0,23,2000,155.6745536,2.0013,0.0803,2.16583,0.62744,0.00711,0.06867,1.53288,0.09147,1.70188,0.28866,0.2789,0.39836,0.27536,0.42894,0.3498,0.8273,0.48152,0.51848,0.38,0.538,0.35,58.52467295,26.37225273,12.81880177,0.83054125,1.101902399,0.968900738,29.05964856,28.15591494,0.83054125,23.1666,0.7636,62.93,11.1324,3.20565273,0.06694125,-4.40532705,1.68640177,0.878446003,0.919400451,1.075272989,0.868443104,13.11.2023 14:15,A-1,8.11E-07,0.6,1.4,5.53,5.33,3.77,3.38,1.56,1.920015901,1.406558059,4.123441941,3.409984099,1.206558059,1.003027122,0.376016809,PM6_321136,BTP-4F-12 (Y12)_321125,xylene,Jonas_DonorAcceptor-NoWDonorWH2-AddInt-NewPTQ10BTP4F12-NoBG-ZnOCorr_PM6:BTP-4F-12 (Y12),Jonas_DonorAcceptor-NoWDonorWH2-AddInt-NewPTQ10BTP4F12-NoBG-ZnOCorr,0.306084085,24.10.2023 13:41,25290_187773_OD_x1y1,x1y1,0.006355631,0.6,1.4,1,1,1,0,0,0,0,1,0,0,0,0,3,1.995456869,0.078123862,2.162147526,0.704107668,0.001160651,0.068005502,1.510698156,0.093286949,1.689529436,0.285117522,0.279383032,0.393462181,0.275362319,0.429691102,0.349804941,0.823153283,0.477993818,0.522006182,-0.00584,-0.00217,-0.00368,0.07667,-0.00595,-0.00067,-0.02218,0.00182,-0.01235,-0.00355,0.00049,-0.00489,0,0.00075,0,-0.00414,-0.00352
25290,PM6_321136,PM6,BTP-4F-12 (Y12)_321125,Y12,PM6-Y12,25290_B-1,xylene,0,23,2000,156.6635552,2.00147,0.08033,2.16606,0.62571,0.00647,0.06845,1.53339,0.09138,1.70203,0.29086,0.28063,0.40139,0.27536,0.43162,0.3498,0.83301,0.48186,0.51814,0.38,0.538,0.35,58.39748995,26.383395,12.78568531,0.829849145,1.099646,0.968900738,29.01239478,28.11013072,0.829849145,23.6072,0.7644,62.51,11.279,2.776195,0.065449145,-4.11251005,1.50668531,0.894774914,0.921131274,1.070422719,0.882158424,13.11.2023 14:15,B-1,1.12E-06,0.6,0.6,5.53,5.33,3.77,3.38,1.56,1.920015901,1.406558059,4.123441941,3.409984099,1.206558059,1.002191281,0.376708914,PM6_321136,BTP-4F-12 (Y12)_321125,xylene,Jonas_DonorAcceptor-NoWDonorWH2-AddInt-NewPTQ10BTP4F12-NoBG-ZnOCorr_PM6:BTP-4F-12 (Y12),Jonas_DonorAcceptor-NoWDonorWH2-AddInt-NewPTQ10BTP4F12-NoBG-ZnOCorr,0.310578205,24.10.2023 13:41,25290_187773_OD_x1y2,x1y2,0.00647864,0.6,0.6,1,1,1,0,0,0,0,1,0,0,0,0,3,1.995683499,0.078213779,2.162216265,0.701665515,0.0021834,0.067833971,1.511058107,0.093250661,1.68953982,0.280235534,0.275420615,0.386725037,0.275362319,0.423596906,0.349804941,0.810321942,0.47724863,0.52275137,-0.00578,-0.00212,-0.00385,0.07595,-0.00428,-0.00062,-0.02233,0.00187,-0.01249,-0.01063,-0.00521,-0.01467,0,-0.00802,0,-0.02269,-0.00461
25290,PM6_321136,PM6,BTP-4F-12 (Y12)_321125,Y12,PM6-Y12,25290_B-3,xylene,0,23,2000,155.8518172,2.0017,0.08045,2.16627,0.62274,0.00675,0.06828,1.53404,0.09132,1.70231,0.28978,0.27915,0.3999,0.27536,0.42933,0.3498,0.82924,0.48225,0.51775,0.38,0.538,0.35,58.20494287,26.23225512,12.66127715,0.829243394,1.101581469,0.968900738,28.89696614,27.99829182,0.829243394,24.1148,0.7695,62.8,11.6529,2.11745512,0.059743394,-4.59505713,1.00837715,0.919280477,0.927954332,1.078946167,0.920357391,13.11.2023 14:15,B-3,1.35E-06,1.4,0.6,5.53,5.33,3.77,3.38,1.56,1.920015901,1.406558059,4.123441941,3.409984099,1.206558059,1.001459729,0.377314665,PM6_321136,BTP-4F-12 (Y12)_321125,xylene,Jonas_DonorAcceptor-NoWDonorWH2-AddInt-NewPTQ10BTP4F12-NoBG-ZnOCorr_PM6:BTP-4F-12 (Y12),Jonas_DonorAcceptor-NoWDonorWH2-AddInt-NewPTQ10BTP4F12-NoBG-ZnOCorr,0.306837822,24.10.2023 13:41,25290_187773_OD_x3y2,x3y2,0.006472004,1.4,0.6,1,1,1,0,0,0,0,1,0,0,0,0,3,1.995873118,0.078233161,2.162407781,0.699391534,0.001164488,0.067760749,1.511456658,0.093264547,1.689641999,0.28517988,0.279931443,0.393548235,0.275362319,0.43053456,0.349804941,0.824082794,0.477559096,0.522440904,-0.00583,-0.00222,-0.00386,0.07665,-0.00558,-0.00052,-0.02258,0.00195,-0.01266,-0.0046,0.00078,-0.00635,0,0.0012,0,-0.00515,-0.00469
25290,PM6_321136,PM6,BTP-4F-12 (Y12)_321125,Y12,PM6-Y12,25290_A-3,xylene,0,23,2000,150.818988,2.00132,0.0806,2.16605,0.61615,0.01021,0.06895,1.53257,0.09165,1.7018,0.28029,0.27039,0.3868,0.27536,0.41587,0.3498,0.80266,0.48189,0.51811,0.38,0.538,0.35,57.76419676,25.99830155,12.44292373,0.828550004,1.114012273,0.968900738,28.962427,28.0617169,0.828550004,23.727,0.7692,62.51,11.4101,2.27130155,0.059350004,-4.74580324,1.03282373,0.912636541,0.928368833,1.082158214,0.916995093,13.11.2023 14:15,A-3,1.30E-06,1.4,1.4,5.53,5.33,3.77,3.38,1.56,1.920015901,1.406558059,4.123441941,3.409984099,1.206558059,1.000622336,0.378008055,PM6_321136,BTP-4F-12 (Y12)_321125,xylene,Jonas_DonorAcceptor-NoWDonorWH2-AddInt-NewPTQ10BTP4F12-NoBG-ZnOCorr_PM6:BTP-4F-12 (Y12),Jonas_DonorAcceptor-NoWDonorWH2-AddInt-NewPTQ10BTP4F12-NoBG-ZnOCorr,0.285261404,24.10.2023 13:41,25290_187773_OD_x3y1,x3y1,0.006466973,1.4,1.4,1,1,1,0,0,0,0,1,0,0,0,0,3,1.995909548,0.077829925,2.162282013,0.714024667,0.001994748,0.068834737,1.511333108,0.093735453,1.690973269,0.295903189,0.289141197,0.408346401,0.275362319,0.444699162,0.349804941,0.853045562,0.478692369,0.521307631,-0.00541,-0.00277,-0.00377,0.09787,-0.00822,-0.00011,-0.02123,0.00208,-0.01083,0.01561,0.01875,0.02155,0,0.02883,0,0.05038,-0.0032
25291,PM6_321136,PM6,BTP-4F-12 (Y12)_321125,Y12,PM6-Y12,25291_A-1,xylene,0,23,1000,234.032665,2.00366,0.07985,2.16743,0.63261,0.00742,0.07169,1.53076,0.09372,1.702,0.4272,0.41838,0.58954,0.27536,0.64346,0.3498,1.233,0.47813,0.52187,0.38,0.538,0.35,46.56550351,25.63623761,9.789595369,0.820060984,0.976058129,0.968900738,25.02245811,24.24427813,0.820060984,26.1503,0.7043,50.81,9.359,-0.51406239,0.115760984,-4.24449649,0.430595369,1.020052178,0.858838567,1.091151092,0.956014998,13.11.2023 14:18,A-1,2.80E-06,0.6,1.4,5.53,5.33,3.77,3.38,1.56,1.920015901,1.406558059,4.123441941,3.409984099,1.206558059,0.990370326,0.386497075,PM6_321136,BTP-4F-12 (Y12)_321125,xylene,Jonas_DonorAcceptor-NoWDonorWH2-AddInt-NewPTQ10BTP4F12-NoBG-ZnOCorr_PM6:BTP-4F-12 (Y12),Jonas_DonorAcceptor-NoWDonorWH2-AddInt-NewPTQ10BTP4F12-NoBG-ZnOCorr,0.248669841,24.10.2023 13:47,25291_187774_OD_x1y1,x1y1,0.00645646,0.6,1.4,1,1,1,0,0,0,0,1,0,0,0,0,4,1.998960901,0.078160776,2.164185565,0.683506747,0.009680041,0.069658799,1.511482598,0.094767386,1.690544542,0.421726327,0.424783154,0.581982331,0.275362319,0.65331649,0.349804941,1.235298821,0.47112676,0.52887324,-0.0047,-0.00169,-0.00324,0.0509,0.00226,-0.00203,-0.01927,0.00105,-0.01145,-0.00548,0.00641,-0.00756,0,0.00985,0,0.0023,-0.00701
25291,PM6_321136,PM6,BTP-4F-12 (Y12)_321125,Y12,PM6-Y12,25291_B-1,xylene,0,23,1000,234.6855141,2.00377,0.07992,2.16752,0.63051,0.00742,0.07143,1.53124,0.09367,1.70205,0.42907,0.41926,0.59211,0.27536,0.64482,0.3498,1.23693,0.47869,0.52131,0.38,0.538,0.35,46.55947455,25.64821416,9.768586131,0.818024872,0.975512591,0.968900738,25.02015584,24.24204746,0.818024872,26.6636,0.7697,55.46,11.3814,-1.01538584,0.048324872,-8.90052545,-1.612813869,1.039588949,0.940924936,1.191164646,1.165102078,13.11.2023 14:18,B-1,3.33E-06,0.6,0.6,5.53,5.33,3.77,3.38,1.56,1.920015901,1.406558059,4.123441941,3.409984099,1.206558059,0.987911357,0.388533187,PM6_321136,BTP-4F-12 (Y12)_321125,xylene,Jonas_DonorAcceptor-NoWDonorWH2-AddInt-NewPTQ10BTP4F12-NoBG-ZnOCorr_PM6:BTP-4F-12 (Y12),Jonas_DonorAcceptor-NoWDonorWH2-AddInt-NewPTQ10BTP4F12-NoBG-ZnOCorr,0.244799737,24.10.2023 13:47,25291_187774_OD_x1y2,x1y2,0.00628363,0.6,0.6,1,1,1,0,0,0,0,1,0,0,0,0,4,1.99916894,0.078287053,2.164301815,0.682290516,0.008038489,0.069637852,1.512513505,0.094680864,1.691071511,0.41182128,0.415407648,0.568313367,0.275362319,0.638896963,0.349804941,1.20721033,0.470765825,0.529234175,-0.0046,-0.00164,-0.00322,0.05178,0.00062,-0.0018,-0.01873,0.00101,-0.01098,-0.01724,-0.00385,-0.0238,0,-0.00593,0,-0.02972,-0.00793
25291,PM6_321136,PM6,BTP-4F-12 (Y12)_321125,Y12,PM6-Y12,25291_A-3,xylene,0,23,1000,232.3002908,2.0037,0.07998,2.16748,0.62952,0.0065,0.07124,1.5315,0.09357,1.70209,0.42483,0.41535,0.58627,0.27536,0.63881,0.3498,1.22508,0.47856,0.52144,0.38,0.538,0.35,46.59625217,24.99811604,9.555223511,0.820318647,0.978314902,0.968900738,24.45602944,23.69546498,0.820318647,25.7951,0.7689,54.82,10.8717,-0.79698396,0.051418647,-8.22374783,-1.316476489,1.031881761,0.937318691,1.17648947,1.137775583,13.11.2023 14:18,A-3,2.99E-06,1.4,1.4,5.53,5.33,3.77,3.38,1.56,1.920015901,1.406558059,4.123441941,3.409984099,1.206558059,0.9906815,0.386239412,PM6_321136,BTP-4F-12 (Y12)_321125,xylene,Jonas_DonorAcceptor-NoWDonorWH2-AddInt-NewPTQ10BTP4F12-NoBG-ZnOCorr_PM6:BTP-4F-12 (Y12),Jonas_DonorAcceptor-NoWDonorWH2-AddInt-NewPTQ10BTP4F12-NoBG-ZnOCorr,0.250324779,24.10.2023 13:47,25291_187774_OD_x3y1,x3y1,0.006197032,1.4,1.4,1,1,1,0,0,0,0,1,0,0,0,0,4,1.999002334,0.078176594,2.164195445,0.684905647,0.008477213,0.069612109,1.511999591,0.094737591,1.690763921,0.414211687,0.417749133,0.571612128,0.275362319,0.642498167,0.349804941,1.214110295,0.470807414,0.529192586,-0.0047,-0.00181,-0.00329,0.05539,0.00197,-0.00163,-0.0195,0.00117,-0.01133,-0.01062,0.0024,-0.01466,0,0.00369,0,-0.01097,-0.00775
25291,PM6_321136,PM6,BTP-4F-12 (Y12)_321125,Y12,PM6-Y12,25291_B-2,xylene,0,23,1000,234.9216856,2.00375,0.07992,2.1674,0.63109,0.00758,0.07135,1.53147,0.09359,1.70215,0.42878,0.42015,0.59172,0.27536,0.64618,0.3498,1.2379,0.478,0.522,0.38,0.538,0.35,46.00570179,25.11270772,9.44318185,0.817359568,0.97542954,0.968900738,24.49567693,23.73387946,0.817359568,26.3466,0.765,54.48,10.9797,-1.23389228,0.052359568,-8.47429821,-1.53651815,1.049134179,0.935940595,1.184201042,1.162711909,13.11.2023 14:18,B-2,2.71E-06,1,0.6,5.53,5.33,3.77,3.38,1.56,1.920015901,1.406558059,4.123441941,3.409984099,1.206558059,0.987107883,0.389198491,PM6_321136,BTP-4F-12 (Y12)_321125,xylene,Jonas_DonorAcceptor-NoWDonorWH2-AddInt-NewPTQ10BTP4F12-NoBG-ZnOCorr_PM6:BTP-4F-12 (Y12),Jonas_DonorAcceptor-NoWDonorWH2-AddInt-NewPTQ10BTP4F12-NoBG-ZnOCorr,0.240666317,24.10.2023 13:47,25291_187774_OD_x2y2,x2y2,0.006327935,1,0.6,1,1,1,0,0,0,0,1,0,0,0,0,4,1.999207676,0.078295503,2.164294511,0.683263738,0.008800089,0.069576459,1.512214412,0.094748592,1.69080214,0.416245051,0.420065181,0.57441817,0.275362319,0.646060248,0.349804941,1.220478419,0.470651248,0.529348752,-0.00454,-0.00162,-0.0031,0.05217,0.00122,-0.00177,-0.01925,0.00116,-0.01135,-0.01254,-0.00008,-0.0173,0,-0.00012,0,-0.01743,-0.00735
25292,PM6_321136,PM6,BTP-4F-12 (Y12)_321125,Y12,PM6-Y12,25292_B-3,xylene,2,23,1000,236.2816979,1.99863,0.07851,2.16398,0.67494,0.00696,0.06913,1.51261,0.0943,1.69018,0.4185,0.42404,0.57753,0.27536,0.65217,0.3498,1.2297,0.46965,0.53035,0.38,0.538,0.35,47.46906613,25.77554762,9.775360003,0.798940012,0.975586281,0.968900738,25.14627064,24.36424019,0.798940012,24.279,0.7524,56.45,10.3117,1.49654762,0.046540012,-8.98093387,-0.536339997,0.94193925,0.941747802,1.189195504,1.054866521,13.11.2023 14:20,B-3,8.88E-07,1.4,0.6,5.53,5.33,3.77,3.38,1.56,1.920015901,1.406558059,4.123441941,3.409984099,1.206558059,0.964862974,0.407618047,PM6_321136,BTP-4F-12 (Y12)_321125,xylene,Jonas_DonorAcceptor-NoWDonorWH2-AddInt-NewPTQ10BTP4F12-NoBG-ZnOCorr_PM6:BTP-4F-12 (Y12),Jonas_DonorAcceptor-NoWDonorWH2-AddInt-NewPTQ10BTP4F12-NoBG-ZnOCorr,0.347499102,24.10.2023 13:52,25292_187775_OD_x3y2,x3y2,0.007741841,1.4,0.6,1,1,1,0,0,0,0,1,0,0,0,0,5,1.997587474,0.077983586,2.16332926,0.692048352,0.007265454,0.069804342,1.509075922,0.094844287,1.689492756,0.412159064,0.416195939,0.568779508,0.275362319,0.640109354,0.349804941,1.208888862,0.470497766,0.529502234,-0.00105,-0.00052,-0.00065,0.0171,0.0003,0.00068,-0.00353,0.00055,-0.00069,-0.00634,-0.00784,-0.00875,0,-0.01206,0,-0.02081,0.00085
25292,PM6_321136,PM6,BTP-4F-12 (Y12)_321125,Y12,PM6-Y12,25292_A-3,xylene,2,23,1000,234.933305,1.99856,0.07846,2.16389,0.67614,0.00673,0.06915,1.51263,0.09432,1.69021,0.41562,0.42205,0.57356,0.27536,0.64911,0.3498,1.22267,0.4691,0.5309,0.38,0.538,0.35,47.66726647,24.93986821,9.541904495,0.802639749,0.97711891,0.968900738,24.36921684,23.61135219,0.802639749,23.4157,0.758,55.89,9.9205,1.52416821,0.044639749,-8.22273353,-0.378595505,0.938886276,0.94438383,1.172502729,1.039677143,13.11.2023 14:20,A-3,1.21E-06,1.4,1.4,5.53,5.33,3.77,3.38,1.56,1.920015901,1.406558059,4.123441941,3.409984099,1.206558059,0.969331069,0.40391831,PM6_321136,BTP-4F-12 (Y12)_321125,xylene,Jonas_DonorAcceptor-NoWDonorWH2-AddInt-NewPTQ10BTP4F12-NoBG-ZnOCorr_PM6:BTP-4F-12 (Y12),Jonas_DonorAcceptor-NoWDonorWH2-AddInt-NewPTQ10BTP4F12-NoBG-ZnOCorr,0.338387242,24.10.2023 13:52,25292_187775_OD_x3y1,x3y1,0.007503097,1.4,1.4,1,1,1,0,0,0,0,1,0,0,0,0,5,1.997928172,0.077964374,2.163467242,0.691149422,0.007015271,0.069816731,1.509514023,0.09487933,1.689710961,0.410794082,0.415761988,0.566895833,0.275362319,0.639441938,0.349804941,1.206337771,0.469931264,0.530068736,-0.00063,-0.0005,-0.00042,0.01501,0.00029,0.00066,-0.00311,0.00056,-0.0005,-0.00483,-0.00629,-0.00666,0,-0.00967,0,-0.01633,0.00083
25292,PM6_321136,PM6,BTP-4F-12 (Y12)_321125,Y12,PM6-Y12,25292_A-2,xylene,2,23,1000,239.9985605,1.99861,0.07831,2.16407,0.67447,0.0085,0.06916,1.51263,0.09426,1.69027,0.42408,0.43103,0.58523,0.27536,0.66293,0.3498,1.24816,0.46887,0.53113,0.38,0.538,0.35,47.26142822,25.09869849,9.524835579,0.80297023,0.9717111,0.968900738,24.38868392,23.63021386,0.80297023,23.5182,0.7585,55.11,9.8315,1.58049849,0.04447023,-7.84857178,-0.306664421,0.937028667,0.944617835,1.166067173,1.032196296,13.11.2023 14:20,A-2,1.53E-06,1,1.4,5.53,5.33,3.77,3.38,1.56,1.920015901,1.406558059,4.123441941,3.409984099,1.206558059,0.969730184,0.403587829,PM6_321136,BTP-4F-12 (Y12)_321125,xylene,Jonas_DonorAcceptor-NoWDonorWH2-AddInt-NewPTQ10BTP4F12-NoBG-ZnOCorr_PM6:BTP-4F-12 (Y12),Jonas_DonorAcceptor-NoWDonorWH2-AddInt-NewPTQ10BTP4F12-NoBG-ZnOCorr,0.351105384,24.10.2023 13:52,25292_187775_OD_x2y1,x2y1,0.008363862,1,1.4,1,1,1,0,0,0,0,1,0,0,0,0,5,1.997949211,0.078009309,2.163499269,0.690704015,0.007177988,0.069753948,1.509851298,0.094814301,1.689835735,0.4108373,0.414916343,0.566955475,0.275362319,0.638141335,0.349804941,1.20509681,0.470465221,0.529534779,-0.00066,-0.0003,-0.00057,0.01623,-0.00132,0.00059,-0.00278,0.00055,-0.00043,-0.01324,-0.01612,-0.01827,0,-0.02479,0,-0.04306,0.00159
25292,PM6_321136,PM6,BTP-4F-12 (Y12)_321125,Y12,PM6-Y12,25292_B-1,xylene,2,23,1000,238.5674806,1.99868,0.07848,2.16402,0.6752,0.00787,0.06913,1.51249,0.09436,1.69008,0.42189,0.42824,0.58221,0.27536,0.65864,0.3498,1.24085,0.4692,0.5308,0.38,0.538,0.35,47.18185744,25.07071573,9.473427112,0.800876133,0.973167257,0.968900738,24.39799966,23.63923988,0.800876133,24.2749,0.7608,54.76,10.1133,0.79581573,0.040076133,-7.57814256,-0.639872888,0.96825716,0.949959636,1.160615605,1.067543971,13.11.2023 14:20,B-1,8.61E-07,0.6,0.6,5.53,5.33,3.77,3.38,1.56,1.920015901,1.406558059,4.123441941,3.409984099,1.206558059,0.967201187,0.405681926,PM6_321136,BTP-4F-12 (Y12)_321125,xylene,Jonas_DonorAcceptor-NoWDonorWH2-AddInt-NewPTQ10BTP4F12-NoBG-ZnOCorr_PM6:BTP-4F-12 (Y12),Jonas_DonorAcceptor-NoWDonorWH2-AddInt-NewPTQ10BTP4F12-NoBG-ZnOCorr,0.349190915,24.10.2023 13:52,25292_187775_OD_x1y2,x1y2,0.007985071,0.6,0.6,1,1,1,0,0,0,0,1,0,0,0,0,5,1.99802231,0.078070709,2.163662688,0.68955073,0.007430547,0.069742116,1.509660845,0.094814936,1.689730168,0.411998273,0.41646911,0.568557616,0.275362319,0.640529492,0.349804941,1.209087108,0.470237101,0.529762899,-0.00066,-0.00041,-0.00036,0.01435,-0.00044,0.00061,-0.00283,0.00045,-0.00035,-0.00989,-0.01177,-0.01365,0,-0.01811,0,-0.03176,0.00103
25293,PM6_321136,PM6,BTP-4F-12 (Y12)_321125,Y12,PM6-Y12,25293_A-1,xylene,0,23,3000,121.7282892,2.00216,0.0813,2.16671,0.58276,0.03086,0.07055,1.53166,0.09371,1.70172,0.22106,0.22375,0.30506,0.27536,0.34412,0.3498,0.64918,0.46992,0.53008,0.38,0.538,0.35,64.20366582,26.51396567,14.26294872,0.837866459,1.211696825,0.968900738,32.12688803,31.12776553,0.837866459,0.0014,0.715,18.12,0.0002,26.51256567,0.122866459,46.08366582,14.26274872,5.28E-05,0.853357945,0.282226875,1.40E-05,13.11.2023 14:23,A-1,2.61E-06,0.6,1.4,5.53,5.33,3.77,3.38,1.56,1.920015901,1.406558059,4.123441941,3.409984099,1.206558059,1.011873622,0.3686916,PM6_321136,BTP-4F-12 (Y12)_321125,xylene,Jonas_DonorAcceptor-NoWDonorWH2-AddInt-NewPTQ10BTP4F12-NoBG-ZnOCorr_PM6:BTP-4F-12 (Y12),Jonas_DonorAcceptor-NoWDonorWH2-AddInt-NewPTQ10BTP4F12-NoBG-ZnOCorr,0.143576815,24.10.2023 13:58,25293_187776_OD_x1y1,x1y1,0.007493047,0.6,1.4,1,1,1,0,0,0,0,1,0,0,0,0,6,1.995990424,0.079087709,2.162501296,0.669514944,0.026674731,0.068980098,1.510314445,0.094469426,1.689837136,0.214167928,0.218198571,0.29555174,0.275362319,0.335589402,0.349804941,0.631141142,0.468281531,0.531718469,-0.00617,-0.00221,-0.00421,0.08675,-0.00418,-0.00157,-0.02135,0.00076,-0.01188,-0.00689,-0.00555,-0.00951,0,-0.00853,0,-0.01804,-0.00164
25293,PM6_321136,PM6,BTP-4F-12 (Y12)_321125,Y12,PM6-Y12,25293_B-1,xylene,0,23,3000,120.8035997,2.00211,0.08125,2.1666,0.5841,0.03145,0.07067,1.53129,0.09385,1.70144,0.21906,0.22229,0.3023,0.27536,0.34188,0.3498,0.64418,0.46928,0.53072,0.38,0.538,0.35,63.87961404,26.60688785,14.23015368,0.837246282,1.215693018,0.968900738,32.34580779,31.33987704,0.837246282,24.5273,0.7766,63.01,12.0025,2.07958785,0.060646282,0.86961404,2.22765368,0.921840244,0.927564585,0.986386674,0.843455403,13.11.2023 14:23,B-1,2.77E-06,0.6,0.6,5.53,5.33,3.77,3.38,1.56,1.920015901,1.406558059,4.123441941,3.409984099,1.206558059,1.011124647,0.369311777,PM6_321136,BTP-4F-12 (Y12)_321125,xylene,Jonas_DonorAcceptor-NoWDonorWH2-AddInt-NewPTQ10BTP4F12-NoBG-ZnOCorr_PM6:BTP-4F-12 (Y12),Jonas_DonorAcceptor-NoWDonorWH2-AddInt-NewPTQ10BTP4F12-NoBG-ZnOCorr,0.141595271,24.10.2023 13:58,25293_187776_OD_x1y2,x1y2,0.007564093,0.6,0.6,1,1,1,0,0,0,0,1,0,0,0,0,6,1.996233702,0.079154581,2.162657,0.668018924,0.028132707,0.06901436,1.510185875,0.094693474,1.689707787,0.208991693,0.21424056,0.288408537,0.275362319,0.329501982,0.349804941,0.617910519,0.466748061,0.533251939,-0.00588,-0.00209,-0.00394,0.08392,-0.00332,-0.00166,-0.0211,0.00084,-0.01173,-0.01007,-0.00805,-0.01389,0,-0.01238,0,-0.02627,-0.00253
25293,PM6_321136,PM6,BTP-4F-12 (Y12)_321125,Y12,PM6-Y12,25293_B-3,xylene,0,23,3000,121.4094307,2.00232,0.08127,2.16672,0.58435,0.03092,0.07025,1.53226,0.09355,1.7018,0.22082,0.22295,0.30473,0.27536,0.3429,0.3498,0.64763,0.47053,0.52947,0.38,0.538,0.35,63.55065007,26.48936404,14.08774223,0.836854329,1.212798437,0.968900738,32.12625929,31.12715635,0.836854329,24.2997,0.7728,64.12,12.0416,2.18966404,0.064054329,-0.56934993,2.04614223,0.917337991,0.923458209,1.008958995,0.854757264,13.11.2023 14:23,B-3,9.36E-07,1.4,0.6,5.53,5.33,3.77,3.38,1.56,1.920015901,1.406558059,4.123441941,3.409984099,1.206558059,1.010651294,0.36970373,PM6_321136,BTP-4F-12 (Y12)_321125,xylene,Jonas_DonorAcceptor-NoWDonorWH2-AddInt-NewPTQ10BTP4F12-NoBG-ZnOCorr_PM6:BTP-4F-12 (Y12),Jonas_DonorAcceptor-NoWDonorWH2-AddInt-NewPTQ10BTP4F12-NoBG-ZnOCorr,0.143940702,24.10.2023 13:58,25293_187776_OD_x3y2,x3y2,0.007579821,1.4,0.6,1,1,1,0,0,0,0,1,0,0,0,0,6,1.996040289,0.079041544,2.162452805,0.673595961,0.026787554,0.068844663,1.509974737,0.094522324,1.6893424,0.212852643,0.217213517,0.293736647,0.275362319,0.334074389,0.349804941,0.627811036,0.467874297,0.532125703,-0.00628,-0.00223,-0.00427,0.08924,-0.00413,-0.00141,-0.02228,0.00097,-0.01245,-0.00797,-0.00574,-0.011,0,-0.00882,0,-0.01982,-0.00266
25293,PM6_321136,PM6,BTP-4F-12 (Y12)_321125,Y12,PM6-Y12,25293_B-2,xylene,0,23,3000,118.4221595,2.00223,0.08148,2.16689,0.57777,0.03263,0.0706,1.53071,0.09382,1.70122,0.21462,0.21845,0.29617,0.27536,0.33597,0.3498,0.63214,0.46852,0.53148,0.38,0.538,0.35,62.91671533,26.49582722,13.94124628,0.836292255,1.226273678,0.968900738,32.49113549,31.48068516,0.836292255,24.1691,0.7733,62.26,11.6356,2.32672722,0.062992255,0.65671533,2.30564628,0.912185145,0.924676745,0.989562149,0.834616918,13.11.2023 14:23,B-2,1.07E-06,1,0.6,5.53,5.33,3.77,3.38,1.56,1.920015901,1.406558059,4.123441941,3.409984099,1.206558059,1.009972489,0.370265804,PM6_321136,BTP-4F-12 (Y12)_321125,xylene,Jonas_DonorAcceptor-NoWDonorWH2-AddInt-NewPTQ10BTP4F12-NoBG-ZnOCorr_PM6:BTP-4F-12 (Y12),Jonas_DonorAcceptor-NoWDonorWH2-AddInt-NewPTQ10BTP4F12-NoBG-ZnOCorr,0.133916373,24.10.2023 13:58,25293_187776_OD_x2y2,x2y2,0.007579163,1,0.6,1,1,1,0,0,0,0,1,0,0,0,0,6,1.996136995,0.079098062,2.162554902,0.670807442,0.027460131,0.068929511,1.510080306,0.094607899,1.689525094,0.210922168,0.215727039,0.291072592,0.275362319,0.331788186,0.349804941,0.622860778,0.467311179,0.532688821,-0.0061,-0.00238,-0.00433,0.09304,-0.00517,-0.00167,-0.02063,0.00079,-0.01169,-0.00369,-0.00272,-0.0051,0,-0.00418,0,-0.00928,-0.00121
25294,PM6_321136,PM6,BTP-4F-12 (Y12)_321125,Y12,PM6-Y12,25294_B-3,xylene,2,23,3000,122.0333665,1.99667,0.0795,2.16291,0.63546,0.02696,0.06873,1.51246,0.09448,1.6901,0.21488,0.22479,0.29653,0.27536,0.34573,0.3498,0.64226,0.4617,0.5383,0.38,0.538,0.35,65.45359496,27.31544094,14.51729362,0.811977398,1.217016809,0.968900738,33.24335078,32.20950711,0.811977398,23.5562,0.7698,64.81,11.7529,3.75924094,0.042177398,0.64359496,2.76439362,0.862376707,0.948055946,0.990167156,0.809579272,13.11.2023 14:26,B-3,1.28E-06,1.4,0.6,5.53,5.33,3.77,3.38,1.56,1.920015901,1.406558059,4.123441941,3.409984099,1.206558059,0.98060795,0.394580661,PM6_321136,BTP-4F-12 (Y12)_321125,xylene,Jonas_DonorAcceptor-NoWDonorWH2-AddInt-NewPTQ10BTP4F12-NoBG-ZnOCorr_PM6:BTP-4F-12 (Y12),Jonas_DonorAcceptor-NoWDonorWH2-AddInt-NewPTQ10BTP4F12-NoBG-ZnOCorr,0.213776657,24.10.2023 14:04,25294_187777_OD_x3y2,x3y2,0.007520013,1.4,0.6,1,1,1,0,0,0,0,1,0,0,0,0,7,1.995482953,0.079023171,2.162245572,0.673397559,0.026267497,0.069301896,1.509538777,0.094486559,1.689918804,0.212604519,0.215800654,0.293394236,0.275362319,0.331901405,0.349804941,0.625295641,0.469208829,0.530791171,-0.00118,-0.00048,-0.00066,0.03794,-0.00069,0.00057,-0.00292,0.00001,-0.00019,-0.00227,-0.00899,-0.00314,0,-0.01382,0,-0.01696,0.00751
25294,PM6_321136,PM6,BTP-4F-12 (Y12)_321125,Y12,PM6-Y12,25294_A-3,xylene,2,23,3000,122.0787633,1.99649,0.07946,2.16274,0.63544,0.02723,0.0687,1.51242,0.09444,1.69009,0.21497,0.22477,0.29666,0.27536,0.34569,0.3498,0.64235,0.46184,0.53816,0.38,0.538,0.35,65.61853726,27.12892196,14.47151232,0.812933157,1.216842322,0.968900738,33.0116204,31.98498337,0.812933157,22.8435,0.7685,64.6,11.3409,4.28542196,0.044433157,1.01853726,3.13061232,0.842034934,0.945342177,0.984477904,0.783670687,13.11.2023 14:26,A-3,1.76E-06,1.4,1.4,5.53,5.33,3.77,3.38,1.56,1.920015901,1.406558059,4.123441941,3.409984099,1.206558059,0.9817622,0.393624902,PM6_321136,BTP-4F-12 (Y12)_321125,xylene,Jonas_DonorAcceptor-NoWDonorWH2-AddInt-NewPTQ10BTP4F12-NoBG-ZnOCorr_PM6:BTP-4F-12 (Y12),Jonas_DonorAcceptor-NoWDonorWH2-AddInt-NewPTQ10BTP4F12-NoBG-ZnOCorr,0.213556889,24.10.2023 14:04,25294_187777_OD_x3y1,x3y1,0.007571505,1.4,1.4,1,1,1,0,0,0,0,1,0,0,0,0,7,1.995471782,0.078839828,2.162014177,0.681380465,0.025521765,0.069409486,1.509219893,0.094600025,1.68988931,0.214778641,0.218874842,0.296394524,0.275362319,0.336629507,0.349804941,0.633024031,0.46822002,0.53177998,-0.00102,-0.00062,-0.00073,0.04594,-0.00171,0.00071,-0.0032,0.00016,-0.00021,-0.00019,-0.00589,-0.00027,0,-0.00906,0,-0.00933,0.00638
25294,PM6_321136,PM6,BTP-4F-12 (Y12)_321125,Y12,PM6-Y12,25294_B-1,xylene,2,23,3000,123.1488306,1.99662,0.07952,2.16284,0.63442,0.02652,0.06866,1.51248,0.09438,1.6901,0.21698,0.22665,0.29943,0.27536,0.34858,0.3498,0.64801,0.46207,0.53793,0.38,0.538,0.35,64.61506258,27.5619867,14.44125402,0.810887525,1.21240681,0.968900738,33.41634037,32.37711685,0.810887525,24.1263,0.768,64.54,11.9591,3.4356867,0.042887525,0.07506258,2.48215402,0.875346914,0.94711039,0.998838311,0.828120604,13.11.2023 14:26,B-1,1.30E-06,0.6,0.6,5.53,5.33,3.77,3.38,1.56,1.920015901,1.406558059,4.123441941,3.409984099,1.206558059,0.979291733,0.395670534,PM6_321136,BTP-4F-12 (Y12)_321125,xylene,Jonas_DonorAcceptor-NoWDonorWH2-AddInt-NewPTQ10BTP4F12-NoBG-ZnOCorr_PM6:BTP-4F-12 (Y12),Jonas_DonorAcceptor-NoWDonorWH2-AddInt-NewPTQ10BTP4F12-NoBG-ZnOCorr,0.217746937,24.10.2023 14:04,25294_187777_OD_x1y2,x1y2,0.007601454,0.6,0.6,1,1,1,0,0,0,0,1,0,0,0,0,7,1.995655694,0.078994889,2.162298461,0.673249957,0.026201704,0.069153311,1.509268847,0.094559127,1.689453546,0.212800628,0.216604685,0.293664866,0.275362319,0.333138006,0.349804941,0.626802872,0.468512317,0.531487683,-0.00096,-0.00052,-0.00054,0.03883,-0.00032,0.0005,-0.00321,0.00018,-0.00065,-0.00418,-0.01004,-0.00576,0,-0.01544,0,-0.02121,0.00644
25294,PM6_321136,PM6,BTP-4F-12 (Y12)_321125,Y12,PM6-Y12,25294_A-1,xylene,2,23,3000,123.5719936,1.99637,0.07951,2.16262,0.63494,0.02675,0.0686,1.5124,0.09436,1.69003,0.21769,0.22733,0.30041,0.27536,0.34964,0.3498,0.65004,0.46213,0.53787,0.38,0.538,0.35,64.52362597,27.4401703,14.3706936,0.811656297,1.210855404,0.968900738,33.22607849,32.19277198,0.811656297,0.0061,0.7623,15.73,0.0007,27.4340703,0.049356297,48.79362597,14.3699936,0.000222302,0.939190644,0.243786671,4.87E-05,13.11.2023 14:26,A-1,1.89E-06,0.6,1.4,5.53,5.33,3.77,3.38,1.56,1.920015901,1.406558059,4.123441941,3.409984099,1.206558059,0.980220163,0.394901762,PM6_321136,BTP-4F-12 (Y12)_321125,xylene,Jonas_DonorAcceptor-NoWDonorWH2-AddInt-NewPTQ10BTP4F12-NoBG-ZnOCorr_PM6:BTP-4F-12 (Y12),Jonas_DonorAcceptor-NoWDonorWH2-AddInt-NewPTQ10BTP4F12-NoBG-ZnOCorr,0.220700761,24.10.2023 14:04,25294_187777_OD_x1y1,x1y1,0.007629583,0.6,1.4,1,1,1,0,0,0,0,1,0,0,0,0,7,1.995461299,0.078842062,2.162069356,0.677394347,0.026258358,0.069421691,1.509035702,0.094653062,1.6896773,0.212093549,0.216620468,0.292689098,0.275362319,0.33316228,0.349804941,0.625851378,0.467665501,0.532334499,-0.0009,-0.00066,-0.00055,0.04245,-0.00049,0.00083,-0.00337,0.0003,-0.00035,-0.00559,-0.01071,-0.00772,0,-0.01648,0,-0.02419,0.00553
25295,PM6_321136,PM6,BTP-4F-12 (Y12)_321125,Y12,PM6-Y12,25295_A-1,xylene,1,23,2000,159.0785026,1.99686,0.07899,2.16291,0.66695,0.00246,0.06712,1.51469,0.09271,1.69031,0.28575,0.28644,0.39434,0.27536,0.44055,0.3498,0.83489,0.47232,0.52768,0.38,0.538,0.35,60.74434452,26.3726948,13.04221766,0.814124988,1.098290403,0.968900738,28.96487761,28.0640913,0.814124988,0.003,0.935,12.16,0.0003,26.3696948,-0.120875012,48.58434452,13.04191766,0.000113754,1.148472303,0.200183245,2.30E-05,13.11.2023 14:29,A-1,1.13E-06,0.6,1.4,5.53,5.33,3.77,3.38,1.56,1.920015901,1.406558059,4.123441941,3.409984099,1.206558059,0.983201549,0.392433071,PM6_321136,BTP-4F-12 (Y12)_321125,xylene,Jonas_DonorAcceptor-NoWDonorWH2-AddInt-NewPTQ10BTP4F12-NoBG-ZnOCorr_PM6:BTP-4F-12 (Y12),Jonas_DonorAcceptor-NoWDonorWH2-AddInt-NewPTQ10BTP4F12-NoBG-ZnOCorr,0.373084022,24.10.2023 14:10,25295_187786_OD_x1y1,x1y1,0.0060861,0.6,1.4,1,1,1,0,0,0,0,1,0,0,0,0,8,1.995886533,0.078285507,2.162342329,0.699650344,0.00062046,0.067681414,1.512061019,0.09311973,1.690123393,0.284968995,0.28010783,0.393257214,0.275362319,0.430805843,0.349804941,0.824063056,0.477217381,0.522782619,-0.00097,-0.0007,-0.00057,0.0327,-0.00184,0.00056,-0.00263,0.00041,-0.00019,-0.00078,-0.00634,-0.00108,0,-0.00974,0,-0.01082,0.00489
