Repository: i-MEET/ML_OrganicSolarCells

File: _Dataset Limited.csv (part 1 of 7)
plan_Info_PID,plan_Solutions_1_M1,plan_Solutions_1_M2,plan_Solutions_1_S1,plan_Solutions_1_ann. time,plan_Solutions_1_conc.,plan_Solutions_1_speed,features_A.1.c_UV,features_A.1.w_UV,features_A.1a.c_UV,features_A.1a.w_UV,features_A_UV,features_Atot_UV,features_D.1.c_UV,features_D.1a.c_UV,features_D_UV,features_Dtot_UV,features_XA_UV,features_XD_UV,features_XamA_UV,features_XamD_UV,features_atot_UV,FF_IV,JSC_IV,PCE_IV,VOC_IV,date_IV,pos_IV,sigp_IV,xpos_IV,ypos_IV,EnergyLevel_HOMO_Acceptor,EnergyLevel_HOMO_Donor,EnergyLevel_LUMO_Acceptor,EnergyLevel_LUMO_Donor,EnergyLevel_Offset,plan2_Solutions_1_M1,plan2_Solutions_1_M2,plan2_Solutions_1_S1,FitSessionName,Overall_FitSessionName,FOM_UV,date_UV,name_UV,pos_UV,res_UV,xpos_UV,ypos_UV,PseudoFeature_M1,PseudoFeature_M2,HotOneEncoded_plan_Solutions_1_M1_PM6_321136,HotOneEncoded_plan_Solutions_1_M1_PTVT-T_321032,HotOneEncoded_plan_Solutions_1_M1_PTQ10_321145,HotOneEncoded_plan_Solutions_1_M1_PCE10_120058,HotOneEncoded_plan_Solutions_1_M1_D18CL_323001,HotOneEncoded_plan_Solutions_1_M2_BTP-4F-12 (Y12)_321125,HotOneEncoded_plan_Solutions_1_M2_ITIC_120057,HotOneEncoded_plan_Solutions_1_M2_ITIC-4F_120033,HotOneEncoded_plan_Solutions_1_M2_L8-BO_321144,HotOneEncoded_plan_Solutions_1_M2_PY-IT_321127,Paper_PID
25288,PM6_321136,BTP-4F-12 (Y12)_321125,xylene,0,27,2000,1.531249208,0.070609808,1.701296684,0.092950584,0.382247118,0.587896068,2.000154212,2.158065893,0.380345243,0.524876436,0.528316494,0.471683506,0.349804941,0.275362319,1.112772504,47.9164555,24.64660334,9.778906442,0.828034688,13.11.2023 14:10,B-3,5.19E-07,1.4,0.6,5.53,5.33,3.77,3.38,1.56,PM6_321136,BTP-4F-12 (Y12)_321125,xylene,Jonas_DonorAcceptor-NoWidthOrderedDonor-No2bandHeight-NoInt_PM6:BTP-4F-12 (Y12),Jonas_DonorAcceptor-NoWidthOrderedDonor-No2bandHeight-NoInt,0.142651345,24.10.2023 13:30,25288_187767_OD_x3y2,x3y2,0.011877181,1.4,0.6,1,1,1,0,0,0,0,1,0,0,0,0,1
25288,PM6_321136,BTP-4F-12 (Y12)_321125,xylene,0,27,2000,1.531392169,0.070618933,1.701341046,0.092999028,0.383776785,0.590248695,2.000246519,2.158050375,0.38154075,0.526526235,0.528529679,0.471470321,0.349804941,0.275362319,1.116774931,47.80576817,24.20833204,9.596256312,0.829194992,13.11.2023 14:10,A-3,1.75E-06,1.4,1.4,5.53,5.33,3.77,3.38,1.56,PM6_321136,BTP-4F-12 (Y12)_321125,xylene,Jonas_DonorAcceptor-NoWidthOrderedDonor-No2bandHeight-NoInt_PM6:BTP-4F-12 (Y12),Jonas_DonorAcceptor-NoWidthOrderedDonor-No2bandHeight-NoInt,0.142053766,24.10.2023 13:30,25288_187767_OD_x3y1,x3y1,0.011857129,1.4,1.4,1,1,1,0,0,0,0,1,0,0,0,0,1
25288,PM6_321136,BTP-4F-12 (Y12)_321125,xylene,0,27,2000,1.530937555,0.070696348,1.701092584,0.093038348,0.383616841,0.590002701,2.000125201,2.158100678,0.382084871,0.527277122,0.528070667,0.471929333,0.349804941,0.275362319,1.117279823,47.56083048,24.32561568,9.581414878,0.828164052,13.11.2023 14:10,B-1,5.13E-07,0.6,0.6,5.53,5.33,3.77,3.38,1.56,PM6_321136,BTP-4F-12 (Y12)_321125,xylene,Jonas_DonorAcceptor-NoWidthOrderedDonor-No2bandHeight-NoInt_PM6:BTP-4F-12 (Y12),Jonas_DonorAcceptor-NoWidthOrderedDonor-No2bandHeight-NoInt,0.14217167,24.10.2023 13:30,25288_187767_OD_x1y2,x1y2,0.011891342,0.6,0.6,1,1,1,0,0,0,0,1,0,0,0,0,1
25288,PM6_321136,BTP-4F-12 (Y12)_321125,xylene,0,27,2000,1.531202206,0.07068149,1.701273372,0.093032332,0.383808775,0.590297896,2.000212694,2.158148639,0.381960439,0.527105406,0.528276492,0.471723508,0.349804941,0.275362319,1.117403302,47.62976296,24.21433651,9.573079611,0.830043163,13.11.2023 14:10,A-1,5.55E-07,0.6,1.4,5.53,5.33,3.77,3.38,1.56,PM6_321136,BTP-4F-12 (Y12)_321125,xylene,Jonas_DonorAcceptor-NoWidthOrderedDonor-No2bandHeight-NoInt_PM6:BTP-4F-12 (Y12),Jonas_DonorAcceptor-NoWidthOrderedDonor-No2bandHeight-NoInt,0.141980955,24.10.2023 13:30,25288_187767_OD_x1y1,x1y1,0.01186156,0.6,1.4,1,1,1,0,0,0,0,1,0,0,0,0,1
25289,PM6_321136,BTP-4F-12 (Y12)_321125,xylene,0,25,2000,1.532819294,0.068778843,1.701518231,0.091468986,0.334943258,0.515142731,1.999139169,2.157554393,0.339098834,0.467956391,0.52399877,0.47600123,0.349804941,0.275362319,0.983099122,51.8182822,27.23962347,11.67990146,0.827475353,13.11.2023 14:13,B-3,2.56E-06,1.4,0.6,5.53,5.33,3.77,3.38,1.56,PM6_321136,BTP-4F-12 (Y12)_321125,xylene,Jonas_DonorAcceptor-NoWidthOrderedDonor-No2bandHeight-NoInt_PM6:BTP-4F-12 (Y12),Jonas_DonorAcceptor-NoWidthOrderedDonor-No2bandHeight-NoInt,0.167858744,24.10.2023 13:35,25289_187768_OD_x3y2,x3y2,0.012478932,1.4,0.6,1,1,1,0,0,0,0,1,0,0,0,0,2
25289,PM6_321136,BTP-4F-12 (Y12)_321125,xylene,0,25,2000,1.53222046,0.068928682,1.701225004,0.091665851,0.337060084,0.51839841,1.999114424,2.157609933,0.340793557,0.470295109,0.5243267,0.4756733,0.349804941,0.275362319,0.988693518,51.38096039,27.30688007,11.61874816,0.828104296,13.11.2023 14:13,B-1,4.33E-06,0.6,0.6,5.53,5.33,3.77,3.38,1.56,PM6_321136,BTP-4F-12 (Y12)_321125,xylene,Jonas_DonorAcceptor-NoWidthOrderedDonor-No2bandHeight-NoInt_PM6:BTP-4F-12 (Y12),Jonas_DonorAcceptor-NoWidthOrderedDonor-No2bandHeight-NoInt,0.166746052,24.10.2023 13:35,25289_187768_OD_x1y2,x1y2,0.012460632,0.6,0.6,1,1,1,0,0,0,0,1,0,0,0,0,2
25289,PM6_321136,BTP-4F-12 (Y12)_321125,xylene,0,25,2000,1.53270429,0.068917588,1.701557945,0.091537309,0.337514849,0.519097838,1.999079809,2.157559383,0.34133432,0.471041361,0.524267536,0.475732464,0.349804941,0.275362319,0.990139199,51.84126249,26.98428297,11.58858356,0.828407276,13.11.2023 14:13,A-3,2.46E-06,1.4,1.4,5.53,5.33,3.77,3.38,1.56,PM6_321136,BTP-4F-12 (Y12)_321125,xylene,Jonas_DonorAcceptor-NoWidthOrderedDonor-No2bandHeight-NoInt_PM6:BTP-4F-12 (Y12),Jonas_DonorAcceptor-NoWidthOrderedDonor-No2bandHeight-NoInt,0.166003793,24.10.2023 13:35,25289_187768_OD_x3y1,x3y1,0.012429591,1.4,1.4,1,1,1,0,0,0,0,1,0,0,0,0,2
25289,PM6_321136,BTP-4F-12 (Y12)_321125,xylene,0,25,2000,1.532580713,0.069023003,1.701436947,0.091717189,0.342029605,0.526041533,1.999282298,2.157587454,0.345756907,0.477144531,0.524370854,0.475629146,0.349804941,0.275362319,1.003186064,50.93764906,27.17650194,11.4837477,0.82956647,13.11.2023 14:13,A-1,3.81E-06,0.6,1.4,5.53,5.33,3.77,3.38,1.56,PM6_321136,BTP-4F-12 (Y12)_321125,xylene,Jonas_DonorAcceptor-NoWidthOrderedDonor-No2bandHeight-NoInt_PM6:BTP-4F-12 (Y12),Jonas_DonorAcceptor-NoWidthOrderedDonor-No2bandHeight-NoInt,0.16313203,24.10.2023 13:35,25289_187768_OD_x1y1,x1y1,0.012367416,0.6,1.4,1,1,1,0,0,0,0,1,0,0,0,0,2
25290,PM6_321136,BTP-4F-12 (Y12)_321125,xylene,0,23,2000,1.532407635,0.069191333,1.701170188,0.09169319,0.279164608,0.429355167,1.998475017,2.156599368,0.28030759,0.386824474,0.526054737,0.473945263,0.349804941,0.275362319,0.816179641,58.52467295,26.37225273,12.81880177,0.83054125,13.11.2023 14:15,A-1,8.11E-07,0.6,1.4,5.53,5.33,3.77,3.38,1.56,PM6_321136,BTP-4F-12 (Y12)_321125,xylene,Jonas_DonorAcceptor-NoWidthOrderedDonor-No2bandHeight-NoInt_PM6:BTP-4F-12 (Y12),Jonas_DonorAcceptor-NoWidthOrderedDonor-No2bandHeight-NoInt,0.177658344,24.10.2023 13:41,25290_187773_OD_x1y1,x1y1,0.01163686,0.6,1.4,1,1,1,0,0,0,0,1,0,0,0,0,3
25290,PM6_321136,BTP-4F-12 (Y12)_321125,xylene,0,23,2000,1.532954261,0.068898657,1.701332274,0.091531117,0.280815481,0.431894209,1.99856069,2.15666726,0.282353873,0.389648344,0.525711307,0.474288693,0.349804941,0.275362319,0.821542553,58.39748995,26.383395,12.78568531,0.829849145,13.11.2023 14:15,B-1,1.12E-06,0.6,0.6,5.53,5.33,3.77,3.38,1.56,PM6_321136,BTP-4F-12 (Y12)_321125,xylene,Jonas_DonorAcceptor-NoWidthOrderedDonor-No2bandHeight-NoInt_PM6:BTP-4F-12 (Y12),Jonas_DonorAcceptor-NoWidthOrderedDonor-No2bandHeight-NoInt,0.178581637,24.10.2023 13:41,25290_187773_OD_x1y2,x1y2,0.011727655,0.6,0.6,1,1,1,0,0,0,0,1,0,0,0,0,3
25290,PM6_321136,BTP-4F-12 (Y12)_321125,xylene,0,23,2000,1.533593307,0.068741021,1.701591753,0.09147911,0.279336348,0.429619304,1.998730958,2.156621437,0.281090066,0.387904291,0.525513033,0.474486967,0.349804941,0.275362319,0.817523594,58.20494287,26.23225512,12.66127715,0.829243394,13.11.2023 14:15,B-3,1.35E-06,1.4,0.6,5.53,5.33,3.77,3.38,1.56,PM6_321136,BTP-4F-12 (Y12)_321125,xylene,Jonas_DonorAcceptor-NoWidthOrderedDonor-No2bandHeight-NoInt_PM6:BTP-4F-12 (Y12),Jonas_DonorAcceptor-NoWidthOrderedDonor-No2bandHeight-NoInt,0.179511288,24.10.2023 13:41,25290_187773_OD_x3y2,x3y2,0.011729357,1.4,0.6,1,1,1,0,0,0,0,1,0,0,0,0,3
25290,PM6_321136,BTP-4F-12 (Y12)_321125,xylene,0,23,2000,1.5319393,0.069782287,1.700982506,0.092148404,0.270975351,0.416760089,1.998402263,2.155986092,0.271295027,0.374387137,0.526779435,0.473220565,0.349804941,0.275362319,0.791147226,57.76419676,25.99830155,12.44292373,0.828550004,13.11.2023 14:15,A-3,1.30E-06,1.4,1.4,5.53,5.33,3.77,3.38,1.56,PM6_321136,BTP-4F-12 (Y12)_321125,xylene,Jonas_DonorAcceptor-NoWidthOrderedDonor-No2bandHeight-NoInt_PM6:BTP-4F-12 (Y12),Jonas_DonorAcceptor-NoWidthOrderedDonor-No2bandHeight-NoInt,0.187364705,24.10.2023 13:41,25290_187773_OD_x3y1,x3y1,0.011559707,1.4,1.4,1,1,1,0,0,0,0,1,0,0,0,0,3
25291,PM6_321136,BTP-4F-12 (Y12)_321125,xylene,0,23,1000,1.530187676,0.072394303,1.701221271,0.094098522,0.419046812,0.644493997,2.001024755,2.158677852,0.415211879,0.572992392,0.529364437,0.470635563,0.349804941,0.275362319,1.21748639,46.56550351,25.63623761,9.789595369,0.820060984,13.11.2023 14:18,A-1,2.80E-06,0.6,1.4,5.53,5.33,3.77,3.38,1.56,PM6_321136,BTP-4F-12 (Y12)_321125,xylene,Jonas_DonorAcceptor-NoWidthOrderedDonor-No2bandHeight-NoInt_PM6:BTP-4F-12 (Y12),Jonas_DonorAcceptor-NoWidthOrderedDonor-No2bandHeight-NoInt,0.167917421,24.10.2023 13:47,25291_187774_OD_x1y1,x1y1,0.013271762,0.6,1.4,1,1,1,0,0,0,0,1,0,0,0,0,4
25291,PM6_321136,BTP-4F-12 (Y12)_321125,xylene,0,23,1000,1.530683993,0.072124916,1.701268521,0.094035355,0.419901022,0.645807772,2.001075647,2.158590625,0.416814583,0.575204124,0.528911941,0.471088059,0.349804941,0.275362319,1.221011896,46.55947455,25.64821416,9.768586131,0.818024872,13.11.2023 14:18,B-1,3.33E-06,0.6,0.6,5.53,5.33,3.77,3.38,1.56,PM6_321136,BTP-4F-12 (Y12)_321125,xylene,Jonas_DonorAcceptor-NoWidthOrderedDonor-No2bandHeight-NoInt_PM6:BTP-4F-12 (Y12),Jonas_DonorAcceptor-NoWidthOrderedDonor-No2bandHeight-NoInt,0.169151379,24.10.2023 13:47,25291_187774_OD_x1y2,x1y2,0.013390083,0.6,0.6,1,1,1,0,0,0,0,1,0,0,0,0,4
25291,PM6_321136,BTP-4F-12 (Y12)_321125,xylene,0,23,1000,1.53099307,0.071813635,1.701338051,0.093821606,0.415796672,0.639495281,2.00092777,2.158438755,0.412675959,0.569492823,0.528950846,0.471049154,0.349804941,0.275362319,1.208988105,46.59625217,24.99811604,9.555223511,0.820318647,13.11.2023 14:18,A-3,2.99E-06,1.4,1.4,5.53,5.33,3.77,3.38,1.56,PM6_321136,BTP-4F-12 (Y12)_321125,xylene,Jonas_DonorAcceptor-NoWidthOrderedDonor-No2bandHeight-NoInt_PM6:BTP-4F-12 (Y12),Jonas_DonorAcceptor-NoWidthOrderedDonor-No2bandHeight-NoInt,0.166490821,24.10.2023 13:47,25291_187774_OD_x3y1,x3y1,0.013235022,1.4,1.4,1,1,1,0,0,0,0,1,0,0,0,0,4
25291,PM6_321136,BTP-4F-12 (Y12)_321125,xylene,0,23,1000,1.530904205,0.072055026,1.701377444,0.093971803,0.42081589,0.647214839,2.001080326,2.158524213,0.416588439,0.574892046,0.529589389,0.470410611,0.349804941,0.275362319,1.222106885,46.00570179,25.11270772,9.44318185,0.817359568,13.11.2023 14:18,B-2,2.71E-06,1,0.6,5.53,5.33,3.77,3.38,1.56,PM6_321136,BTP-4F-12 (Y12)_321125,xylene,Jonas_DonorAcceptor-NoWidthOrderedDonor-No2bandHeight-NoInt_PM6:BTP-4F-12 (Y12),Jonas_DonorAcceptor-NoWidthOrderedDonor-No2bandHeight-NoInt,0.16824753,24.10.2023 13:47,25291_187774_OD_x2y2,x2y2,0.013337139,1,0.6,1,1,1,0,0,0,0,1,0,0,0,0,4
25292,PM6_321136,BTP-4F-12 (Y12)_321125,xylene,2,23,1000,1.512020947,0.069828892,1.68965524,0.094800096,0.425161545,0.653898456,1.997151472,2.158678203,0.410887709,0.567025038,0.535576929,0.464423071,0.349804941,0.275362319,1.220923495,47.46906613,25.77554762,9.775360003,0.798940012,13.11.2023 14:20,B-3,8.88E-07,1.4,0.6,5.53,5.33,3.77,3.38,1.56,PM6_321136,BTP-4F-12 (Y12)_321125,xylene,Jonas_DonorAcceptor-NoWidthOrderedDonor-No2bandHeight-NoInt_PM6:BTP-4F-12 (Y12),Jonas_DonorAcceptor-NoWidthOrderedDonor-No2bandHeight-NoInt,0.183413633,24.10.2023 13:52,25292_187775_OD_x3y2,x3y2,0.01487039,1.4,0.6,1,1,1,0,0,0,0,1,0,0,0,0,5
25292,PM6_321136,BTP-4F-12 (Y12)_321125,xylene,2,23,1000,1.512054254,0.069830691,1.689695358,0.094805489,0.42312341,0.650763805,1.997089736,2.158678315,0.408193929,0.563307622,0.536017725,0.463982275,0.349804941,0.275362319,1.214071427,47.66726647,24.93986821,9.541904495,0.802639749,13.11.2023 14:20,A-3,1.21E-06,1.4,1.4,5.53,5.33,3.77,3.38,1.56,PM6_321136,BTP-4F-12 (Y12)_321125,xylene,Jonas_DonorAcceptor-NoWidthOrderedDonor-No2bandHeight-NoInt_PM6:BTP-4F-12 (Y12),Jonas_DonorAcceptor-NoWidthOrderedDonor-No2bandHeight-NoInt,0.178291025,24.10.2023 13:52,25292_187775_OD_x3y1,x3y1,0.014621945,1.4,1.4,1,1,1,0,0,0,0,1,0,0,0,0,5
25292,PM6_321136,BTP-4F-12 (Y12)_321125,xylene,2,23,1000,1.511930605,0.070043568,1.689696501,0.094931549,0.432536312,0.665240848,1.997228062,2.158819758,0.41619848,0.574353902,0.536659943,0.463340057,0.349804941,0.275362319,1.23959475,47.26142822,25.09869849,9.524835579,0.80297023,13.11.2023 14:20,A-2,1.53E-06,1,1.4,5.53,5.33,3.77,3.38,1.56,PM6_321136,BTP-4F-12 (Y12)_321125,xylene,Jonas_DonorAcceptor-NoWidthOrderedDonor-No2bandHeight-NoInt_PM6:BTP-4F-12 (Y12),Jonas_DonorAcceptor-NoWidthOrderedDonor-No2bandHeight-NoInt,0.193423825,24.10.2023 13:52,25292_187775_OD_x2y1,x2y1,0.015336713,1,1.4,1,1,1,0,0,0,0,1,0,0,0,0,5
25292,PM6_321136,BTP-4F-12 (Y12)_321125,xylene,2,23,1000,1.511834529,0.069937553,1.689527423,0.094968629,0.429595189,0.6607174,1.997272693,2.158778012,0.414163038,0.571544993,0.536182394,0.463817606,0.349804941,0.275362319,1.232262393,47.18185744,25.07071573,9.473427112,0.800876133,13.11.2023 14:20,B-1,8.61E-07,0.6,0.6,5.53,5.33,3.77,3.38,1.56,PM6_321136,BTP-4F-12 (Y12)_321125,xylene,Jonas_DonorAcceptor-NoWidthOrderedDonor-No2bandHeight-NoInt_PM6:BTP-4F-12 (Y12),Jonas_DonorAcceptor-NoWidthOrderedDonor-No2bandHeight-NoInt,0.188671358,24.10.2023 13:52,25292_187775_OD_x1y2,x1y2,0.015104255,0.6,0.6,1,1,1,0,0,0,0,1,0,0,0,0,5
25293,PM6_321136,BTP-4F-12 (Y12)_321125,xylene,0,23,3000,1.529864013,0.074203254,1.700033136,0.096799565,0.226546907,0.348429143,1.999966985,2.154669744,0.211246039,0.291519534,0.544464197,0.455535803,0.349804941,0.275362319,0.639948677,64.20366582,26.51396567,14.26294872,0.837866459,13.11.2023 14:23,A-1,2.61E-06,0.6,1.4,5.53,5.33,3.77,3.38,1.56,PM6_321136,BTP-4F-12 (Y12)_321125,xylene,Jonas_DonorAcceptor-NoWidthOrderedDonor-No2bandHeight-NoInt_PM6:BTP-4F-12 (Y12),Jonas_DonorAcceptor-NoWidthOrderedDonor-No2bandHeight-NoInt,0.304948609,24.10.2023 13:58,25293_187776_OD_x1y1,x1y1,0.011683232,0.6,1.4,1,1,1,0,0,0,0,1,0,0,0,0,6
25293,PM6_321136,BTP-4F-12 (Y12)_321125,xylene,0,23,3000,1.529434388,0.074460495,1.69971417,0.097072464,0.225183794,0.346332675,2.000018247,2.154713021,0.209360263,0.288917162,0.545191285,0.454808715,0.349804941,0.275362319,0.635249838,63.87961404,26.60688785,14.23015368,0.837246282,13.11.2023 14:23,B-1,2.77E-06,0.6,0.6,5.53,5.33,3.77,3.38,1.56,PM6_321136,BTP-4F-12 (Y12)_321125,xylene,Jonas_DonorAcceptor-NoWidthOrderedDonor-No2bandHeight-NoInt_PM6:BTP-4F-12 (Y12),Jonas_DonorAcceptor-NoWidthOrderedDonor-No2bandHeight-NoInt,0.309930824,24.10.2023 13:58,25293_187776_OD_x1y2,x1y2,0.011715671,0.6,0.6,1,1,1,0,0,0,0,1,0,0,0,0,6
25293,PM6_321136,BTP-4F-12 (Y12)_321125,xylene,0,23,3000,1.530511636,0.073842672,1.700139272,0.096595821,0.225688451,0.347108838,2.000125233,2.154792379,0.211121498,0.291347668,0.54366873,0.45633127,0.349804941,0.275362319,0.638456505,63.55065007,26.48936404,14.08774223,0.836854329,13.11.2023 14:23,B-3,9.36E-07,1.4,0.6,5.53,5.33,3.77,3.38,1.56,PM6_321136,BTP-4F-12 (Y12)_321125,xylene,Jonas_DonorAcceptor-NoWidthOrderedDonor-No2bandHeight-NoInt_PM6:BTP-4F-12 (Y12),Jonas_DonorAcceptor-NoWidthOrderedDonor-No2bandHeight-NoInt,0.30588436,24.10.2023 13:58,25293_187776_OD_x3y2,x3y2,0.011705075,1.4,0.6,1,1,1,0,0,0,0,1,0,0,0,0,6
25293,PM6_321136,BTP-4F-12 (Y12)_321125,xylene,0,23,3000,1.528753937,0.074564927,1.6994226,0.097180281,0.22143494,0.340566937,2.000088268,2.154491428,0.204723243,0.282518076,0.546581815,0.453418185,0.349804941,0.275362319,0.623085013,62.91671533,26.49582722,13.94124628,0.836292255,13.11.2023 14:23,B-2,1.07E-06,1,0.6,5.53,5.33,3.77,3.38,1.56,PM6_321136,BTP-4F-12 (Y12)_321125,xylene,Jonas_DonorAcceptor-NoWidthOrderedDonor-No2bandHeight-NoInt_PM6:BTP-4F-12 (Y12),Jonas_DonorAcceptor-NoWidthOrderedDonor-No2bandHeight-NoInt,0.323409621,24.10.2023 13:58,25293_187776_OD_x2y2,x2y2,0.011878501,1,0.6,1,1,1,0,0,0,0,1,0,0,0,0,6
25294,PM6_321136,BTP-4F-12 (Y12)_321125,xylene,2,23,3000,1.510311999,0.0719115,1.688820322,0.097263746,0.227865426,0.350457025,1.995740688,2.155358819,0.208090379,0.287164724,0.549631542,0.450368458,0.349804941,0.275362319,0.637621749,65.45359496,27.31544094,14.51729362,0.811977398,13.11.2023 14:26,B-3,1.28E-06,1.4,0.6,5.53,5.33,3.77,3.38,1.56,PM6_321136,BTP-4F-12 (Y12)_321125,xylene,Jonas_DonorAcceptor-NoWidthOrderedDonor-No2bandHeight-NoInt_PM6:BTP-4F-12 (Y12),Jonas_DonorAcceptor-NoWidthOrderedDonor-No2bandHeight-NoInt,0.214775956,24.10.2023 14:04,25294_187777_OD_x3y2,x3y2,0.010293254,1.4,0.6,1,1,1,0,0,0,0,1,0,0,0,0,7
25294,PM6_321136,BTP-4F-12 (Y12)_321125,xylene,2,23,3000,1.510252255,0.071907109,1.688807163,0.09725488,0.227879289,0.350478346,1.995586074,2.155217425,0.208173503,0.287279434,0.549547739,0.450452261,0.349804941,0.275362319,0.637757781,65.61853726,27.12892196,14.47151232,0.812933157,13.11.2023 14:26,A-3,1.76E-06,1.4,1.4,5.53,5.33,3.77,3.38,1.56,PM6_321136,BTP-4F-12 (Y12)_321125,xylene,Jonas_DonorAcceptor-NoWidthOrderedDonor-No2bandHeight-NoInt_PM6:BTP-4F-12 (Y12),Jonas_DonorAcceptor-NoWidthOrderedDonor-No2bandHeight-NoInt,0.216812451,24.10.2023 14:04,25294_187777_OD_x3y1,x3y1,0.010348828,1.4,1.4,1,1,1,0,0,0,0,1,0,0,0,0,7
25294,PM6_321136,BTP-4F-12 (Y12)_321125,xylene,2,23,3000,1.510369222,0.071760637,1.688834963,0.097092866,0.229674089,0.353238749,1.995622447,2.155193236,0.210103366,0.289942645,0.549205485,0.450794515,0.349804941,0.275362319,0.643181394,64.61506258,27.5619867,14.44125402,0.810887525,13.11.2023 14:26,B-1,1.30E-06,0.6,0.6,5.53,5.33,3.77,3.38,1.56,PM6_321136,BTP-4F-12 (Y12)_321125,xylene,Jonas_DonorAcceptor-NoWidthOrderedDonor-No2bandHeight-NoInt_PM6:BTP-4F-12 (Y12),Jonas_DonorAcceptor-NoWidthOrderedDonor-No2bandHeight-NoInt,0.214821682,24.10.2023 14:04,25294_187777_OD_x1y2,x1y2,0.010369467,0.6,0.6,1,1,1,0,0,0,0,1,0,0,0,0,7
25294,PM6_321136,BTP-4F-12 (Y12)_321125,xylene,2,23,3000,1.510285495,0.071724931,1.688764929,0.097099026,0.230404618,0.354362302,1.995406537,2.155026708,0.210806152,0.29091249,0.549164955,0.450835045,0.349804941,0.275362319,0.645274793,64.52362597,27.4401703,14.3706936,0.811656297,13.11.2023 14:26,A-1,1.89E-06,0.6,1.4,5.53,5.33,3.77,3.38,1.56,PM6_321136,BTP-4F-12 (Y12)_321125,xylene,Jonas_DonorAcceptor-NoWidthOrderedDonor-No2bandHeight-NoInt_PM6:BTP-4F-12 (Y12),Jonas_DonorAcceptor-NoWidthOrderedDonor-No2bandHeight-NoInt,0.217461498,24.10.2023 14:04,25294_187777_OD_x1y1,x1y1,0.010446277,0.6,1.4,1,1,1,0,0,0,0,1,0,0,0,0,7
25295,PM6_321136,BTP-4F-12 (Y12)_321125,xylene,1,23,2000,1.514448921,0.06727394,1.68989596,0.092696524,0.286467826,0.440587516,1.99486925,2.156817383,0.280307497,0.386824346,0.53248876,0.46751124,0.349804941,0.275362319,0.827411862,60.74434452,26.3726948,13.04221766,0.814124988,13.11.2023 14:29,A-1,1.13E-06,0.6,1.4,5.53,5.33,3.77,3.38,1.56,PM6_321136,BTP-4F-12 (Y12)_321125,xylene,Jonas_DonorAcceptor-NoWidthOrderedDonor-No2bandHeight-NoInt_PM6:BTP-4F-12 (Y12),Jonas_DonorAcceptor-NoWidthOrderedDonor-No2bandHeight-NoInt,0.177939477,24.10.2023 14:10,25295_187786_OD_x1y1,x1y1,0.012259846,0.6,1.4,1,1,1,0,0,0,0,1,0,0,0,0,8
25295,PM6_321136,BTP-4F-12 (Y12)_321125,xylene,1,23,2000,1.51450322,0.067286544,1.689947251,0.092661723,0.286350225,0.440406647,1.99487939,2.15685375,0.280780363,0.3874769,0.531966903,0.468033097,0.349804941,0.275362319,0.827883547,60.58565021,26.35799178,12.97418221,0.812452355,13.11.2023 14:29,B-1,9.37E-07,0.6,0.6,5.53,5.33,3.77,3.38,1.56,PM6_321136,BTP-4F-12 (Y12)_321125,xylene,Jonas_DonorAcceptor-NoWidthOrderedDonor-No2bandHeight-NoInt_PM6:BTP-4F-12 (Y12),Jonas_DonorAcceptor-NoWidthOrderedDonor-No2bandHeight-NoInt,0.17811674,24.10.2023 14:10,25295_187786_OD_x1y2,x1y2,0.012292843,0.6,0.6,1,1,1,0,0,0,0,1,0,0,0,0,8
25295,PM6_321136,BTP-4F-12 (Y12)_321125,xylene,1,23,2000,1.514771551,0.067232441,1.690082293,0.092630151,0.285631671,0.439301509,1.994913887,2.156851249,0.28004473,0.386461727,0.531994511,0.468005489,0.349804941,0.275362319,0.825763237,60.08036113,26.1427952,12.73600647,0.8108653,13.11.2023 14:29,B-3,1.01E-06,1.4,0.6,5.53,5.33,3.77,3.38,1.56,PM6_321136,BTP-4F-12 (Y12)_321125,xylene,Jonas_DonorAcceptor-NoWidthOrderedDonor-No2bandHeight-NoInt_PM6:BTP-4F-12 (Y12),Jonas_DonorAcceptor-NoWidthOrderedDonor-No2bandHeight-NoInt,0.17852813,24.10.2023 14:10,25295_187786_OD_x3y2,x3y2,0.012297006,1.4,0.6,1,1,1,0,0,0,0,1,0,0,0,0,8
25295,PM6_321136,BTP-4F-12 (Y12)_321125,xylene,1,23,2000,1.514514958,0.067117414,1.689941998,0.092566573,0.293244307,0.451009744,1.994871918,2.156929756,0.287437025,0.396663095,0.532056382,0.467943618,0.349804941,0.275362319,0.847672839,59.28235588,26.14449109,12.59516936,0.812640317,13.11.2023 14:29,A-2,1.26E-06,1,1.4,5.53,5.33,3.77,3.38,1.56,PM6_321136,BTP-4F-12 (Y12)_321125,xylene,Jonas_DonorAcceptor-NoWidthOrderedDonor-No2bandHeight-NoInt_PM6:BTP-4F-12 (Y12),Jonas_DonorAcceptor-NoWidthOrderedDonor-No2bandHeight-NoInt,0.177626991,24.10.2023 14:10,25295_187786_OD_x2y1,x2y1,0.012454479,1,1.4,1,1,1,0,0,0,0,1,0,0,0,0,8
25313,PM6_321136,L8-BO_321144,xylene,0,24,2000,1.561258867,0.076726829,1.729937381,0.091471031,0.373622404,0.579114727,2.007848297,2.167969664,0.441669861,0.609504409,0.487216392,0.512783608,0.35483871,0.275362319,1.188619135,59.62208046,26.81804215,13.52718851,0.846005812,30.10.2023 10:54,B-1,8.31E-07,0.6,0.6,5.45,5.33,3.77,3.38,1.56,PM6_321136,L8-BO_321144,xylene,Jonas_DonorAcceptor-NoWidthOrderedDonor-No2bandHeight-NoInt_PM6:L8-BO,Jonas_DonorAcceptor-NoWidthOrderedDonor-No2bandHeight-NoInt,0.047464868,25.10.2023 10:36,25313_188424_OD_x1y2,x1y2,0.010380532,0.6,0.6,1,4,1,0,0,0,0,0,0,0,1,0,26
25313,PM6_321136,L8-BO_321144,xylene,0,24,2000,1.561502628,0.076744832,1.729980557,0.091588879,0.377463407,0.58506828,2.007866436,2.167921425,0.446309095,0.615906551,0.48716115,0.51283885,0.35483871,0.275362319,1.200974831,59.28553266,26.84998246,13.4865583,0.847243804,30.10.2023 10:54,A-1,8.53E-07,0.6,1.4,5.45,5.33,3.77,3.38,1.56,PM6_321136,L8-BO_321144,xylene,Jonas_DonorAcceptor-NoWidthOrderedDonor-No2bandHeight-NoInt_PM6:L8-BO,Jonas_DonorAcceptor-NoWidthOrderedDonor-No2bandHeight-NoInt,0.049369285,25.10.2023 10:36,25313_188424_OD_x1y1,x1y1,0.010693481,0.6,1.4,1,4,1,0,0,0,0,0,0,0,1,0,26
25313,PM6_321136,L8-BO_321144,xylene,0,24,2000,1.561291019,0.07632653,1.729946704,0.091042114,0.367632749,0.569830761,2.007437035,2.167754136,0.434968485,0.600256509,0.486998513,0.513001487,0.35483871,0.275362319,1.17008727,59.75069771,26.65536832,13.48430766,0.84664429,30.10.2023 10:54,A-3,9.50E-07,1.4,1.4,5.45,5.33,3.77,3.38,1.56,PM6_321136,L8-BO_321144,xylene,Jonas_DonorAcceptor-NoWidthOrderedDonor-No2bandHeight-NoInt_PM6:L8-BO,Jonas_DonorAcceptor-NoWidthOrderedDonor-No2bandHeight-NoInt,0.042028391,25.10.2023 10:36,25313_188424_OD_x3y1,x3y1,0.009674504,1.4,1.4,1,4,1,0,0,0,0,0,0,0,1,0,26
25313,PM6_321136,L8-BO_321144,xylene,0,24,2000,1.561834974,0.076392335,1.730206264,0.091216305,0.371160268,0.575298416,2.00781958,2.167912485,0.440065833,0.60729085,0.486473565,0.513526435,0.35483871,0.275362319,1.182589266,59.53143779,26.57777991,13.36827774,0.844909878,30.10.2023 10:54,B-3,9.98E-07,1.4,0.6,5.45,5.33,3.77,3.38,1.56,PM6_321136,L8-BO_321144,xylene,Jonas_DonorAcceptor-NoWidthOrderedDonor-No2bandHeight-NoInt_PM6:L8-BO,Jonas_DonorAcceptor-NoWidthOrderedDonor-No2bandHeight-NoInt,0.045090935,25.10.2023 10:36,25313_188424_OD_x3y2,x3y2,0.010085159,1.4,0.6,1,4,1,0,0,0,0,0,0,0,1,0,26
25314,PM6_321136,L8-BO_321144,xylene,0,21,2000,1.56390611,0.073742977,1.729440053,0.090198419,0.236855282,0.367125687,2.004359036,2.164566359,0.27393907,0.378035916,0.492679287,0.507320713,0.35483871,0.275362319,0.745161603,70.4701406,24.39512857,14.74056167,0.857444033,30.10.2023 10:56,A-1,7.58E-07,0.6,1.4,5.45,5.33,3.77,3.38,1.56,PM6_321136,L8-BO_321144,xylene,Jonas_DonorAcceptor-NoWidthOrderedDonor-No2bandHeight-NoInt_PM6:L8-BO,Jonas_DonorAcceptor-NoWidthOrderedDonor-No2bandHeight-NoInt,0.046344177,25.10.2023 10:41,25314_188484_OD_x1y1,x1y1,0.007905032,0.6,1.4,1,4,1,0,0,0,0,0,0,0,1,0,27
25314,PM6_321136,L8-BO_321144,xylene,0,21,2000,1.564972328,0.072494179,1.729569653,0.089385164,0.242581488,0.376001307,2.003965735,2.164368783,0.286681204,0.395620062,0.487287318,0.512712682,0.35483871,0.275362319,0.771621368,69.90786349,24.28944379,14.52002533,0.855113523,30.10.2023 10:56,B-1,1.23E-06,0.6,0.6,5.45,5.33,3.77,3.38,1.56,PM6_321136,L8-BO_321144,xylene,Jonas_DonorAcceptor-NoWidthOrderedDonor-No2bandHeight-NoInt_PM6:L8-BO,Jonas_DonorAcceptor-NoWidthOrderedDonor-No2bandHeight-NoInt,0.038320968,25.10.2023 10:41,25314_188484_OD_x1y2,x1y2,0.007358991,0.6,0.6,1,4,1,0,0,0,0,0,0,0,1,0,27
25314,PM6_321136,L8-BO_321144,xylene,0,21,2000,1.567425253,0.069818606,1.729280983,0.088934739,0.243629273,0.377625373,2.003306671,2.163504299,0.294331501,0.406177471,0.481786174,0.518213826,0.35483871,0.275362319,0.783802844,69.2311512,24.3218633,14.45333808,0.858360581,30.10.2023 10:56,B-3,1.06E-06,1.4,0.6,5.45,5.33,3.77,3.38,1.56,PM6_321136,L8-BO_321144,xylene,Jonas_DonorAcceptor-NoWidthOrderedDonor-No2bandHeight-NoInt_PM6:L8-BO,Jonas_DonorAcceptor-NoWidthOrderedDonor-No2bandHeight-NoInt,0.037477118,25.10.2023 10:41,25314_188484_OD_x3y2,x3y2,0.007358069,1.4,0.6,1,4,1,0,0,0,0,0,0,0,1,0,27
25314,PM6_321136,L8-BO_321144,xylene,0,21,2000,1.56691009,0.069899045,1.72892447,0.088687255,0.243036135,0.376706009,2.002943527,2.163491063,0.295577133,0.407896444,0.480123415,0.519876585,0.35483871,0.275362319,0.784602453,69.33418341,24.07070641,14.31896606,0.857976552,30.10.2023 10:56,A-3,1.28E-06,1.4,1.4,5.45,5.33,3.77,3.38,1.56,PM6_321136,L8-BO_321144,xylene,Jonas_DonorAcceptor-NoWidthOrderedDonor-No2bandHeight-NoInt_PM6:L8-BO,Jonas_DonorAcceptor-NoWidthOrderedDonor-No2bandHeight-NoInt,0.03500702,25.10.2023 10:41,25314_188484_OD_x3y1,x3y1,0.007184597,1.4,1.4,1,4,1,0,0,0,0,0,0,0,1,0,27
25315,PM6_321136,L8-BO_321144,xylene,0,21,1000,1.558615296,0.077129079,1.729507049,0.09045104,0.363899671,0.564044491,2.007992587,2.168276494,0.414188058,0.57157952,0.496682428,0.503317572,0.35483871,0.275362319,1.135624011,61.30789363,26.19915749,13.5126818,0.841274702,30.10.2023 10:58,B-1,7.70E-07,0.6,0.6,5.45,5.33,3.77,3.38,1.56,PM6_321136,L8-BO_321144,xylene,Jonas_DonorAcceptor-NoWidthOrderedDonor-No2bandHeight-NoInt_PM6:L8-BO,Jonas_DonorAcceptor-NoWidthOrderedDonor-No2bandHeight-NoInt,0.035157038,25.10.2023 10:47,25315_188491_OD_x1y2,x1y2,0.008788935,0.6,0.6,1,4,1,0,0,0,0,0,0,0,1,0,28
25315,PM6_321136,L8-BO_321144,xylene,0,21,1000,1.56120329,0.075260845,1.729931123,0.090234745,0.353044956,0.547219681,2.006774838,2.167146609,0.407453939,0.562286436,0.493210153,0.506789847,0.35483871,0.275362319,1.109506117,62.31198374,25.67840613,13.45000632,0.840587345,30.10.2023 10:58,B-3,9.88E-07,1.4,0.6,5.45,5.33,3.77,3.38,1.56,PM6_321136,L8-BO_321144,xylene,Jonas_DonorAcceptor-NoWidthOrderedDonor-No2bandHeight-NoInt_PM6:L8-BO,Jonas_DonorAcceptor-NoWidthOrderedDonor-No2bandHeight-NoInt,0.034680227,25.10.2023 10:47,25315_188491_OD_x3y2,x3y2,0.008547693,1.4,0.6,1,4,1,0,0,0,0,0,0,0,1,0,28
25315,PM6_321136,L8-BO_321144,xylene,0,21,1000,1.55775444,0.077083332,1.729029009,0.090293142,0.360965434,0.559496422,2.007731535,2.168054166,0.412176443,0.568803491,0.495875623,0.504124377,0.35483871,0.275362319,1.128299914,60.53085597,26.07785472,13.24419481,0.839028829,30.10.2023 10:58,B-2,8.96E-07,1,0.6,5.45,5.33,3.77,3.38,1.56,PM6_321136,L8-BO_321144,xylene,Jonas_DonorAcceptor-NoWidthOrderedDonor-No2bandHeight-NoInt_PM6:L8-BO,Jonas_DonorAcceptor-NoWidthOrderedDonor-No2bandHeight-NoInt,0.036723375,25.10.2023 10:47,25315_188491_OD_x2y2,x2y2,0.008970705,1,0.6,1,4,1,0,0,0,0,0,0,0,1,0,28
25316,PM6_321136,L8-BO_321144,xylene,2,21,1000,1.55354456,0.07312719,1.723967811,0.08991726,0.346147026,0.53652789,2.000130995,2.163339029,0.413632082,0.570812273,0.484519489,0.515480511,0.35483871,0.275362319,1.107340163,63.82305806,26.61439471,14.31947813,0.843010507,30.10.2023 11:01,B-3,1.26E-06,1.4,0.6,5.45,5.33,3.77,3.38,1.56,PM6_321136,L8-BO_321144,xylene,Jonas_DonorAcceptor-NoWidthOrderedDonor-No2bandHeight-NoInt_PM6:L8-BO,Jonas_DonorAcceptor-NoWidthOrderedDonor-No2bandHeight-NoInt,0.03356026,25.10.2023 10:53,25316_188501_OD_x3y2,x3y2,0.008495997,1.4,0.6,1,4,1,0,0,0,0,0,0,0,1,0,29
25316,PM6_321136,L8-BO_321144,xylene,2,21,1000,1.553172876,0.073285682,1.724102914,0.089432518,0.337875665,0.523707281,1.999984291,2.163504449,0.399712916,0.551603824,0.487028617,0.512971383,0.35483871,0.275362319,1.075311105,64.21511491,26.1155099,14.14107065,0.84323091,30.10.2023 11:01,A-3,1.66E-06,1.4,1.4,5.45,5.33,3.77,3.38,1.56,PM6_321136,L8-BO_321144,xylene,Jonas_DonorAcceptor-NoWidthOrderedDonor-No2bandHeight-NoInt_PM6:L8-BO,Jonas_DonorAcceptor-NoWidthOrderedDonor-No2bandHeight-NoInt,0.030269352,25.10.2023 10:53,25316_188501_OD_x3y1,x3y1,0.008008098,1.4,1.4,1,4,1,0,0,0,0,0,0,0,1,0,29
25316,PM6_321136,L8-BO_321144,xylene,2,21,1000,1.553764415,0.072613427,1.724124826,0.089164918,0.328290509,0.508850288,1.999516633,2.163120567,0.388920677,0.536710535,0.486676889,0.513323111,0.35483871,0.275362319,1.045560823,64.16492912,26.03300055,14.12734766,0.845743534,30.10.2023 11:01,A-2,1.77E-06,1,1.4,5.45,5.33,3.77,3.38,1.56,PM6_321136,L8-BO_321144,xylene,Jonas_DonorAcceptor-NoWidthOrderedDonor-No2bandHeight-NoInt_PM6:L8-BO,Jonas_DonorAcceptor-NoWidthOrderedDonor-No2bandHeight-NoInt,0.030043085,25.10.2023 10:53,25316_188501_OD_x2y1,x2y1,0.007888733,1,1.4,1,4,1,0,0,0,0,0,0,0,1,0,29
25316,PM6_321136,L8-BO_321144,xylene,2,21,1000,1.553150079,0.073479807,1.723936671,0.089928171,0.346568015,0.537180423,2.000353531,2.163623678,0.413590572,0.570754989,0.484848139,0.515151861,0.35483871,0.275362319,1.107935411,64.25235429,26.02828775,14.12639758,0.844688887,30.10.2023 11:01,B-1,9.12E-07,0.6,0.6,5.45,5.33,3.77,3.38,1.56,PM6_321136,L8-BO_321144,xylene,Jonas_DonorAcceptor-NoWidthOrderedDonor-No2bandHeight-NoInt_PM6:L8-BO,Jonas_DonorAcceptor-NoWidthOrderedDonor-No2bandHeight-NoInt,0.031802996,25.10.2023 10:53,25316_188501_OD_x1y2,x1y2,0.008307562,0.6,0.6,1,4,1,0,0,0,0,0,0,0,1,0,29
25317,PM6_321136,L8-BO_321144,xylene,0,21,3000,1.563276518,0.076606214,1.727521015,0.095578824,0.201084275,0.311680626,2.005447368,2.163547924,0.226943653,0.313182242,0.498798444,0.501201556,0.35483871,0.275362319,0.624862868,71.74403568,25.37820529,15.78553348,0.866986939,30.10.2023 11:03,A-1,1.34E-06,0.6,1.4,5.45,5.33,3.77,3.38,1.56,PM6_321136,L8-BO_321144,xylene,Jonas_DonorAcceptor-NoWidthOrderedDonor-No2bandHeight-NoInt_PM6:L8-BO,Jonas_DonorAcceptor-NoWidthOrderedDonor-No2bandHeight-NoInt,0.136099663,25.10.2023 10:58,25317_188510_OD_x1y1,x1y1,0.011645234,0.6,1.4,1,4,1,0,0,0,0,0,0,0,1,0,30
25317,PM6_321136,L8-BO_321144,xylene,0,21,3000,1.563494832,0.076208535,1.727384751,0.095564843,0.199345797,0.308985986,2.005345423,2.163278137,0.226541427,0.312627169,0.497071182,0.502928818,0.35483871,0.275362319,0.621613155,71.12742628,25.19930605,15.51807236,0.865789067,30.10.2023 11:03,B-3,1.23E-06,1.4,0.6,5.45,5.33,3.77,3.38,1.56,PM6_321136,L8-BO_321144,xylene,Jonas_DonorAcceptor-NoWidthOrderedDonor-No2bandHeight-NoInt_PM6:L8-BO,Jonas_DonorAcceptor-NoWidthOrderedDonor-No2bandHeight-NoInt,0.137905591,25.10.2023 10:58,25317_188510_OD_x3y2,x3y2,0.011725372,1.4,0.6,1,4,1,0,0,0,0,0,0,0,1,0,30
25317,PM6_321136,L8-BO_321144,xylene,0,21,3000,1.564478707,0.075218694,1.727547095,0.095005967,0.200669419,0.3110376,2.005209686,2.16313963,0.229846197,0.317187752,0.495105139,0.504894861,0.35483871,0.275362319,0.628225352,70.93226812,25.14397839,15.46243606,0.866962026,30.10.2023 11:03,A-3,1.50E-06,1.4,1.4,5.45,5.33,3.77,3.38,1.56,PM6_321136,L8-BO_321144,xylene,Jonas_DonorAcceptor-NoWidthOrderedDonor-No2bandHeight-NoInt_PM6:L8-BO,Jonas_DonorAcceptor-NoWidthOrderedDonor-No2bandHeight-NoInt,0.13385393,25.10.2023 10:58,25317_188510_OD_x3y1,x3y1,0.011653164,1.4,1.4,1,4,1,0,0,0,0,0,0,0,1,0,30
25317,PM6_321136,L8-BO_321144,xylene,0,21,3000,1.563796522,0.07580891,1.727476161,0.09483865,0.201922227,0.312979451,2.00524245,2.163513476,0.232215188,0.320456959,0.494097665,0.505902335,0.35483871,0.275362319,0.63343641,70.6805818,25.18413708,15.42891915,0.866778865,30.10.2023 11:03,B-1,1.08E-06,0.6,0.6,5.45,5.33,3.77,3.38,1.56,PM6_321136,L8-BO_321144,xylene,Jonas_DonorAcceptor-NoWidthOrderedDonor-No2bandHeight-NoInt_PM6:L8-BO,Jonas_DonorAcceptor-NoWidthOrderedDonor-No2bandHeight-NoInt,0.129345446,25.10.2023 10:58,25317_188510_OD_x1y2,x1y2,0.011565245,0.6,0.6,1,4,1,0,0,0,0,0,0,0,1,0,30
25318,PM6_321136,L8-BO_321144,xylene,2,21,3000,1.55009082,0.076674736,1.719242051,0.099253484,0.18468728,0.286265285,1.998494375,2.158664305,0.198350608,0.273723839,0.511197937,0.488802063,0.35483871,0.275362319,0.559989123,71.35714653,26.22336475,16.14168799,0.862627021,30.10.2023 11:05,A-1,2.33E-06,0.6,1.4,5.45,5.33,3.77,3.38,1.56,PM6_321136,L8-BO_321144,xylene,Jonas_DonorAcceptor-NoWidthOrderedDonor-No2bandHeight-NoInt_PM6:L8-BO,Jonas_DonorAcceptor-NoWidthOrderedDonor-No2bandHeight-NoInt,0.141588336,25.10.2023 11:04,25318_188517_OD_x1y1,x1y1,0.011238015,0.6,1.4,1,4,1,0,0,0,0,0,0,0,1,0,31
25318,PM6_321136,L8-BO_321144,xylene,2,21,3000,1.549699726,0.077060397,1.71914376,0.099991685,0.182944625,0.283564169,1.998425267,2.158487704,0.194495074,0.268403202,0.513733571,0.486266429,0.35483871,0.275362319,0.551967371,71.39634908,26.07257012,16.02580926,0.860914695,30.10.2023 11:05,B-1,2.10E-06,0.6,0.6,5.45,5.33,3.77,3.38,1.56,PM6_321136,L8-BO_321144,xylene,Jonas_DonorAcceptor-NoWidthOrderedDonor-No2bandHeight-NoInt_PM6:L8-BO,Jonas_DonorAcceptor-NoWidthOrderedDonor-No2bandHeight-NoInt,0.145989697,25.10.2023 11:04,25318_188517_OD_x1y2,x1y2,0.011256597,0.6,0.6,1,4,1,0,0,0,0,0,0,0,1,0,31
25318,PM6_321136,L8-BO_321144,xylene,2,21,3000,1.550172161,0.076793877,1.719591442,0.099143494,0.183972239,0.28515697,1.998470023,2.158595474,0.197080424,0.271970985,0.511833893,0.488166107,0.35483871,0.275362319,0.557127954,71.04289088,26.01747864,15.90674037,0.860588147,30.10.2023 11:05,B-3,2.25E-06,1.4,0.6,5.45,5.33,3.77,3.38,1.56,PM6_321136,L8-BO_321144,xylene,Jonas_DonorAcceptor-NoWidthOrderedDonor-No2bandHeight-NoInt_PM6:L8-BO,Jonas_DonorAcceptor-NoWidthOrderedDonor-No2bandHeight-NoInt,0.137861859,25.10.2023 11:04,25318_188517_OD_x3y2,x3y2,0.011071152,1.4,0.6,1,4,1,0,0,0,0,0,0,0,1,0,31
25318,PM6_321136,L8-BO_321144,xylene,2,21,3000,1.549930904,0.076792123,1.719456911,0.099223753,0.185477182,0.287489632,1.998385747,2.158497091,0.196860689,0.271667751,0.514147968,0.485852032,0.35483871,0.275362319,0.559157384,69.88138989,26.17998904,15.74813641,0.860791904,30.10.2023 11:05,A-2,3.03E-06,1,1.4,5.45,5.33,3.77,3.38,1.56,PM6_321136,L8-BO_321144,xylene,Jonas_DonorAcceptor-NoWidthOrderedDonor-No2bandHeight-NoInt_PM6:L8-BO,Jonas_DonorAcceptor-NoWidthOrderedDonor-No2bandHeight-NoInt,0.138943077,25.10.2023 11:04,25318_188517_OD_x2y1,x2y1,0.011108992,1,1.4,1,4,1,0,0,0,0,0,0,0,1,0,31
25319,PM6_321136,L8-BO_321144,xylene,1,21,2000,1.557846928,0.06908622,1.723304537,0.087957378,0.251259632,0.38945243,1.996874651,2.160518545,0.317595458,0.438281732,0.470504237,0.529495763,0.35483871,0.275362319,0.827734163,70.20882183,24.84811222,14.82362308,0.849707161,30.10.2023 11:07,A-1,1.34E-06,0.6,1.4,5.45,5.33,3.77,3.38,1.56,PM6_321136,L8-BO_321144,xylene,Jonas_DonorAcceptor-NoWidthOrderedDonor-No2bandHeight-NoInt_PM6:L8-BO,Jonas_DonorAcceptor-NoWidthOrderedDonor-No2bandHeight-NoInt,0.027427222,25.10.2023 11:10,25319_188542_OD_x1y1,x1y1,0.006778254,0.6,1.4,1,4,1,0,0,0,0,0,0,0,1,0,32
25319,PM6_321136,L8-BO_321144,xylene,1,21,2000,1.558007084,0.068671528,1.723170521,0.087856229,0.256746731,0.397957432,1.996870706,2.160482526,0.327639198,0.452142094,0.468130402,0.531869598,0.35483871,0.275362319,0.850099526,68.90963006,25.03529791,14.66475478,0.850045403,30.10.2023 11:07,B-1,1.50E-06,0.6,0.6,5.45,5.33,3.77,3.38,1.56,PM6_321136,L8-BO_321144,xylene,Jonas_DonorAcceptor-NoWidthOrderedDonor-No2bandHeight-NoInt_PM6:L8-BO,Jonas_DonorAcceptor-NoWidthOrderedDonor-No2bandHeight-NoInt,0.027175195,25.10.2023 11:10,25319_188542_OD_x1y2,x1y2,0.006883614,0.6,0.6,1,4,1,0,0,0,0,0,0,0,1,0,32
25319,PM6_321136,L8-BO_321144,xylene,1,21,2000,1.558424686,0.068272468,1.722950547,0.087881126,0.250082493,0.387627865,1.996667251,2.16033296,0.320566242,0.442381413,0.467016303,0.532983697,0.35483871,0.275362319,0.830009278,69.89276754,24.41190833,14.48476668,0.848941054,30.10.2023 11:07,B-3,9.83E-07,1.4,0.6,5.45,5.33,3.77,3.38,1.56,PM6_321136,L8-BO_321144,xylene,Jonas_DonorAcceptor-NoWidthOrderedDonor-No2bandHeight-NoInt_PM6:L8-BO,Jonas_DonorAcceptor-NoWidthOrderedDonor-No2bandHeight-NoInt,0.029801656,25.10.2023 11:10,25319_188542_OD_x3y2,x3y2,0.007104785,1.4,0.6,1,4,1,0,0,0,0,0,0,0,1,0,32
25319,PM6_321136,L8-BO_321144,xylene,1,21,2000,1.557846426,0.0688544,1.723399634,0.087796253,0.271514897,0.42084809,1.997062978,2.161024717,0.348515748,0.480951733,0.46667573,0.53332427,0.35483871,0.275362319,0.901799823,67.92479159,24.98412471,14.40012922,0.848543157,30.10.2023 11:07,A-2,1.71E-06,1,1.4,5.45,5.33,3.77,3.38,1.56,PM6_321136,L8-BO_321144,xylene,Jonas_DonorAcceptor-NoWidthOrderedDonor-No2bandHeight-NoInt_PM6:L8-BO,Jonas_DonorAcceptor-NoWidthOrderedDonor-No2bandHeight-NoInt,0.029627455,25.10.2023 11:10,25319_188542_OD_x2y1,x2y1,0.007420814,1,1.4,1,4,1,0,0,0,0,0,0,0,1,0,32
25340,PTVT-T_321032,BTP-4F-12 (Y12)_321125,CF,0,18,2000,1.524005099,0.0658172,1.693782039,0.090528417,0.306413702,0.471264273,1.90891492,2.072271733,0.216201592,0.410783026,0.534284583,0.465715417,0.349804941,0.473684211,0.882047299,62.40136615,21.87926243,10.98652441,0.804699163,31.10.2023 09:49,B-3,5.06E-07,1.4,0.6,5.53,5.21,3.77,3.2,1.44,PTVT-T_321032,BTP-4F-12 (Y12)_321125,CF,Jonas_DonorAcceptor-NoWidthOrderedDonor-No2bandHeight-NoInt_PTVT-T:BTP-4F-12 (Y12),Jonas_DonorAcceptor-NoWidthOrderedDonor-No2bandHeight-NoInt,0.08012035,25.10.2023 11:22,25340_188570_OD_x3y2,x3y2,0.01359597,1.4,0.6,2,1,0,1,0,0,0,1,0,0,0,0,33
25340,PTVT-T_321032,BTP-4F-12 (Y12)_321125,CF,0,18,2000,1.523985683,0.065821432,1.693626477,0.090535005,0.298909461,0.459722751,1.908826138,2.072238598,0.210958406,0.400820972,0.534223583,0.465776417,0.349804941,0.473684211,0.860543723,62.19101289,21.56925279,10.84376508,0.808383369,31.10.2023 09:49,A-1,6.38E-07,0.6,1.4,5.53,5.21,3.77,3.2,1.44,PTVT-T_321032,BTP-4F-12 (Y12)_321125,CF,Jonas_DonorAcceptor-NoWidthOrderedDonor-No2bandHeight-NoInt_PTVT-T:BTP-4F-12 (Y12),Jonas_DonorAcceptor-NoWidthOrderedDonor-No2bandHeight-NoInt,0.076819616,25.10.2023 11:22,25340_188570_OD_x1y1,x1y1,0.0130843,0.6,1.4,2,1,0,1,0,0,0,1,0,0,0,0,33
25340,PTVT-T_321032,BTP-4F-12 (Y12)_321125,CF,0,18,2000,1.524104776,0.06602121,1.694000005,0.090757335,0.312464047,0.480569704,1.908903044,2.072209586,0.221541116,0.42092812,0.533079161,0.466920839,0.349804941,0.473684211,0.901497823,61.49381111,21.79576803,10.78855196,0.8049327,31.10.2023 09:49,B-1,4.14E-07,0.6,0.6,5.53,5.21,3.77,3.2,1.44,PTVT-T_321032,BTP-4F-12 (Y12)_321125,CF,Jonas_DonorAcceptor-NoWidthOrderedDonor-No2bandHeight-NoInt_PTVT-T:BTP-4F-12 (Y12),Jonas_DonorAcceptor-NoWidthOrderedDonor-No2bandHeight-NoInt,0.077998059,25.10.2023 11:22,25340_188570_OD_x1y2,x1y2,0.013455804,0.6,0.6,2,1,0,1,0,0,0,1,0,0,0,0,33
25340,PTVT-T_321032,BTP-4F-12 (Y12)_321125,CF,0,18,2000,1.524580113,0.065863414,1.694180382,0.090601428,0.30914045,0.475458013,1.909078965,2.072310857,0.218424682,0.415006896,0.533943571,0.466056429,0.349804941,0.473684211,0.890464909,62.0115654,21.30810308,10.65762846,0.806571909,31.10.2023 09:49,A-3,7.41E-07,1.4,1.4,5.53,5.21,3.77,3.2,1.44,PTVT-T_321032,BTP-4F-12 (Y12)_321125,CF,Jonas_DonorAcceptor-NoWidthOrderedDonor-No2bandHeight-NoInt_PTVT-T:BTP-4F-12 (Y12),Jonas_DonorAcceptor-NoWidthOrderedDonor-No2bandHeight-NoInt,0.080091296,25.10.2023 11:22,25340_188570_OD_x3y1,x3y1,0.013621941,1.4,1.4,2,1,0,1,0,0,0,1,0,0,0,0,33
