Repository: i-MEET/ML_OrganicSolarCells

File: _Dataset 2 bands.csv (part 2 of 7)
plan_Info_PID,plan_Solutions_1_M1,plan_Solutions_1_M2,plan_Solutions_1_S1,plan_Solutions_1_ann. time,plan_Solutions_1_conc.,plan_Solutions_1_speed,features_A.1.c_UV,features_A.1a.a_UV,features_A.1a.c_UV,features_A.1a.w_UV,features_A_UV,features_Atot_UV,features_D.1.w_UV,features_D.1a.a_UV,features_D.1a.c_UV,features_D.1a.w_UV,features_D.2.a_UV,features_D_UV,features_Dtot_UV,features_XA_UV,features_XD_UV,features_XamA_UV,features_XamD_UV,features_atot_UV,FF_IV,JSC_IV,PCE_IV,VOC_IV,date_IV,pos_IV,sigp_IV,xpos_IV,ypos_IV,EnergyLevel_HOMO_Acceptor,EnergyLevel_HOMO_Donor,EnergyLevel_LUMO_Acceptor,EnergyLevel_LUMO_Donor,EnergyLevel_Offset,plan2_Solutions_1_M1,plan2_Solutions_1_M2,plan2_Solutions_1_S1,FitSessionName,Overall_FitSessionName,date_UV,name_UV,pos_UV,res_UV,xpos_UV,ypos_UV,PseudoFeature_M1,PseudoFeature_M2,HotOneEncoded_plan_Solutions_1_M1_PM6_321136,HotOneEncoded_plan_Solutions_1_M1_PTVT-T_321032,HotOneEncoded_plan_Solutions_1_M1_PTQ10_321145,HotOneEncoded_plan_Solutions_1_M1_PCE10_120058,HotOneEncoded_plan_Solutions_1_M1_D18CL_323001,HotOneEncoded_plan_Solutions_1_M2_BTP-4F-12 (Y12)_321125,HotOneEncoded_plan_Solutions_1_M2_ITIC_120057,HotOneEncoded_plan_Solutions_1_M2_ITIC-4F_120033,HotOneEncoded_plan_Solutions_1_M2_L8-BO_321144,HotOneEncoded_plan_Solutions_1_M2_PY-IT_321127,Paper_PID
25341,PTVT-T_321032,BTP-4F-12 (Y12)_321125,CF,0,15.5,2000,1.519789586,0.7,1.681357394,0.099873802,0.21948422,0.373123174,0.062563337,1.2,2.06829749,0.106994856,0.86696259,0.156804019,0.344968841,0.519603569,0.480396431,0.411764706,0.545454545,0.718092015,66.76225918,22.35916163,12.03166159,0.806007473,31.10.2023 09:51,A-1,3.10E-06,0.6,1.4,5.53,5.21,3.77,3.2,1.44,PTVT-T_321032,BTP-4F-12 (Y12)_321125,CF,Jonas_DonorAcceptor-2bands-NoBG-ZnOCorr-NoInt_PTVT-T:BTP-4F-12 (Y12),Jonas_DonorAcceptor-2bands-NoBG-ZnOCorr-NoInt,25.10.2023 11:28,25341_188578_OD_x1y1,x1y1,0.007233885,0.6,1.4,2,1,0,1,0,0,0,1,0,0,0,0,34
25341,PTVT-T_321032,BTP-4F-12 (Y12)_321125,CF,0,15.5,2000,1.519671169,0.7,1.681995355,0.100701278,0.214618618,0.364851651,0.062153369,1.2,2.068172149,0.106383779,0.879179164,0.150870004,0.331914008,0.523636098,0.476363902,0.411764706,0.545454545,0.696765659,67.51077983,21.96895273,11.92509642,0.804043268,31.10.2023 09:51,B-3,5.67E-07,1.4,0.6,5.53,5.21,3.77,3.2,1.44,PTVT-T_321032,BTP-4F-12 (Y12)_321125,CF,Jonas_DonorAcceptor-2bands-NoBG-ZnOCorr-NoInt_PTVT-T:BTP-4F-12 (Y12),Jonas_DonorAcceptor-2bands-NoBG-ZnOCorr-NoInt,25.10.2023 11:28,25341_188578_OD_x3y2,x3y2,0.007168427,1.4,0.6,2,1,0,1,0,0,0,1,0,0,0,0,34
25341,PTVT-T_321032,BTP-4F-12 (Y12)_321125,CF,0,15.5,2000,1.518646699,0.7,1.682455328,0.10229612,0.206892532,0.351717304,0.061641433,1.2,2.068035405,0.105562066,0.896339315,0.142446831,0.313383028,0.528818416,0.471181584,0.411764706,0.545454545,0.665100333,66.96835002,22.09313692,11.8809059,0.803012995,31.10.2023 09:51,B-2,7.30E-07,1,0.6,5.53,5.21,3.77,3.2,1.44,PTVT-T_321032,BTP-4F-12 (Y12)_321125,CF,Jonas_DonorAcceptor-2bands-NoBG-ZnOCorr-NoInt_PTVT-T:BTP-4F-12 (Y12),Jonas_DonorAcceptor-2bands-NoBG-ZnOCorr-NoInt,25.10.2023 11:28,25341_188578_OD_x2y2,x2y2,0.007072959,1,0.6,2,1,0,1,0,0,0,1,0,0,0,0,34
25342,PTVT-T_321032,BTP-4F-12 (Y12)_321125,CF,0,13,2000,1.530090349,0.352525704,1.705567325,0.08,0.245104143,0.331509653,0.062769686,1.2,2.07174846,0.104091711,0.887247952,0.113964991,0.250722981,0.569376627,0.430623373,0.260642517,0.545454545,0.582232634,68.6259443,23.03983958,12.82796506,0.811315894,31.10.2023 09:54,A-1,1.03E-06,0.6,1.4,5.53,5.21,3.77,3.2,1.44,PTVT-T_321032,BTP-4F-12 (Y12)_321125,CF,Jonas_DonorAcceptor-2bands-NoBG-ZnOCorr-NoInt_PTVT-T:BTP-4F-12 (Y12),Jonas_DonorAcceptor-2bands-NoBG-ZnOCorr-NoInt,25.10.2023 11:33,25342_188585_OD_x1y1,x1y1,0.00718616,0.6,1.4,2,1,0,1,0,0,0,1,0,0,0,0,35
25342,PTVT-T_321032,BTP-4F-12 (Y12)_321125,CF,0,13,2000,1.530020476,0.351134001,1.705660747,0.08,0.24443431,0.330263507,0.062808676,1.2,2.071515097,0.104044123,0.891913565,0.112938557,0.248464825,0.570671054,0.429328946,0.25988096,0.545454545,0.578728332,68.68197221,22.67175128,12.62582963,0.810834275,31.10.2023 09:54,A-3,2.31E-06,1.4,1.4,5.53,5.21,3.77,3.2,1.44,PTVT-T_321032,BTP-4F-12 (Y12)_321125,CF,Jonas_DonorAcceptor-2bands-NoBG-ZnOCorr-NoInt_PTVT-T:BTP-4F-12 (Y12),Jonas_DonorAcceptor-2bands-NoBG-ZnOCorr-NoInt,25.10.2023 11:33,25342_188585_OD_x3y1,x3y1,0.007059102,1.4,1.4,2,1,0,1,0,0,0,1,0,0,0,0,35
25342,PTVT-T_321032,BTP-4F-12 (Y12)_321125,CF,0,13,2000,1.530576424,0.357666027,1.704969536,0.08,0.246563424,0.334750785,0.063024234,1.199999998,2.071654914,0.104359385,0.88590224,0.11658666,0.256490653,0.566182888,0.433817112,0.263441833,0.545454545,0.591241437,67.8227303,22.95277239,12.62038342,0.810703654,31.10.2023 09:54,A-2,1.22E-06,1,1.4,5.53,5.21,3.77,3.2,1.44,PTVT-T_321032,BTP-4F-12 (Y12)_321125,CF,Jonas_DonorAcceptor-2bands-NoBG-ZnOCorr-NoInt_PTVT-T:BTP-4F-12 (Y12),Jonas_DonorAcceptor-2bands-NoBG-ZnOCorr-NoInt,25.10.2023 11:33,25342_188585_OD_x2y1,x2y1,0.007237718,1,1.4,2,1,0,1,0,0,0,1,0,0,0,0,35
25342,PTVT-T_321032,BTP-4F-12 (Y12)_321125,CF,0,13,2000,1.530381328,0.359333359,1.704767147,0.08,0.246450105,0.335007849,0.063074254,1.199999998,2.071608578,0.104548871,0.883456347,0.117150407,0.257730895,0.565186353,0.434813647,0.264345281,0.545454545,0.592738744,68.75193115,22.63046856,12.60738147,0.810301133,31.10.2023 09:54,B-1,9.19E-07,0.6,0.6,5.53,5.21,3.77,3.2,1.44,PTVT-T_321032,BTP-4F-12 (Y12)_321125,CF,Jonas_DonorAcceptor-2bands-NoBG-ZnOCorr-NoInt_PTVT-T:BTP-4F-12 (Y12),Jonas_DonorAcceptor-2bands-NoBG-ZnOCorr-NoInt,25.10.2023 11:33,25342_188585_OD_x1y2,x1y2,0.011529714,0.6,0.6,2,1,0,1,0,0,0,1,0,0,0,0,35
25343,PTVT-T_321032,BTP-4F-12 (Y12)_321125,CF,0,13,1000,1.516727777,0.7,1.678238303,0.098578641,0.236100874,0.401371485,0.063087639,1.2,2.067167017,0.108567798,0.850890276,0.171425054,0.377135118,0.515565935,0.484434065,0.411764706,0.545454545,0.778506604,65.10870379,21.01118513,10.93646333,0.799442629,31.10.2023 09:56,B-3,8.20E-07,1.4,0.6,5.53,5.21,3.77,3.2,1.44,PTVT-T_321032,BTP-4F-12 (Y12)_321125,CF,Jonas_DonorAcceptor-2bands-NoBG-ZnOCorr-NoInt_PTVT-T:BTP-4F-12 (Y12),Jonas_DonorAcceptor-2bands-NoBG-ZnOCorr-NoInt,25.10.2023 11:39,25343_188590_OD_x3y2,x3y2,0.006998746,1.4,0.6,2,1,0,1,0,0,0,1,0,0,0,0,36
25343,PTVT-T_321032,BTP-4F-12 (Y12)_321125,CF,0,13,1000,1.517251803,0.7,1.678208525,0.098096978,0.245285459,0.416985281,0.063604795,1.2,2.067607134,0.109084273,0.833523618,0.180273782,0.396602319,0.512526593,0.487473407,0.411764706,0.545454545,0.8135876,63.2350461,21.35578688,10.79191122,0.799143822,31.10.2023 09:56,A-2,1.27E-06,1,1.4,5.53,5.21,3.77,3.2,1.44,PTVT-T_321032,BTP-4F-12 (Y12)_321125,CF,Jonas_DonorAcceptor-2bands-NoBG-ZnOCorr-NoInt_PTVT-T:BTP-4F-12 (Y12),Jonas_DonorAcceptor-2bands-NoBG-ZnOCorr-NoInt,25.10.2023 11:39,25343_188590_OD_x2y1,x2y1,0.007221622,1,1.4,2,1,0,1,0,0,0,1,0,0,0,0,36
25343,PTVT-T_321032,BTP-4F-12 (Y12)_321125,CF,0,13,1000,1.517793262,0.7,1.678467049,0.098159899,0.255593893,0.434509618,0.063764196,1.2,2.068157929,0.10888986,0.838122497,0.187928505,0.413442711,0.512422224,0.487577776,0.411764706,0.545454545,0.847952328,63.28191475,21.0462315,10.64313689,0.799126796,31.10.2023 09:56,A-3,8.97E-07,1.4,1.4,5.53,5.21,3.77,3.2,1.44,PTVT-T_321032,BTP-4F-12 (Y12)_321125,CF,Jonas_DonorAcceptor-2bands-NoBG-ZnOCorr-NoInt_PTVT-T:BTP-4F-12 (Y12),Jonas_DonorAcceptor-2bands-NoBG-ZnOCorr-NoInt,25.10.2023 11:39,25343_188590_OD_x3y1,x3y1,0.007174271,1.4,1.4,2,1,0,1,0,0,0,1,0,0,0,0,36
25343,PTVT-T_321032,BTP-4F-12 (Y12)_321125,CF,0,13,1000,1.517624718,0.7,1.678333311,0.098084961,0.252355263,0.429003947,0.063645609,1.2,2.067695543,0.108975198,0.835737573,0.186409642,0.410101212,0.511263627,0.488736373,0.411764706,0.545454545,0.839105159,63.08607001,21.10831905,10.60913984,0.796696759,31.10.2023 09:56,B-1,9.00E-07,0.6,0.6,5.53,5.21,3.77,3.2,1.44,PTVT-T_321032,BTP-4F-12 (Y12)_321125,CF,Jonas_DonorAcceptor-2bands-NoBG-ZnOCorr-NoInt_PTVT-T:BTP-4F-12 (Y12),Jonas_DonorAcceptor-2bands-NoBG-ZnOCorr-NoInt,25.10.2023 11:39,25343_188590_OD_x1y2,x1y2,0.007290853,0.6,0.6,2,1,0,1,0,0,0,1,0,0,0,0,36
25344,PTVT-T_321032,BTP-4F-12 (Y12)_321125,CF,2,13,1000,1.495935243,0.7,1.66395527,0.101790672,0.252539591,0.429317305,0.061852662,1.113602041,2.06479799,0.107825667,0.835326001,0.18773785,0.396803102,0.519678852,0.480321148,0.411764706,0.526874037,0.826120407,63.661527,22.26042205,11.1142159,0.784275021,31.10.2023 09:59,A-2,1.52E-06,1,1.4,5.53,5.21,3.77,3.2,1.44,PTVT-T_321032,BTP-4F-12 (Y12)_321125,CF,Jonas_DonorAcceptor-2bands-NoBG-ZnOCorr-NoInt_PTVT-T:BTP-4F-12 (Y12),Jonas_DonorAcceptor-2bands-NoBG-ZnOCorr-NoInt,25.10.2023 11:45,25344_188595_OD_x2y1,x2y1,0.006720317,1,1.4,2,1,0,1,0,0,0,1,0,0,0,0,37
25344,PTVT-T_321032,BTP-4F-12 (Y12)_321125,CF,2,13,1000,1.495444564,0.7,1.663648553,0.101656264,0.254417058,0.432508998,0.062052582,1.078931646,2.065045994,0.106827073,0.823416222,0.193027872,0.401291752,0.518719848,0.481280152,0.411764706,0.518983704,0.83380075,64.64231812,21.84811274,11.08741557,0.7850539,31.10.2023 09:59,A-1,1.86E-06,0.6,1.4,5.53,5.21,3.77,3.2,1.44,PTVT-T_321032,BTP-4F-12 (Y12)_321125,CF,Jonas_DonorAcceptor-2bands-NoBG-ZnOCorr-NoInt_PTVT-T:BTP-4F-12 (Y12),Jonas_DonorAcceptor-2bands-NoBG-ZnOCorr-NoInt,25.10.2023 11:45,25344_188595_OD_x1y1,x1y1,0.006607629,0.6,1.4,2,1,0,1,0,0,0,1,0,0,0,0,37
25344,PTVT-T_321032,BTP-4F-12 (Y12)_321125,CF,2,13,1000,1.495766247,0.7,1.663867769,0.101670583,0.25375647,0.431385999,0.061916693,1.094330485,2.064727545,0.107355798,0.827133805,0.191957922,0.402023329,0.517615996,0.482384004,0.411764706,0.522520439,0.833409328,63.21275914,22.27252385,11.00436477,0.781611243,31.10.2023 09:59,B-3,1.11E-06,1.4,0.6,5.53,5.21,3.77,3.2,1.44,PTVT-T_321032,BTP-4F-12 (Y12)_321125,CF,Jonas_DonorAcceptor-2bands-NoBG-ZnOCorr-NoInt_PTVT-T:BTP-4F-12 (Y12),Jonas_DonorAcceptor-2bands-NoBG-ZnOCorr-NoInt,25.10.2023 11:45,25344_188595_OD_x3y2,x3y2,0.00661988,1.4,0.6,2,1,0,1,0,0,0,1,0,0,0,0,37
25344,PTVT-T_321032,BTP-4F-12 (Y12)_321125,CF,2,13,1000,1.495610468,0.7,1.663768126,0.101718385,0.254407166,0.432492182,0.06144573,1.137482628,2.063979222,0.108603295,0.839253438,0.187352148,0.400461963,0.519226881,0.480773119,0.411764706,0.53215994,0.832954145,63.06094062,21.73860416,10.73716254,0.783244635,31.10.2023 09:59,A-3,1.62E-06,1.4,1.4,5.53,5.21,3.77,3.2,1.44,PTVT-T_321032,BTP-4F-12 (Y12)_321125,CF,Jonas_DonorAcceptor-2bands-NoBG-ZnOCorr-NoInt_PTVT-T:BTP-4F-12 (Y12),Jonas_DonorAcceptor-2bands-NoBG-ZnOCorr-NoInt,25.10.2023 11:45,25344_188595_OD_x3y1,x3y1,0.006686705,1.4,1.4,2,1,0,1,0,0,0,1,0,0,0,0,37
25345,PTVT-T_321032,BTP-4F-12 (Y12)_321125,CF,0,13,3000,1.52846584,0.3,1.712906012,0.082008404,0.2200527,0.28606851,0.061582717,1.2,2.073794364,0.099383176,0.974124813,0.082260214,0.18097247,0.612512654,0.387487346,0.230769231,0.545454545,0.46704098,68.43442646,23.28185088,12.9843212,0.814942778,31.10.2023 10:01,A-1,2.29E-06,0.6,1.4,5.53,5.21,3.77,3.2,1.44,PTVT-T_321032,BTP-4F-12 (Y12)_321125,CF,Jonas_DonorAcceptor-2bands-NoBG-ZnOCorr-NoInt_PTVT-T:BTP-4F-12 (Y12),Jonas_DonorAcceptor-2bands-NoBG-ZnOCorr-NoInt,25.10.2023 11:51,25345_188604_OD_x1y1,x1y1,0.006510404,0.6,1.4,2,1,0,1,0,0,0,1,0,0,0,0,38
25345,PTVT-T_321032,BTP-4F-12 (Y12)_321125,CF,0,13,3000,1.526015459,0.3,1.711326814,0.081814042,0.215966161,0.28075601,0.061862383,1.2,2.07331706,0.100254457,0.95829337,0.08071592,0.177575025,0.612561639,0.387438361,0.230769231,0.545454545,0.458331035,67.87136023,23.10879752,12.77456517,0.814483379,31.10.2023 10:01,B-1,2.38E-06,0.6,0.6,5.53,5.21,3.77,3.2,1.44,PTVT-T_321032,BTP-4F-12 (Y12)_321125,CF,Jonas_DonorAcceptor-2bands-NoBG-ZnOCorr-NoInt_PTVT-T:BTP-4F-12 (Y12),Jonas_DonorAcceptor-2bands-NoBG-ZnOCorr-NoInt,25.10.2023 11:51,25345_188604_OD_x1y2,x1y2,0.006226453,0.6,0.6,2,1,0,1,0,0,0,1,0,0,0,0,38
25345,PTVT-T_321032,BTP-4F-12 (Y12)_321125,CF,0,13,3000,1.528194426,0.3,1.712509473,0.081710511,0.217541812,0.282804355,0.061851031,1.2,2.073557791,0.099971512,0.962207663,0.082313667,0.181090067,0.60963086,0.39036914,0.230769231,0.545454545,0.463894422,67.43258747,23.05909238,12.66179881,0.814298013,31.10.2023 10:01,B-3,1.92E-06,1.4,0.6,5.53,5.21,3.77,3.2,1.44,PTVT-T_321032,BTP-4F-12 (Y12)_321125,CF,Jonas_DonorAcceptor-2bands-NoBG-ZnOCorr-NoInt_PTVT-T:BTP-4F-12 (Y12),Jonas_DonorAcceptor-2bands-NoBG-ZnOCorr-NoInt,25.10.2023 11:51,25345_188604_OD_x3y2,x3y2,0.006248765,1.4,0.6,2,1,0,1,0,0,0,1,0,0,0,0,38
25345,PTVT-T_321032,BTP-4F-12 (Y12)_321125,CF,0,13,3000,1.527252752,0.3,1.712396558,0.082200903,0.215990908,0.28078818,0.061606511,1.2,2.073349789,0.099515154,0.97214691,0.080089145,0.17619612,0.614437257,0.385562743,0.230769231,0.545454545,0.4569843,67.23442991,23.02453486,12.60462894,0.8142307,31.10.2023 10:01,B-2,1.62E-05,1,0.6,5.53,5.21,3.77,3.2,1.44,PTVT-T_321032,BTP-4F-12 (Y12)_321125,CF,Jonas_DonorAcceptor-2bands-NoBG-ZnOCorr-NoInt_PTVT-T:BTP-4F-12 (Y12),Jonas_DonorAcceptor-2bands-NoBG-ZnOCorr-NoInt,25.10.2023 11:51,25345_188604_OD_x2y2,x2y2,0.006256874,1,0.6,2,1,0,1,0,0,0,1,0,0,0,0,38
25346,PTVT-T_321032,BTP-4F-12 (Y12)_321125,CF,2,13,3000,1.503932094,0.311320115,1.693480988,0.08,0.217253523,0.284888915,0.063821823,0.988741647,2.0724212,0.099414928,0.840242532,0.096806067,0.192522258,0.596737008,0.403262992,0.2374097,0.497169478,0.477411173,56.37505923,23.56960062,10.20693419,0.768167767,31.10.2023 10:04,B-2,4.13E-06,1,0.6,5.53,5.21,3.77,3.2,1.44,PTVT-T_321032,BTP-4F-12 (Y12)_321125,CF,Jonas_DonorAcceptor-2bands-NoBG-ZnOCorr-NoInt_PTVT-T:BTP-4F-12 (Y12),Jonas_DonorAcceptor-2bands-NoBG-ZnOCorr-NoInt,25.10.2023 11:56,25346_188613_OD_x2y2,x2y2,0.006266509,1,0.6,2,1,0,1,0,0,0,1,0,0,0,0,39
25346,PTVT-T_321032,BTP-4F-12 (Y12)_321125,CF,2,13,3000,1.504902785,0.316430712,1.693245183,0.08,0.219119199,0.288455244,0.06280054,1.083785278,2.072579227,0.102688883,0.853967904,0.094653085,0.197236706,0.593905754,0.406094246,0.240370199,0.520104106,0.48569195,56.37349444,23.43527084,10.11743131,0.765817579,31.10.2023 10:04,A-3,3.10E-05,1.4,1.4,5.53,5.21,3.77,3.2,1.44,PTVT-T_321032,BTP-4F-12 (Y12)_321125,CF,Jonas_DonorAcceptor-2bands-NoBG-ZnOCorr-NoInt_PTVT-T:BTP-4F-12 (Y12),Jonas_DonorAcceptor-2bands-NoBG-ZnOCorr-NoInt,25.10.2023 11:56,25346_188613_OD_x3y1,x3y1,0.006990613,1.4,1.4,2,1,0,1,0,0,0,1,0,0,0,0,39
25346,PTVT-T_321032,BTP-4F-12 (Y12)_321125,CF,2,13,3000,1.503370479,0.303702978,1.694585304,0.08,0.210588234,0.274544508,0.062420224,1.084657417,2.07154865,0.102682685,0.848618687,0.0870748,0.181521127,0.601984642,0.398015358,0.232954118,0.520304875,0.456065635,55.69258764,23.48450086,9.985322208,0.763454839,31.10.2023 10:04,B-1,9.04E-06,0.6,0.6,5.53,5.21,3.77,3.2,1.44,PTVT-T_321032,BTP-4F-12 (Y12)_321125,CF,Jonas_DonorAcceptor-2bands-NoBG-ZnOCorr-NoInt_PTVT-T:BTP-4F-12 (Y12),Jonas_DonorAcceptor-2bands-NoBG-ZnOCorr-NoInt,25.10.2023 11:56,25346_188613_OD_x1y2,x1y2,0.011300862,0.6,0.6,2,1,0,1,0,0,0,1,0,0,0,0,39
25346,PTVT-T_321032,BTP-4F-12 (Y12)_321125,CF,2,13,3000,1.503188554,0.303041526,1.694257637,0.08,0.210157905,0.273844477,0.063517235,1.012721172,2.072138899,0.100091341,0.840818525,0.089772549,0.18068711,0.60247623,0.39752377,0.232564749,0.503160192,0.454531587,54.05775539,23.65953085,9.716169575,0.759680447,31.10.2023 10:04,A-1,5.18E-05,0.6,1.4,5.53,5.21,3.77,3.2,1.44,PTVT-T_321032,BTP-4F-12 (Y12)_321125,CF,Jonas_DonorAcceptor-2bands-NoBG-ZnOCorr-NoInt_PTVT-T:BTP-4F-12 (Y12),Jonas_DonorAcceptor-2bands-NoBG-ZnOCorr-NoInt,25.10.2023 11:56,25346_188613_OD_x1y1,x1y1,0.011104854,0.6,1.4,2,1,0,1,0,0,0,1,0,0,0,0,39
25347,PTVT-T_321032,BTP-4F-12 (Y12)_321125,CF,1,13,2000,1.503700255,0.420001184,1.682965626,0.085150253,0.233311853,0.331303107,0.063896339,0.949524582,2.071153588,0.100136724,0.817088811,0.136604168,0.266313183,0.55437429,0.44562571,0.295775235,0.487054429,0.59761629,68.02968305,23.32462614,12.55461306,0.791207131,31.10.2023 10:06,A-1,3.29E-06,0.6,1.4,5.53,5.21,3.77,3.2,1.44,PTVT-T_321032,BTP-4F-12 (Y12)_321125,CF,Jonas_DonorAcceptor-2bands-NoBG-ZnOCorr-NoInt_PTVT-T:BTP-4F-12 (Y12),Jonas_DonorAcceptor-2bands-NoBG-ZnOCorr-NoInt,25.10.2023 12:02,25347_188618_OD_x1y1,x1y1,0.00738681,0.6,1.4,2,1,0,1,0,0,0,1,0,0,0,0,40
25347,PTVT-T_321032,BTP-4F-12 (Y12)_321125,CF,1,13,2000,1.50434363,0.405556094,1.684189907,0.084028149,0.233379841,0.328028458,0.064025046,0.944378779,2.071277214,0.099744033,0.82000935,0.134151811,0.260841934,0.557046954,0.442953046,0.288537822,0.485696917,0.588870392,67.71104017,22.85983246,12.217798,0.789333276,31.10.2023 10:06,B-3,2.39E-06,1.4,0.6,5.53,5.21,3.77,3.2,1.44,PTVT-T_321032,BTP-4F-12 (Y12)_321125,CF,Jonas_DonorAcceptor-2bands-NoBG-ZnOCorr-NoInt_PTVT-T:BTP-4F-12 (Y12),Jonas_DonorAcceptor-2bands-NoBG-ZnOCorr-NoInt,25.10.2023 12:02,25347_188618_OD_x3y2,x3y2,0.007392999,1.4,0.6,2,1,0,1,0,0,0,1,0,0,0,0,40
25347,PTVT-T_321032,BTP-4F-12 (Y12)_321125,CF,1,13,2000,1.503934561,0.413701752,1.683493436,0.084676149,0.233487675,0.330081935,0.064054447,0.94637735,2.071352533,0.100057259,0.816237543,0.135554825,0.263840841,0.555765747,0.444234253,0.292637221,0.486225012,0.593922775,66.63196807,23.00199745,12.11451279,0.790419709,31.10.2023 10:06,B-1,9.44E-05,0.6,0.6,5.53,5.21,3.77,3.2,1.44,PTVT-T_321032,BTP-4F-12 (Y12)_321125,CF,Jonas_DonorAcceptor-2bands-NoBG-ZnOCorr-NoInt_PTVT-T:BTP-4F-12 (Y12),Jonas_DonorAcceptor-2bands-NoBG-ZnOCorr-NoInt,25.10.2023 12:02,25347_188618_OD_x1y2,x1y2,0.00741939,0.6,0.6,2,1,0,1,0,0,0,1,0,0,0,0,40
25347,PTVT-T_321032,BTP-4F-12 (Y12)_321125,CF,1,13,2000,1.503730994,0.418682299,1.683226053,0.085118103,0.233796299,0.331682671,0.06377814,0.959393034,2.070979274,0.100421484,0.820807907,0.134935091,0.264390878,0.556445881,0.443554119,0.295120549,0.489637871,0.596073548,66.24480529,23.05260392,12.05080311,0.789122042,31.10.2023 10:06,A-2,8.75E-06,1,1.4,5.53,5.21,3.77,3.2,1.44,PTVT-T_321032,BTP-4F-12 (Y12)_321125,CF,Jonas_DonorAcceptor-2bands-NoBG-ZnOCorr-NoInt_PTVT-T:BTP-4F-12 (Y12),Jonas_DonorAcceptor-2bands-NoBG-ZnOCorr-NoInt,25.10.2023 12:02,25347_188618_OD_x2y1,x2y1,0.007456998,1,1.4,2,1,0,1,0,0,0,1,0,0,0,0,40
25364,PTVT-T_321032,PY-IT_321127,CF,0,18,2000,1.52956935,0.52,1.679946372,0.096026337,0.173387465,0.263548947,0.057274662,1.2,2.065612068,0.107483541,0.873003842,0.106593991,0.23450678,0.52915554,0.47084446,0.342105263,0.545454545,0.498055727,56.37384929,16.03516975,7.92884396,0.877119203,16.11.2023 18:06,A-1,1.26E-06,0.6,1.4,5.48,5.21,3.64,3.2,1.57,PTVT-T_321032,PY-IT_321127,CF,Jonas_DonorAcceptor-2bands-NoBG-ZnOCorr-NoInt_PTVT-T:PY-IT,Jonas_DonorAcceptor-2bands-NoBG-ZnOCorr-NoInt,25.10.2023 15:20,25364_188902_OD_x1y1,x1y1,0.012218945,0.6,1.4,2,5,0,1,0,0,0,0,0,0,0,1,57
25364,PTVT-T_321032,PY-IT_321127,CF,0,18,2000,1.530600346,0.52,1.67695924,0.091570556,0.185780057,0.282385687,0.058749571,1.2,2.067214627,0.110168814,0.827543444,0.122394544,0.269267998,0.511889424,0.488110576,0.342105263,0.545454545,0.551653684,55.96893525,15.63363731,7.66150008,0.875601976,16.11.2023 18:06,B-3,1.20E-06,1.4,0.6,5.48,5.21,3.64,3.2,1.57,PTVT-T_321032,PY-IT_321127,CF,Jonas_DonorAcceptor-2bands-NoBG-ZnOCorr-NoInt_PTVT-T:PY-IT,Jonas_DonorAcceptor-2bands-NoBG-ZnOCorr-NoInt,25.10.2023 15:20,25364_188902_OD_x3y2,x3y2,0.011661297,1.4,0.6,2,5,0,1,0,0,0,0,0,0,0,1,57
25364,PTVT-T_321032,PY-IT_321127,CF,0,18,2000,1.530896351,0.52,1.676901576,0.090764598,0.192245347,0.292212928,0.059389136,1.2,2.068294916,0.10985925,0.837375495,0.126808336,0.27897834,0.511585076,0.488414924,0.342105263,0.545454545,0.571191268,55.17077213,15.63901227,7.532592567,0.873023823,16.11.2023 18:06,B-1,1.29E-05,0.6,0.6,5.48,5.21,3.64,3.2,1.57,PTVT-T_321032,PY-IT_321127,CF,Jonas_DonorAcceptor-2bands-NoBG-ZnOCorr-NoInt_PTVT-T:PY-IT,Jonas_DonorAcceptor-2bands-NoBG-ZnOCorr-NoInt,25.10.2023 15:20,25364_188902_OD_x1y2,x1y2,0.011520809,0.6,0.6,2,5,0,1,0,0,0,0,0,0,0,1,57
25364,PTVT-T_321032,PY-IT_321127,CF,0,18,2000,1.530779459,0.52,1.677435917,0.091223807,0.188487619,0.28650118,0.059047882,1.2,2.068968451,0.110143016,0.833050356,0.123017059,0.27063753,0.514236715,0.485763285,0.342105263,0.545454545,0.557138711,55.417195,15.44173883,7.504832209,0.877001314,16.11.2023 18:06,A-2,1.41E-06,1,1.4,5.48,5.21,3.64,3.2,1.57,PTVT-T_321032,PY-IT_321127,CF,Jonas_DonorAcceptor-2bands-NoBG-ZnOCorr-NoInt_PTVT-T:PY-IT,Jonas_DonorAcceptor-2bands-NoBG-ZnOCorr-NoInt,25.10.2023 15:20,25364_188902_OD_x2y1,x2y1,0.011696694,1,1.4,2,5,0,1,0,0,0,0,0,0,0,1,57
25365,PTVT-T_321032,PY-IT_321127,CF,0,15.5,2000,1.53668467,0.269308752,1.70152407,0.06962929,0.212512638,0.269744151,0.063357385,1.010690567,2.08177544,0.100181138,0.817672301,0.097528637,0.196099911,0.579043875,0.420956125,0.212169617,0.502658432,0.465844062,54.85430391,18.79161591,8.858274607,0.859358356,16.11.2023 18:08,B-3,2.71E-06,1.4,0.6,5.48,5.21,3.64,3.2,1.57,PTVT-T_321032,PY-IT_321127,CF,Jonas_DonorAcceptor-2bands-NoBG-ZnOCorr-NoInt_PTVT-T:PY-IT,Jonas_DonorAcceptor-2bands-NoBG-ZnOCorr-NoInt,25.10.2023 15:26,25365_188905_OD_x3y2,x3y2,0.012592151,1.4,0.6,2,5,0,1,0,0,0,0,0,0,0,1,58
25365,PTVT-T_321032,PY-IT_321127,CF,0,15.5,2000,1.525354294,0.52,1.686493321,0.10311334,0.157738536,0.239762575,0.058458527,1.2,2.073126516,0.10195824,0.967401602,0.080769215,0.177692274,0.57434373,0.42565627,0.342105263,0.545454545,0.417454849,55.01328109,18.54209378,8.758984083,0.858672227,16.11.2023 18:08,B-1,9.15E-06,0.6,0.6,5.48,5.21,3.64,3.2,1.57,PTVT-T_321032,PY-IT_321127,CF,Jonas_DonorAcceptor-2bands-NoBG-ZnOCorr-NoInt_PTVT-T:PY-IT,Jonas_DonorAcceptor-2bands-NoBG-ZnOCorr-NoInt,25.10.2023 15:26,25365_188905_OD_x1y2,x1y2,0.011805566,0.6,0.6,2,5,0,1,0,0,0,0,0,0,0,1,58
25365,PTVT-T_321032,PY-IT_321127,CF,0,15.5,2000,1.528678454,0.52,1.683084863,0.100413762,0.169114088,0.257053413,0.057051636,1.2,2.069262397,0.10323889,0.937964397,0.09499671,0.208992761,0.551562114,0.448437886,0.342105263,0.545454545,0.466046174,55.72082649,17.86573136,8.611506519,0.865049154,16.11.2023 18:08,A-3,2.23E-06,1.4,1.4,5.48,5.21,3.64,3.2,1.57,PTVT-T_321032,PY-IT_321127,CF,Jonas_DonorAcceptor-2bands-NoBG-ZnOCorr-NoInt_PTVT-T:PY-IT,Jonas_DonorAcceptor-2bands-NoBG-ZnOCorr-NoInt,25.10.2023 15:26,25365_188905_OD_x3y1,x3y1,0.012818346,1.4,1.4,2,5,0,1,0,0,0,0,0,0,0,1,58
25365,PTVT-T_321032,PY-IT_321127,CF,0,15.5,2000,1.528834414,0.52,1.682285676,0.099674171,0.168871689,0.256684968,0.056827435,1.2,2.069042009,0.104387142,0.917019588,0.094582366,0.208081206,0.552288403,0.447711597,0.342105263,0.545454545,0.464766173,55.53109647,17.78036874,8.542989733,0.865232596,16.11.2023 18:08,A-1,5.53E-06,0.6,1.4,5.48,5.21,3.64,3.2,1.57,PTVT-T_321032,PY-IT_321127,CF,Jonas_DonorAcceptor-2bands-NoBG-ZnOCorr-NoInt_PTVT-T:PY-IT,Jonas_DonorAcceptor-2bands-NoBG-ZnOCorr-NoInt,25.10.2023 15:26,25365_188905_OD_x1y1,x1y1,0.013131845,0.6,1.4,2,5,0,1,0,0,0,0,0,0,0,1,58
25366,PTVT-T_321032,PY-IT_321127,CF,0,13,2000,1.526359283,0.52,1.68450053,0.107376182,0.1487734,0.226135568,0.056812094,1.2,2.073578782,0.100254731,0.944549976,0.073802871,0.162366316,0.582070711,0.417929289,0.342105263,0.545454545,0.388501884,55.80286379,19.0629177,9.099213182,0.85537781,16.11.2023 18:11,B-3,3.42E-06,1.4,0.6,5.48,5.21,3.64,3.2,1.57,PTVT-T_321032,PY-IT_321127,CF,Jonas_DonorAcceptor-2bands-NoBG-ZnOCorr-NoInt_PTVT-T:PY-IT,Jonas_DonorAcceptor-2bands-NoBG-ZnOCorr-NoInt,25.10.2023 15:32,25366_188910_OD_x3y2,x3y2,0.011740511,1.4,0.6,2,5,0,1,0,0,0,0,0,0,0,1,59
25366,PTVT-T_321032,PY-IT_321127,CF,0,13,2000,1.523143576,0.52,1.685354525,0.110194734,0.136161591,0.206965618,0.057066015,1.2,2.073432648,0.099604557,0.964864163,0.063582799,0.139882157,0.596704471,0.403295529,0.342105263,0.545454545,0.346847775,55.45374777,18.95602133,8.986435608,0.854888304,16.11.2023 18:11,B-2,4.32E-06,1,0.6,5.48,5.21,3.64,3.2,1.57,PTVT-T_321032,PY-IT_321127,CF,Jonas_DonorAcceptor-2bands-NoBG-ZnOCorr-NoInt_PTVT-T:PY-IT,Jonas_DonorAcceptor-2bands-NoBG-ZnOCorr-NoInt,25.10.2023 15:32,25366_188910_OD_x2y2,x2y2,0.010270621,1,0.6,2,5,0,1,0,0,0,0,0,0,0,1,59
25366,PTVT-T_321032,PY-IT_321127,CF,0,13,2000,1.523525144,0.52,1.684739575,0.108574311,0.136121901,0.20690529,0.057551283,1.2,2.073589861,0.09997031,0.971542359,0.064121251,0.141066753,0.5946032,0.4053968,0.342105263,0.545454545,0.347972043,55.33825981,18.56660067,8.741513886,0.850802499,16.11.2023 18:11,A-2,3.13E-06,1,1.4,5.48,5.21,3.64,3.2,1.57,PTVT-T_321032,PY-IT_321127,CF,Jonas_DonorAcceptor-2bands-NoBG-ZnOCorr-NoInt_PTVT-T:PY-IT,Jonas_DonorAcceptor-2bands-NoBG-ZnOCorr-NoInt,25.10.2023 15:32,25366_188910_OD_x2y1,x2y1,0.010665797,1,1.4,2,5,0,1,0,0,0,0,0,0,0,1,59
25367,PTVT-T_321032,PY-IT_321127,CF,0,13,1000,1.525951211,0.52,1.683970983,0.101574215,0.15975749,0.242831385,0.058458899,1.2,2.072856829,0.102607782,0.929146394,0.082932705,0.18245195,0.570987304,0.429012696,0.342105263,0.545454545,0.425283335,54.33472655,17.85654004,8.376811534,0.863383902,16.11.2023 18:14,A-2,2.65E-06,1,1.4,5.48,5.21,3.64,3.2,1.57,PTVT-T_321032,PY-IT_321127,CF,Jonas_DonorAcceptor-2bands-NoBG-ZnOCorr-NoInt_PTVT-T:PY-IT,Jonas_DonorAcceptor-2bands-NoBG-ZnOCorr-NoInt,25.10.2023 15:37,25367_188916_OD_x2y1,x2y1,0.012161794,1,1.4,2,5,0,1,0,0,0,0,0,0,0,1,60
25367,PTVT-T_321032,PY-IT_321127,CF,0,13,1000,1.528971879,0.52,1.681879709,0.097421899,0.174179203,0.264752388,0.058043447,1.2,2.070718493,0.105086894,0.906431015,0.098784118,0.217325059,0.54919057,0.45080943,0.342105263,0.545454545,0.482077447,55.16270359,17.46282979,8.340194172,0.865796842,16.11.2023 18:14,B-2,2.72E-06,1,0.6,5.48,5.21,3.64,3.2,1.57,PTVT-T_321032,PY-IT_321127,CF,Jonas_DonorAcceptor-2bands-NoBG-ZnOCorr-NoInt_PTVT-T:PY-IT,Jonas_DonorAcceptor-2bands-NoBG-ZnOCorr-NoInt,25.10.2023 15:37,25367_188916_OD_x2y2,x2y2,0.012545015,1,0.6,2,5,0,1,0,0,0,0,0,0,0,1,60
25367,PTVT-T_321032,PY-IT_321127,CF,0,13,1000,1.529349411,0.52,1.682114712,0.096937977,0.181639055,0.276091364,0.057900401,1.2,2.070251644,0.105233546,0.91461302,0.103141934,0.226912254,0.548885444,0.451114556,0.342105263,0.545454545,0.503003618,55.24373189,16.86442248,8.105640189,0.870027217,16.11.2023 18:14,A-1,1.47E-06,0.6,1.4,5.48,5.21,3.64,3.2,1.57,PTVT-T_321032,PY-IT_321127,CF,Jonas_DonorAcceptor-2bands-NoBG-ZnOCorr-NoInt_PTVT-T:PY-IT,Jonas_DonorAcceptor-2bands-NoBG-ZnOCorr-NoInt,25.10.2023 15:37,25367_188916_OD_x1y1,x1y1,0.012390483,0.6,1.4,2,5,0,1,0,0,0,0,0,0,0,1,60
25367,PTVT-T_321032,PY-IT_321127,CF,0,13,1000,1.529734284,0.52,1.679629494,0.094937438,0.181951794,0.276566726,0.058111794,1.2,2.067689189,0.107707522,0.880455868,0.109391202,0.240660644,0.534710153,0.465289847,0.342105263,0.545454545,0.51722737,54.46274293,16.26706864,7.698013754,0.868900153,16.11.2023 18:14,B-3,1.15E-05,1.4,0.6,5.48,5.21,3.64,3.2,1.57,PTVT-T_321032,PY-IT_321127,CF,Jonas_DonorAcceptor-2bands-NoBG-ZnOCorr-NoInt_PTVT-T:PY-IT,Jonas_DonorAcceptor-2bands-NoBG-ZnOCorr-NoInt,25.10.2023 15:37,25367_188916_OD_x3y2,x3y2,0.011706727,1.4,0.6,2,5,0,1,0,0,0,0,0,0,0,1,60
25368,PTVT-T_321032,PY-IT_321127,CF,2,13,1000,1.526121024,0.52,1.679681705,0.097595242,0.18277575,0.27781914,0.057303353,1.2,2.067321144,0.106198531,0.92017506,0.103930344,0.228646758,0.548544613,0.451455387,0.342105263,0.545454545,0.506465897,54.33520864,16.88105699,7.93870645,0.86550338,16.11.2023 18:16,B-3,2.62E-06,1.4,0.6,5.48,5.21,3.64,3.2,1.57,PTVT-T_321032,PY-IT_321127,CF,Jonas_DonorAcceptor-2bands-NoBG-ZnOCorr-NoInt_PTVT-T:PY-IT,Jonas_DonorAcceptor-2bands-NoBG-ZnOCorr-NoInt,25.10.2023 15:43,25368_188922_OD_x3y2,x3y2,0.011540736,1.4,0.6,2,5,0,1,0,0,0,0,0,0,0,1,61
25368,PTVT-T_321032,PY-IT_321127,CF,2,13,1000,1.525889398,0.52,1.679764871,0.097091143,0.183322174,0.278649704,0.057664556,1.2,2.067352133,0.106429855,0.9248931,0.104545342,0.229999752,0.547822671,0.452177329,0.342105263,0.545454545,0.508649456,53.87166398,16.97656965,7.89657884,0.863433005,16.11.2023 18:16,A-2,2.97E-06,1,1.4,5.48,5.21,3.64,3.2,1.57,PTVT-T_321032,PY-IT_321127,CF,Jonas_DonorAcceptor-2bands-NoBG-ZnOCorr-NoInt_PTVT-T:PY-IT,Jonas_DonorAcceptor-2bands-NoBG-ZnOCorr-NoInt,25.10.2023 15:43,25368_188922_OD_x2y1,x2y1,0.011794628,1,1.4,2,5,0,1,0,0,0,0,0,0,0,1,61
25368,PTVT-T_321032,PY-IT_321127,CF,2,13,1000,1.526149318,0.52,1.678140771,0.096942723,0.18002049,0.273631145,0.05704918,1.2,2.06521296,0.107828486,0.897579999,0.105712635,0.232567796,0.540560484,0.459439516,0.342105263,0.545454545,0.506198941,55.09498964,16.43554871,7.855373879,0.867502124,16.11.2023 18:16,B-1,2.37E-06,0.6,0.6,5.48,5.21,3.64,3.2,1.57,PTVT-T_321032,PY-IT_321127,CF,Jonas_DonorAcceptor-2bands-NoBG-ZnOCorr-NoInt_PTVT-T:PY-IT,Jonas_DonorAcceptor-2bands-NoBG-ZnOCorr-NoInt,25.10.2023 15:43,25368_188922_OD_x1y2,x1y2,0.012058187,0.6,0.6,2,5,0,1,0,0,0,0,0,0,0,1,61
25368,PTVT-T_321032,PY-IT_321127,CF,2,13,1000,1.527042968,0.52,1.67604416,0.093316211,0.190024484,0.288837216,0.058087567,1.2,2.065425677,0.109785946,0.869823354,0.118655036,0.261041079,0.525274808,0.474725192,0.342105263,0.545454545,0.549878295,54.16970059,16.57866709,7.769183994,0.865106074,16.11.2023 18:16,B-2,2.35E-06,1,0.6,5.48,5.21,3.64,3.2,1.57,PTVT-T_321032,PY-IT_321127,CF,Jonas_DonorAcceptor-2bands-NoBG-ZnOCorr-NoInt_PTVT-T:PY-IT,Jonas_DonorAcceptor-2bands-NoBG-ZnOCorr-NoInt,25.10.2023 15:43,25368_188922_OD_x2y2,x2y2,0.011456141,1,0.6,2,5,0,1,0,0,0,0,0,0,0,1,61
25369,PTVT-T_321032,PY-IT_321127,CF,0,13,3000,1.521795833,0.52,1.683232439,0.11012635,0.120087902,0.182533612,0.057160947,1.2,2.072165909,0.101690943,0.882801707,0.056557325,0.124426115,0.594650032,0.405349968,0.342105263,0.545454545,0.306959727,56.48848353,18.6240766,8.9692023,0.852548617,16.11.2023 18:19,B-1,6.28E-06,0.6,0.6,5.48,5.21,3.64,3.2,1.57,PTVT-T_321032,PY-IT_321127,CF,Jonas_DonorAcceptor-2bands-NoBG-ZnOCorr-NoInt_PTVT-T:PY-IT,Jonas_DonorAcceptor-2bands-NoBG-ZnOCorr-NoInt,25.10.2023 15:49,25369_188924_OD_x1y2,x1y2,0.00839308,0.6,0.6,2,5,0,1,0,0,0,0,0,0,0,1,62
25369,PTVT-T_321032,PY-IT_321127,CF,0,13,3000,1.521698,0.52,1.682668432,0.10946256,0.116951176,0.177765788,0.057617305,1.2,2.073333911,0.101950475,0.873634423,0.05482702,0.120619443,0.595759338,0.404240662,0.342105263,0.545454545,0.298385231,56.5137758,18.60814775,8.95143832,0.851207327,16.11.2023 18:19,B-3,2.53E-06,1.4,0.6,5.48,5.21,3.64,3.2,1.57,PTVT-T_321032,PY-IT_321127,CF,Jonas_DonorAcceptor-2bands-NoBG-ZnOCorr-NoInt_PTVT-T:PY-IT,Jonas_DonorAcceptor-2bands-NoBG-ZnOCorr-NoInt,25.10.2023 15:49,25369_188924_OD_x3y2,x3y2,0.00809374,1.4,0.6,2,5,0,1,0,0,0,0,0,0,0,1,62
25369,PTVT-T_321032,PY-IT_321127,CF,0,13,3000,1.52182816,0.52,1.683377642,0.11134241,0.120989403,0.183903892,0.056702081,1.2,2.07210244,0.101023098,0.892597359,0.056035415,0.123277913,0.598680941,0.401319059,0.342105263,0.545454545,0.307181805,56.49190664,18.39642373,8.875332262,0.854013987,16.11.2023 18:19,A-2,3.73E-06,1,1.4,5.48,5.21,3.64,3.2,1.57,PTVT-T_321032,PY-IT_321127,CF,Jonas_DonorAcceptor-2bands-NoBG-ZnOCorr-NoInt_PTVT-T:PY-IT,Jonas_DonorAcceptor-2bands-NoBG-ZnOCorr-NoInt,25.10.2023 15:49,25369_188924_OD_x2y1,x2y1,0.00857194,1,1.4,2,5,0,1,0,0,0,0,0,0,0,1,62
25369,PTVT-T_321032,PY-IT_321127,CF,0,13,3000,1.521317943,0.52,1.682852606,0.109960596,0.116699567,0.177383341,0.057370367,1.2,2.073201953,0.101178381,0.891437659,0.054035143,0.118877316,0.598740795,0.401259205,0.342105263,0.545454545,0.296260657,56.70394266,18.33138781,8.86750781,0.85308632,16.11.2023 18:19,A-3,2.00E-06,1.4,1.4,5.48,5.21,3.64,3.2,1.57,PTVT-T_321032,PY-IT_321127,CF,Jonas_DonorAcceptor-2bands-NoBG-ZnOCorr-NoInt_PTVT-T:PY-IT,Jonas_DonorAcceptor-2bands-NoBG-ZnOCorr-NoInt,25.10.2023 15:49,25369_188924_OD_x3y1,x3y1,0.008061055,1.4,1.4,2,5,0,1,0,0,0,0,0,0,0,1,62
25370,PTVT-T_321032,PY-IT_321127,CF,2,13,3000,1.518102253,0.52,1.682208186,0.111640716,0.124946283,0.189918351,0.056892742,1.2,2.069990319,0.101648646,0.918503641,0.057129847,0.125685663,0.601761519,0.398238481,0.342105263,0.545454545,0.315604014,55.24956791,18.83991189,8.753581197,0.840965174,16.11.2023 18:21,B-2,6.73E-06,1,0.6,5.48,5.21,3.64,3.2,1.57,PTVT-T_321032,PY-IT_321127,CF,Jonas_DonorAcceptor-2bands-NoBG-ZnOCorr-NoInt_PTVT-T:PY-IT,Jonas_DonorAcceptor-2bands-NoBG-ZnOCorr-NoInt,25.10.2023 15:55,25370_188941_OD_x2y2,x2y2,0.008573076,1,0.6,2,5,0,1,0,0,0,0,0,0,0,1,63
25370,PTVT-T_321032,PY-IT_321127,CF,2,13,3000,1.522150197,0.52,1.67,0.132418772,0.11955622,0.181725455,0.16,0.999029861,2.010910372,0.1215,0.941240535,0.066686799,0.133308903,0.576843288,0.423156712,0.342105263,0.499757348,0.315034358,55.32768449,18.71531407,8.719059524,0.842034775,16.11.2023 18:21,B-1,9.25E-06,0.6,0.6,5.48,5.21,3.64,3.2,1.57,PTVT-T_321032,PY-IT_321127,CF,Jonas_DonorAcceptor-2bands-NoBG-ZnOCorr-NoInt_PTVT-T:PY-IT,Jonas_DonorAcceptor-2bands-NoBG-ZnOCorr-NoInt,25.10.2023 15:55,25370_188941_OD_x1y2,x1y2,0.008450668,0.6,0.6,2,5,0,1,0,0,0,0,0,0,0,1,63
25370,PTVT-T_321032,PY-IT_321127,CF,2,13,3000,1.51820931,0.52,1.682509206,0.112919654,0.126438179,0.192186033,0.056243359,1.2,2.06903817,0.101823421,0.908763646,0.057586143,0.126689514,0.602699186,0.397300814,0.342105263,0.545454545,0.318875547,55.228876,18.52760284,8.594099461,0.83987555,16.11.2023 18:21,A-2,4.91E-06,1,1.4,5.48,5.21,3.64,3.2,1.57,PTVT-T_321032,PY-IT_321127,CF,Jonas_DonorAcceptor-2bands-NoBG-ZnOCorr-NoInt_PTVT-T:PY-IT,Jonas_DonorAcceptor-2bands-NoBG-ZnOCorr-NoInt,25.10.2023 15:55,25370_188941_OD_x2y1,x2y1,0.008709455,1,1.4,2,5,0,1,0,0,0,0,0,0,0,1,63
25370,PTVT-T_321032,PY-IT_321127,CF,2,13,3000,1.517366736,0.52,1.681376778,0.112735194,0.120014294,0.182421727,0.056293329,1.2,2.068629006,0.102342886,0.892812221,0.05493661,0.120860542,0.601491565,0.398508435,0.342105263,0.545454545,0.303282269,55.12338592,18.36585724,8.533580342,0.842915794,16.11.2023 18:21,A-3,3.11E-06,1.4,1.4,5.48,5.21,3.64,3.2,1.57,PTVT-T_321032,PY-IT_321127,CF,Jonas_DonorAcceptor-2bands-NoBG-ZnOCorr-NoInt_PTVT-T:PY-IT,Jonas_DonorAcceptor-2bands-NoBG-ZnOCorr-NoInt,25.10.2023 15:55,25370_188941_OD_x3y1,x3y1,0.008285435,1.4,1.4,2,5,0,1,0,0,0,0,0,0,0,1,63
25371,PTVT-T_321032,PY-IT_321127,CF,1,13,2000,1.525605703,0.52,1.67,0.131115404,0.140667565,0.213814698,0.16,1.074130661,2.011855854,0.1215,1.025979028,0.077662778,0.16108275,0.570328498,0.429671502,0.342105263,0.517870297,0.374897448,56.89748739,18.43923703,9.007515544,0.858556707,16.11.2023 18:24,B-3,2.79E-06,1.4,0.6,5.48,5.21,3.64,3.2,1.57,PTVT-T_321032,PY-IT_321127,CF,Jonas_DonorAcceptor-2bands-NoBG-ZnOCorr-NoInt_PTVT-T:PY-IT,Jonas_DonorAcceptor-2bands-NoBG-ZnOCorr-NoInt,25.10.2023 16:01,25371_188952_OD_x3y2,x3y2,0.010870998,1.4,0.6,2,5,0,1,0,0,0,0,0,0,0,1,64
25371,PTVT-T_321032,PY-IT_321127,CF,1,13,2000,1.527018949,0.52,1.67,0.13098063,0.143848609,0.218649885,0.159999999,1.176543999,2.010979167,0.1215,1.1,0.075625888,0.164603072,0.570510628,0.429489372,0.342105263,0.540556037,0.383252957,56.61151274,18.34686234,8.915306107,0.858360446,16.11.2023 18:24,A-1,9.22E-06,0.6,1.4,5.48,5.21,3.64,3.2,1.57,PTVT-T_321032,PY-IT_321127,CF,Jonas_DonorAcceptor-2bands-NoBG-ZnOCorr-NoInt_PTVT-T:PY-IT,Jonas_DonorAcceptor-2bands-NoBG-ZnOCorr-NoInt,25.10.2023 16:01,25371_188952_OD_x1y1,x1y1,0.011396552,0.6,1.4,2,5,0,1,0,0,0,0,0,0,0,1,64
25371,PTVT-T_321032,PY-IT_321127,CF,1,13,2000,1.526264743,0.52,1.67,0.131476344,0.142415713,0.216471884,0.16,1.176491586,2.010696071,0.1215,1.1,0.073366087,0.159680671,0.575489602,0.424510398,0.342105263,0.540544973,0.376152555,56.65754378,18.29254702,8.899261641,0.858661621,16.11.2023 18:24,B-2,4.48E-06,1,0.6,5.48,5.21,3.64,3.2,1.57,PTVT-T_321032,PY-IT_321127,CF,Jonas_DonorAcceptor-2bands-NoBG-ZnOCorr-NoInt_PTVT-T:PY-IT,Jonas_DonorAcceptor-2bands-NoBG-ZnOCorr-NoInt,25.10.2023 16:01,25371_188952_OD_x2y2,x2y2,0.01110869,1,0.6,2,5,0,1,0,0,0,0,0,0,0,1,64
25371,PTVT-T_321032,PY-IT_321127,CF,1,13,2000,1.525871326,0.52,1.67,0.132437546,0.141064457,0.214417975,0.16,1.134309829,2.011027065,0.1215,1.06694396,0.074920644,0.159903867,0.572817161,0.427182839,0.342105263,0.531464464,0.374321842,55.23398395,18.43540625,8.687021091,0.853123282,16.11.2023 18:24,B-1,2.83E-05,0.6,0.6,5.48,5.21,3.64,3.2,1.57,PTVT-T_321032,PY-IT_321127,CF,Jonas_DonorAcceptor-2bands-NoBG-ZnOCorr-NoInt_PTVT-T:PY-IT,Jonas_DonorAcceptor-2bands-NoBG-ZnOCorr-NoInt,25.10.2023 16:01,25371_188952_OD_x1y2,x1y2,0.010912897,0.6,0.6,2,5,0,1,0,0,0,0,0,0,0,1,64
25372,PTVT-T_321032,L8-BO_321144,CF,0,18,2000,1.536815616,0.825,1.683666444,0.096008314,0.282974386,0.516428254,0.071518828,0.827315668,2.076520537,0.100427742,0.7,0.221687165,0.40509243,0.560408749,0.439591251,0.452054795,0.452749179,0.921520684,62.792998,19.68584513,10.3521724,0.837464127,16.11.2023 17:38,A-1,2.18E-06,0.6,1.4,5.45,5.21,3.77,3.2,1.44,PTVT-T_321032,L8-BO_321144,CF,Jonas_DonorAcceptor-2bands-NoBG-ZnOCorr-NoInt_PTVT-T:L8-BO,Jonas_DonorAcceptor-2bands-NoBG-ZnOCorr-NoInt,25.10.2023 16:19,25372_188979_OD_x1y1,x1y1,0.02140308,0.6,1.4,2,4,0,1,0,0,0,0,0,0,1,0,65
25372,PTVT-T_321032,L8-BO_321144,CF,0,18,2000,1.535290801,0.825,1.681945951,0.095848811,0.290510869,0.530182336,0.071965619,0.802204011,2.077172983,0.099255924,0.7,0.231946555,0.418015012,0.559147668,0.440852332,0.452054795,0.445123863,0.948197348,62.86793728,19.53896813,10.26920401,0.835999362,16.11.2023 17:38,B-1,1.51E-06,0.6,0.6,5.45,5.21,3.77,3.2,1.44,PTVT-T_321032,L8-BO_321144,CF,Jonas_DonorAcceptor-2bands-NoBG-ZnOCorr-NoInt_PTVT-T:L8-BO,Jonas_DonorAcceptor-2bands-NoBG-ZnOCorr-NoInt,25.10.2023 16:19,25372_188979_OD_x1y2,x1y2,0.022036559,0.6,0.6,2,4,0,1,0,0,0,0,0,0,1,0,65
25372,PTVT-T_321032,L8-BO_321144,CF,0,18,2000,1.525728265,0.825,1.671353689,0.094215823,0.300425331,0.54827623,0.075484328,0.657790009,2.081713928,0.092329944,0.7,0.255365871,0.42334299,0.564291256,0.435708744,0.452054795,0.396787292,0.971619219,60.9919408,20.19425602,10.24708354,0.831955249,16.11.2023 17:38,B-3,2.34E-06,1.4,0.6,5.45,5.21,3.77,3.2,1.44,PTVT-T_321032,L8-BO_321144,CF,Jonas_DonorAcceptor-2bands-NoBG-ZnOCorr-NoInt_PTVT-T:L8-BO,Jonas_DonorAcceptor-2bands-NoBG-ZnOCorr-NoInt,25.10.2023 16:19,25372_188979_OD_x3y2,x3y2,0.028064359,1.4,0.6,2,4,0,1,0,0,0,0,0,0,1,0,65
25372,PTVT-T_321032,L8-BO_321144,CF,0,18,2000,1.548533601,0.768424928,1.698117657,0.097325941,0.300760675,0.531872675,0.070224099,0.756622433,2.080878991,0.094716588,0.700000001,0.233013291,0.409316375,0.565107164,0.434892836,0.434525049,0.430725703,0.94118905,61.32094482,19.74207453,10.14408521,0.837936799,16.11.2023 17:38,A-2,1.83E-06,1,1.4,5.45,5.21,3.77,3.2,1.44,PTVT-T_321032,L8-BO_321144,CF,Jonas_DonorAcceptor-2bands-NoBG-ZnOCorr-NoInt_PTVT-T:L8-BO,Jonas_DonorAcceptor-2bands-NoBG-ZnOCorr-NoInt,25.10.2023 16:19,25372_188979_OD_x2y1,x2y1,0.01366576,1,1.4,2,4,0,1,0,0,0,0,0,0,1,0,65
25373,PTVT-T_321032,L8-BO_321144,CF,0,15.5,2000,1.543319752,0.825,1.693407485,0.101257108,0.227000182,0.414275333,0.068748695,0.849966319,2.079365836,0.098644344,0.7,0.163158909,0.301838486,0.578504871,0.421495129,0.452054795,0.459449618,0.716113819,67.62032367,20.14288724,11.44865399,0.840534344,16.11.2023 17:41,A-1,2.67E-06,0.6,1.4,5.45,5.21,3.77,3.2,1.44,PTVT-T_321032,L8-BO_321144,CF,Jonas_DonorAcceptor-2bands-NoBG-ZnOCorr-NoInt_PTVT-T:L8-BO,Jonas_DonorAcceptor-2bands-NoBG-ZnOCorr-NoInt,25.10.2023 16:25,25373_188982_OD_x1y1,x1y1,0.011892444,0.6,1.4,2,4,0,1,0,0,0,0,0,0,1,0,66
25373,PTVT-T_321032,L8-BO_321144,CF,0,15.5,2000,1.53999995,0.825,1.689198897,0.099300099,0.229749706,0.419293214,0.069419314,0.830123255,2.078398727,0.098539781,0.7,0.16993532,0.31100258,0.574141625,0.425858375,0.452054795,0.453588715,0.730295795,68.05053739,19.97856899,11.40831673,0.839123016,16.11.2023 17:41,B-1,1.93E-06,0.6,0.6,5.45,5.21,3.77,3.2,1.44,PTVT-T_321032,L8-BO_321144,CF,Jonas_DonorAcceptor-2bands-NoBG-ZnOCorr-NoInt_PTVT-T:L8-BO,Jonas_DonorAcceptor-2bands-NoBG-ZnOCorr-NoInt,25.10.2023 16:25,25373_188982_OD_x1y2,x1y2,0.014309166,0.6,0.6,2,4,0,1,0,0,0,0,0,0,1,0,66
25373,PTVT-T_321032,L8-BO_321144,CF,0,15.5,2000,1.540400235,0.825,1.691903159,0.102070014,0.218885225,0.399465536,0.068005532,0.854870735,2.079847245,0.098090761,0.706440408,0.153020571,0.283833378,0.584613158,0.415386842,0.452054795,0.460878874,0.683298914,67.87483084,19.95989746,11.4014401,0.841574648,16.11.2023 17:41,A-3,1.36E-06,1.4,1.4,5.45,5.21,3.77,3.2,1.44,PTVT-T_321032,L8-BO_321144,CF,Jonas_DonorAcceptor-2bands-NoBG-ZnOCorr-NoInt_PTVT-T:L8-BO,Jonas_DonorAcceptor-2bands-NoBG-ZnOCorr-NoInt,25.10.2023 16:25,25373_188982_OD_x3y1,x3y1,0.01225182,1.4,1.4,2,4,0,1,0,0,0,0,0,0,1,0,66
25373,PTVT-T_321032,L8-BO_321144,CF,0,15.5,2000,1.550734657,0.825,1.70353071,0.103847922,0.236785001,0.432132628,0.0637783,1.2,2.074481176,0.106109529,0.840924005,0.132258916,0.290969615,0.597609304,0.402390696,0.452054795,0.545454545,0.723102242,65.59898365,20.47675328,11.26499785,0.838634848,16.11.2023 17:41,A-2,2.02E-06,1,1.4,5.45,5.21,3.77,3.2,1.44,PTVT-T_321032,L8-BO_321144,CF,Jonas_DonorAcceptor-2bands-NoBG-ZnOCorr-NoInt_PTVT-T:L8-BO,Jonas_DonorAcceptor-2bands-NoBG-ZnOCorr-NoInt,25.10.2023 16:25,25373_188982_OD_x2y1,x2y1,0.008235514,1,1.4,2,4,0,1,0,0,0,0,0,0,1,0,66
25374,PTVT-T_321032,L8-BO_321144,CF,0,13,2000,1.559228354,0.325,1.737276504,0.081753476,0.268696936,0.35602344,0.058741134,1.2,2.080876519,0.099876514,0.976839104,0.075073163,0.165160959,0.683104561,0.316895439,0.245283019,0.545454545,0.521184399,69.40330437,20.4268043,12.01541403,0.847536019,16.11.2023 17:43,A-1,5.41E-06,0.6,1.4,5.45,5.21,3.77,3.2,1.44,PTVT-T_321032,L8-BO_321144,CF,Jonas_DonorAcceptor-2bands-NoBG-ZnOCorr-NoInt_PTVT-T:L8-BO,Jonas_DonorAcceptor-2bands-NoBG-ZnOCorr-NoInt,25.10.2023 16:31,25374_188989_OD_x1y1,x1y1,0.00605898,0.6,1.4,2,4,0,1,0,0,0,0,0,0,1,0,67
