Repository: i-MEET/ML_OrganicSolarCells

File: _Dataset 3 bands.csv (part 2 of 8)
plan_Info_PID,plan_Solutions_1_M1,plan_Solutions_1_M2,plan_Solutions_1_S1,plan_Solutions_1_ann. time,plan_Solutions_1_conc.,plan_Solutions_1_speed,features_A.1.c_UV,features_A.1.w_UV,features_A.1a.w_UV,features_A.2.a_UV,features_A_UV,features_Atot_UV,features_D.1.c_UV,features_D.1.w_UV,features_D.1a.a_UV,features_D.1a.c_UV,features_D.1a.w_UV,features_D.2.a_UV,features_D.2.c_UV,features_D.2.w_UV,features_D_UV,features_Dtot_UV,features_XA_UV,features_XD_UV,features_XamA_UV,features_XamD_UV,features_atot_UV,FF_IV,JSC_IV,PCE_IV,VOC_IV,date_IV,pos_IV,sigp_IV,xpos_IV,ypos_IV,EnergyLevel_HOMO_Acceptor,EnergyLevel_HOMO_Donor,EnergyLevel_LUMO_Acceptor,EnergyLevel_LUMO_Donor,EnergyLevel_Offset,plan2_Solutions_1_M1,plan2_Solutions_1_M2,plan2_Solutions_1_S1,FitSessionName,Overall_FitSessionName,FOM_UV,date_UV,name_UV,pos_UV,res_UV,xpos_UV,ypos_UV,PseudoFeature_M1,PseudoFeature_M2,HotOneEncoded_plan_Solutions_1_M1_PM6_321136,HotOneEncoded_plan_Solutions_1_M1_PTVT-T_321032,HotOneEncoded_plan_Solutions_1_M1_PTQ10_321145,HotOneEncoded_plan_Solutions_1_M1_PCE10_120058,HotOneEncoded_plan_Solutions_1_M1_D18CL_323001,HotOneEncoded_plan_Solutions_1_M2_BTP-4F-12 (Y12)_321125,HotOneEncoded_plan_Solutions_1_M2_ITIC_120057,HotOneEncoded_plan_Solutions_1_M2_ITIC-4F_120033,HotOneEncoded_plan_Solutions_1_M2_L8-BO_321144,HotOneEncoded_plan_Solutions_1_M2_PY-IT_321127,Paper_PID
25340,PTVT-T_321032,BTP-4F-12 (Y12)_321125,CF,0,18,2000,1.514249847,0.059942965,0.097859124,0.5,0.224034557,0.380858747,1.908082933,0.059599606,1.2,2.055945806,0.10568444,1.1,2.264263997,0.110130271,0.168468085,0.370629788,0.506805798,0.493194202,0.411764706,0.545454545,0.751488535,62.19101289,21.56925279,10.84376508,0.808383369,31.10.2023 09:49,A-1,6.38E-07,0.6,1.4,5.53,5.21,3.77,3.2,1.44,PTVT-T_321032,BTP-4F-12 (Y12)_321125,CF,Jonas_DonorAcceptor-3bands-NoBG-ZnOCorr-NoInt_PTVT-T:BTP-4F-12 (Y12),Jonas_DonorAcceptor-3bands-NoBG-ZnOCorr-NoInt,455.6575301,25.10.2023 11:22,25340_188570_OD_x1y1,x1y1,0.007180854,0.6,1.4,2,1,0,1,0,0,0,1,0,0,0,0,33
25340,PTVT-T_321032,BTP-4F-12 (Y12)_321125,CF,0,18,2000,1.514286767,0.060146365,0.097803958,0.5,0.234197309,0.398135426,1.908277009,0.059647299,1.2,2.056279019,0.105269782,1.1,2.264646519,0.109791362,0.177022539,0.389449587,0.505514223,0.494485777,0.411764706,0.545454545,0.787585013,61.49381111,21.79576803,10.78855196,0.8049327,31.10.2023 09:49,B-1,4.14E-07,0.6,0.6,5.53,5.21,3.77,3.2,1.44,PTVT-T_321032,BTP-4F-12 (Y12)_321125,CF,Jonas_DonorAcceptor-3bands-NoBG-ZnOCorr-NoInt_PTVT-T:BTP-4F-12 (Y12),Jonas_DonorAcceptor-3bands-NoBG-ZnOCorr-NoInt,418.3467961,25.10.2023 11:22,25340_188570_OD_x1y2,x1y2,0.007037179,0.6,0.6,2,1,0,1,0,0,0,1,0,0,0,0,33
25340,PTVT-T_321032,BTP-4F-12 (Y12)_321125,CF,0,18,2000,1.514756971,0.059977041,0.097554588,0.5,0.231692729,0.393877639,1.90830028,0.059602203,1.2,2.054896622,0.104984278,1.1,2.260102656,0.109301542,0.173156723,0.38094479,0.508345686,0.491654314,0.411764706,0.545454545,0.774822428,62.0115654,21.30810308,10.65762846,0.806571909,31.10.2023 09:49,A-3,7.41E-07,1.4,1.4,5.53,5.21,3.77,3.2,1.44,PTVT-T_321032,BTP-4F-12 (Y12)_321125,CF,Jonas_DonorAcceptor-3bands-NoBG-ZnOCorr-NoInt_PTVT-T:BTP-4F-12 (Y12),Jonas_DonorAcceptor-3bands-NoBG-ZnOCorr-NoInt,426.3835926,25.10.2023 11:22,25340_188570_OD_x3y1,x3y1,0.007121495,1.4,1.4,2,1,0,1,0,0,0,1,0,0,0,0,33
25341,PTVT-T_321032,BTP-4F-12 (Y12)_321125,CF,0,15.5,2000,1.516971107,0.062188081,0.105404515,0.488902303,0.182887416,0.310908607,1.907781736,0.05930912,0.955941391,2.045864263,0.099981437,1.1,2.242242806,0.113189029,0.144364582,0.282368661,0.524052789,0.475947211,0.411764706,0.488737237,0.593277268,67.47256553,22.20820379,12.08850896,0.806737191,31.10.2023 09:51,A-3,7.33E-07,1.4,1.4,5.53,5.21,3.77,3.2,1.44,PTVT-T_321032,BTP-4F-12 (Y12)_321125,CF,Jonas_DonorAcceptor-3bands-NoBG-ZnOCorr-NoInt_PTVT-T:BTP-4F-12 (Y12),Jonas_DonorAcceptor-3bands-NoBG-ZnOCorr-NoInt,81.80660297,25.10.2023 11:28,25341_188578_OD_x3y1,x3y1,0.007181996,1.4,1.4,2,1,0,1,0,0,0,1,0,0,0,0,34
25341,PTVT-T_321032,BTP-4F-12 (Y12)_321125,CF,0,15.5,2000,1.516787308,0.061052078,0.103106333,0.5,0.189682949,0.322461013,1.907701932,0.059368181,1.131926963,2.0517455,0.107249983,1.1,2.261827518,0.113881778,0.145389761,0.309960351,0.509883175,0.490116825,0.411764706,0.530940779,0.632421364,66.76225918,22.35916163,12.03166159,0.806007473,31.10.2023 09:51,A-1,3.10E-06,0.6,1.4,5.53,5.21,3.77,3.2,1.44,PTVT-T_321032,BTP-4F-12 (Y12)_321125,CF,Jonas_DonorAcceptor-3bands-NoBG-ZnOCorr-NoInt_PTVT-T:BTP-4F-12 (Y12),Jonas_DonorAcceptor-3bands-NoBG-ZnOCorr-NoInt,87.36641898,25.10.2023 11:28,25341_188578_OD_x1y1,x1y1,0.007233885,0.6,1.4,2,1,0,1,0,0,0,1,0,0,0,0,34
25341,PTVT-T_321032,BTP-4F-12 (Y12)_321125,CF,0,15.5,2000,1.516850782,0.061677365,0.104422571,0.499999989,0.185602259,0.31552384,1.907886711,0.059301188,1.010164643,2.047991655,0.102208243,1.099999995,2.248375789,0.113204682,0.144847232,0.291166784,0.520073704,0.479926296,0.411764706,0.502528311,0.606690623,67.51077983,21.96895273,11.92509642,0.804043268,31.10.2023 09:51,B-3,5.67E-07,1.4,0.6,5.53,5.21,3.77,3.2,1.44,PTVT-T_321032,BTP-4F-12 (Y12)_321125,CF,Jonas_DonorAcceptor-3bands-NoBG-ZnOCorr-NoInt_PTVT-T:BTP-4F-12 (Y12),Jonas_DonorAcceptor-3bands-NoBG-ZnOCorr-NoInt,77.98706869,25.10.2023 11:28,25341_188578_OD_x3y2,x3y2,0.007168427,1.4,0.6,2,1,0,1,0,0,0,1,0,0,0,0,34
25341,PTVT-T_321032,BTP-4F-12 (Y12)_321125,CF,0,15.5,2000,1.516441349,0.063248163,0.106851082,0.442439733,0.182251203,0.309827044,1.907758461,0.059614457,0.889908153,2.043577726,0.098394785,1.099999234,2.237570561,0.115722543,0.145349807,0.274697786,0.530049415,0.469950585,0.411764706,0.470873757,0.58452483,66.96835002,22.09313692,11.8809059,0.803012995,31.10.2023 09:51,B-2,7.30E-07,1,0.6,5.53,5.21,3.77,3.2,1.44,PTVT-T_321032,BTP-4F-12 (Y12)_321125,CF,Jonas_DonorAcceptor-3bands-NoBG-ZnOCorr-NoInt_PTVT-T:BTP-4F-12 (Y12),Jonas_DonorAcceptor-3bands-NoBG-ZnOCorr-NoInt,104.6273266,25.10.2023 11:28,25341_188578_OD_x2y2,x2y2,0.007072959,1,0.6,2,1,0,1,0,0,0,1,0,0,0,0,34
25342,PTVT-T_321032,BTP-4F-12 (Y12)_321125,CF,0,13,2000,1.531426592,0.076615305,0.08,0.338209767,0.24955586,0.338867317,1.97,0.073050347,1.199839759,2.102553688,0.093785723,0.7,2.276811044,0.07464793,0.101477853,0.223235016,0.602856984,0.397143016,0.263558782,0.545421435,0.562102333,68.6259443,23.03983958,12.82796506,0.811315894,31.10.2023 09:54,A-1,1.03E-06,0.6,1.4,5.53,5.21,3.77,3.2,1.44,PTVT-T_321032,BTP-4F-12 (Y12)_321125,CF,Jonas_DonorAcceptor-3bands-NoBG-ZnOCorr-NoInt_PTVT-T:BTP-4F-12 (Y12),Jonas_DonorAcceptor-3bands-NoBG-ZnOCorr-NoInt,631.7398036,25.10.2023 11:33,25342_188585_OD_x1y1,x1y1,0.00718616,0.6,1.4,2,1,0,1,0,0,0,1,0,0,0,0,35
25342,PTVT-T_321032,BTP-4F-12 (Y12)_321125,CF,0,13,2000,1.531450272,0.076875969,0.08,0.328540255,0.249160532,0.337951167,1.969999623,0.071920623,0.967649425,2.100404527,0.087661799,0.700000002,2.27026592,0.077769293,0.113063776,0.222469873,0.603030834,0.396969166,0.262732145,0.491779385,0.56042104,68.68197221,22.67175128,12.62582963,0.810834275,31.10.2023 09:54,A-3,2.31E-06,1.4,1.4,5.53,5.21,3.77,3.2,1.44,PTVT-T_321032,BTP-4F-12 (Y12)_321125,CF,Jonas_DonorAcceptor-3bands-NoBG-ZnOCorr-NoInt_PTVT-T:BTP-4F-12 (Y12),Jonas_DonorAcceptor-3bands-NoBG-ZnOCorr-NoInt,427.7797593,25.10.2023 11:33,25342_188585_OD_x3y1,x3y1,0.007059102,1.4,1.4,2,1,0,1,0,0,0,1,0,0,0,0,35
25342,PTVT-T_321032,BTP-4F-12 (Y12)_321125,CF,0,13,2000,1.531864183,0.07585273,0.08,0.344359001,0.250946496,0.341989044,1.97,0.072962367,1.199999808,2.10199792,0.093202417,0.7,2.27396787,0.074041761,0.102754189,0.226059196,0.602042255,0.397957745,0.266214807,0.545454506,0.56804824,67.8227303,22.95277239,12.62038342,0.810703654,31.10.2023 09:54,A-2,1.22E-06,1,1.4,5.53,5.21,3.77,3.2,1.44,PTVT-T_321032,BTP-4F-12 (Y12)_321125,CF,Jonas_DonorAcceptor-3bands-NoBG-ZnOCorr-NoInt_PTVT-T:BTP-4F-12 (Y12),Jonas_DonorAcceptor-3bands-NoBG-ZnOCorr-NoInt,610.3426261,25.10.2023 11:33,25342_188585_OD_x2y1,x2y1,0.007237718,1,1.4,2,1,0,1,0,0,0,1,0,0,0,0,35
25342,PTVT-T_321032,BTP-4F-12 (Y12)_321125,CF,0,13,2000,1.520220494,0.07030088,0.08554978,0.299877732,0.211862995,0.311456922,1.922537509,0.080544194,0.838295531,2.084996094,0.105015664,0.862309254,2.29663811,0.123385124,0.145747291,0.267926594,0.537566074,0.462433926,0.319767904,0.456017826,0.579383516,68.75193115,22.63046856,12.60738147,0.810301133,31.10.2023 09:54,B-1,9.19E-07,0.6,0.6,5.53,5.21,3.77,3.2,1.44,PTVT-T_321032,BTP-4F-12 (Y12)_321125,CF,Jonas_DonorAcceptor-3bands-NoBG-ZnOCorr-NoInt_PTVT-T:BTP-4F-12 (Y12),Jonas_DonorAcceptor-3bands-NoBG-ZnOCorr-NoInt,5066.714574,25.10.2023 11:33,25342_188585_OD_x1y2,x1y2,0.011529714,0.6,0.6,2,1,0,1,0,0,0,1,0,0,0,0,35
25343,PTVT-T_321032,BTP-4F-12 (Y12)_321125,CF,0,13,1000,1.513385711,0.060009676,0.100977514,0.5,0.204389204,0.347461648,1.905705474,0.059579974,1.2,2.052879099,0.110683275,1.1,2.269997771,0.114233821,0.155517228,0.342137901,0.503860027,0.496139973,0.411764706,0.545454545,0.689599549,65.10870379,21.01118513,10.93646333,0.799442629,31.10.2023 09:56,B-3,8.20E-07,1.4,0.6,5.53,5.21,3.77,3.2,1.44,PTVT-T_321032,BTP-4F-12 (Y12)_321125,CF,Jonas_DonorAcceptor-3bands-NoBG-ZnOCorr-NoInt_PTVT-T:BTP-4F-12 (Y12),Jonas_DonorAcceptor-3bands-NoBG-ZnOCorr-NoInt,94.54095714,25.10.2023 11:39,25343_188590_OD_x3y2,x3y2,0.006998746,1.4,0.6,2,1,0,1,0,0,0,1,0,0,0,0,36
25343,PTVT-T_321032,BTP-4F-12 (Y12)_321125,CF,0,13,1000,1.51353646,0.059859755,0.098730266,0.5,0.213348024,0.362691641,1.906850712,0.059696332,1.2,2.054896318,0.107684792,1.1,2.266348273,0.112030047,0.161003895,0.35420857,0.505916494,0.494083506,0.411764706,0.545454545,0.71690021,63.2350461,21.35578688,10.79191122,0.799143822,31.10.2023 09:56,A-2,1.27E-06,1,1.4,5.53,5.21,3.77,3.2,1.44,PTVT-T_321032,BTP-4F-12 (Y12)_321125,CF,Jonas_DonorAcceptor-3bands-NoBG-ZnOCorr-NoInt_PTVT-T:BTP-4F-12 (Y12),Jonas_DonorAcceptor-3bands-NoBG-ZnOCorr-NoInt,187.501399,25.10.2023 11:39,25343_188590_OD_x2y1,x2y1,0.007221622,1,1.4,2,1,0,1,0,0,0,1,0,0,0,0,36
25343,PTVT-T_321032,BTP-4F-12 (Y12)_321125,CF,0,13,1000,1.513908897,0.059843865,0.097710128,0.5,0.222861802,0.378865064,1.90780459,0.059433517,1.199999984,2.054586207,0.104899657,1.1,2.259109165,0.108368323,0.165344483,0.36375786,0.510171518,0.489828482,0.411764706,0.545454542,0.742622924,63.28191475,21.0462315,10.64313689,0.799126796,31.10.2023 09:56,A-3,8.97E-07,1.4,1.4,5.53,5.21,3.77,3.2,1.44,PTVT-T_321032,BTP-4F-12 (Y12)_321125,CF,Jonas_DonorAcceptor-3bands-NoBG-ZnOCorr-NoInt_PTVT-T:BTP-4F-12 (Y12),Jonas_DonorAcceptor-3bands-NoBG-ZnOCorr-NoInt,433.551488,25.10.2023 11:39,25343_188590_OD_x3y1,x3y1,0.007174271,1.4,1.4,2,1,0,1,0,0,0,1,0,0,0,0,36
25343,PTVT-T_321032,BTP-4F-12 (Y12)_321125,CF,0,13,1000,1.513761345,0.059807978,0.09780162,0.5,0.219975265,0.37395795,1.907431237,0.059402077,1.2,2.054174917,0.105382633,1.1,2.260151797,0.10913917,0.16433332,0.361533304,0.508446494,0.491553506,0.411764706,0.545454545,0.735491254,63.08607001,21.10831905,10.60913984,0.796696759,31.10.2023 09:56,B-1,9.00E-07,0.6,0.6,5.53,5.21,3.77,3.2,1.44,PTVT-T_321032,BTP-4F-12 (Y12)_321125,CF,Jonas_DonorAcceptor-3bands-NoBG-ZnOCorr-NoInt_PTVT-T:BTP-4F-12 (Y12),Jonas_DonorAcceptor-3bands-NoBG-ZnOCorr-NoInt,465.8709302,25.10.2023 11:39,25343_188590_OD_x1y2,x1y2,0.007290853,0.6,0.6,2,1,0,1,0,0,0,1,0,0,0,0,36
25344,PTVT-T_321032,BTP-4F-12 (Y12)_321125,CF,2,13,1000,1.492635365,0.05883103,0.103499684,0.499998273,0.219265539,0.372751416,1.899262916,0.05802477,1.157119568,2.051712952,0.111716437,1.1,2.278477415,0.115253872,0.16776391,0.361886813,0.507394526,0.492605474,0.411764706,0.536418836,0.734638229,63.661527,22.26042205,11.1142159,0.784275021,31.10.2023 09:59,A-2,1.52E-06,1,1.4,5.53,5.21,3.77,3.2,1.44,PTVT-T_321032,BTP-4F-12 (Y12)_321125,CF,Jonas_DonorAcceptor-3bands-NoBG-ZnOCorr-NoInt_PTVT-T:BTP-4F-12 (Y12),Jonas_DonorAcceptor-3bands-NoBG-ZnOCorr-NoInt,76.71689851,25.10.2023 11:45,25344_188595_OD_x2y1,x2y1,0.006720317,1,1.4,2,1,0,1,0,0,0,1,0,0,0,0,37
25344,PTVT-T_321032,BTP-4F-12 (Y12)_321125,CF,2,13,1000,1.492126944,0.058736773,0.103366606,0.499998944,0.220933225,0.375586482,1.898877842,0.05795396,1.162165939,2.052021136,0.112217158,1.1,2.280964829,0.115848603,0.169377678,0.366222645,0.506311487,0.493688513,0.411764706,0.537500808,0.741809128,64.64231812,21.84811274,11.08741557,0.7850539,31.10.2023 09:59,A-1,1.86E-06,0.6,1.4,5.53,5.21,3.77,3.2,1.44,PTVT-T_321032,BTP-4F-12 (Y12)_321125,CF,Jonas_DonorAcceptor-3bands-NoBG-ZnOCorr-NoInt_PTVT-T:BTP-4F-12 (Y12),Jonas_DonorAcceptor-3bands-NoBG-ZnOCorr-NoInt,74.8106184,25.10.2023 11:45,25344_188595_OD_x1y1,x1y1,0.006607629,0.6,1.4,2,1,0,1,0,0,0,1,0,0,0,0,37
25344,PTVT-T_321032,BTP-4F-12 (Y12)_321125,CF,2,13,1000,1.492443037,0.058679566,0.103347168,0.5,0.220270592,0.374460007,1.898917898,0.057869722,1.18310458,2.052123135,0.112902299,1.1,2.281765028,0.115417209,0.168620585,0.368116371,0.504271369,0.495728631,0.411764706,0.54193674,0.742576378,63.21275914,22.27252385,11.00436477,0.781611243,31.10.2023 09:59,B-3,1.11E-06,1.4,0.6,5.53,5.21,3.77,3.2,1.44,PTVT-T_321032,BTP-4F-12 (Y12)_321125,CF,Jonas_DonorAcceptor-3bands-NoBG-ZnOCorr-NoInt_PTVT-T:BTP-4F-12 (Y12),Jonas_DonorAcceptor-3bands-NoBG-ZnOCorr-NoInt,75.1708073,25.10.2023 11:45,25344_188595_OD_x3y2,x3y2,0.00661988,1.4,0.6,2,1,0,1,0,0,0,1,0,0,0,0,37
25344,PTVT-T_321032,BTP-4F-12 (Y12)_321125,CF,2,13,1000,1.492274491,0.058727952,0.103357863,0.499999981,0.22085558,0.375454486,1.89880893,0.05771933,1.179605867,2.051284509,0.11236013,1.1,2.279048434,0.114846824,0.168024062,0.366226232,0.506221177,0.493778823,0.411764706,0.541201455,0.741680718,63.06094062,21.73860416,10.73716254,0.783244635,31.10.2023 09:59,A-3,1.62E-06,1.4,1.4,5.53,5.21,3.77,3.2,1.44,PTVT-T_321032,BTP-4F-12 (Y12)_321125,CF,Jonas_DonorAcceptor-3bands-NoBG-ZnOCorr-NoInt_PTVT-T:BTP-4F-12 (Y12),Jonas_DonorAcceptor-3bands-NoBG-ZnOCorr-NoInt,75.28156485,25.10.2023 11:45,25344_188595_OD_x3y1,x3y1,0.006686705,1.4,1.4,2,1,0,1,0,0,0,1,0,0,0,0,37
25345,PTVT-T_321032,BTP-4F-12 (Y12)_321125,CF,0,13,3000,1.532866117,0.086362105,0.081575698,0.107069343,0.231719419,0.301235245,1.931269559,0.05983439,0.656628876,2.050807131,0.086228578,0.961981618,2.223788327,0.119265084,0.109667215,0.181677875,0.623787659,0.376212341,0.230769231,0.3963645,0.48291312,68.43442646,23.28185088,12.9843212,0.814942778,31.10.2023 10:01,A-1,2.29E-06,0.6,1.4,5.53,5.21,3.77,3.2,1.44,PTVT-T_321032,BTP-4F-12 (Y12)_321125,CF,Jonas_DonorAcceptor-3bands-NoBG-ZnOCorr-NoInt_PTVT-T:BTP-4F-12 (Y12),Jonas_DonorAcceptor-3bands-NoBG-ZnOCorr-NoInt,95.58451702,25.10.2023 11:51,25345_188604_OD_x1y1,x1y1,0.006510404,0.6,1.4,2,1,0,1,0,0,0,1,0,0,0,0,38
25345,PTVT-T_321032,BTP-4F-12 (Y12)_321125,CF,0,13,3000,1.530256548,0.086587963,0.081426439,0.105066086,0.226939621,0.295021508,1.930184519,0.060801761,0.640142716,2.053191618,0.086809299,0.906893577,2.229920786,0.119055523,0.112010903,0.183713867,0.61625174,0.38374826,0.230769231,0.39029696,0.478735375,67.87136023,23.10879752,12.77456517,0.814483379,31.10.2023 10:01,B-1,2.38E-06,0.6,0.6,5.53,5.21,3.77,3.2,1.44,PTVT-T_321032,BTP-4F-12 (Y12)_321125,CF,Jonas_DonorAcceptor-3bands-NoBG-ZnOCorr-NoInt_PTVT-T:BTP-4F-12 (Y12),Jonas_DonorAcceptor-3bands-NoBG-ZnOCorr-NoInt,95.65179576,25.10.2023 11:51,25345_188604_OD_x1y2,x1y2,0.006226453,0.6,0.6,2,1,0,1,0,0,0,1,0,0,0,0,38
25345,PTVT-T_321032,BTP-4F-12 (Y12)_321125,CF,0,13,3000,1.532517228,0.08618421,0.08125644,0.105959593,0.228871031,0.29753234,1.93075382,0.060320416,0.655156287,2.052091813,0.087126317,0.945924441,2.228206276,0.120658329,0.111184231,0.184027279,0.617851515,0.382148485,0.230769231,0.395827447,0.481559619,67.43258747,23.05909238,12.66179881,0.814298013,31.10.2023 10:01,B-3,1.92E-06,1.4,0.6,5.53,5.21,3.77,3.2,1.44,PTVT-T_321032,BTP-4F-12 (Y12)_321125,CF,Jonas_DonorAcceptor-3bands-NoBG-ZnOCorr-NoInt_PTVT-T:BTP-4F-12 (Y12),Jonas_DonorAcceptor-3bands-NoBG-ZnOCorr-NoInt,98.58108561,25.10.2023 11:51,25345_188604_OD_x3y2,x3y2,0.006248765,1.4,0.6,2,1,0,1,0,0,0,1,0,0,0,0,38
25345,PTVT-T_321032,BTP-4F-12 (Y12)_321125,CF,0,13,3000,1.531644918,0.086636785,0.081784033,0.106151178,0.227385226,0.295600793,1.931068717,0.060178587,0.649246063,2.051733761,0.086249961,0.938828602,2.226211194,0.119134694,0.108697179,0.179268395,0.622488889,0.377511111,0.230769231,0.393662339,0.474869188,67.23442991,23.02453486,12.60462894,0.8142307,31.10.2023 10:01,B-2,1.62E-05,1,0.6,5.53,5.21,3.77,3.2,1.44,PTVT-T_321032,BTP-4F-12 (Y12)_321125,CF,Jonas_DonorAcceptor-3bands-NoBG-ZnOCorr-NoInt_PTVT-T:BTP-4F-12 (Y12),Jonas_DonorAcceptor-3bands-NoBG-ZnOCorr-NoInt,91.83689897,25.10.2023 11:51,25345_188604_OD_x2y2,x2y2,0.006256874,1,0.6,2,1,0,1,0,0,0,1,0,0,0,0,38
25346,PTVT-T_321032,BTP-4F-12 (Y12)_321125,CF,2,13,3000,1.504558163,0.081324095,0.08,0.169236766,0.218946301,0.288108446,1.887191034,0.068115035,0.897138221,2.061104278,0.096830171,0.850615671,2.270277565,0.106807771,0.105689818,0.200508193,0.589641087,0.410358913,0.240055943,0.472890278,0.488616639,56.37505923,23.56960062,10.20693419,0.768167767,31.10.2023 10:04,B-2,4.13E-06,1,0.6,5.53,5.21,3.77,3.2,1.44,PTVT-T_321032,BTP-4F-12 (Y12)_321125,CF,Jonas_DonorAcceptor-3bands-NoBG-ZnOCorr-NoInt_PTVT-T:BTP-4F-12 (Y12),Jonas_DonorAcceptor-3bands-NoBG-ZnOCorr-NoInt,839.3320143,25.10.2023 11:56,25346_188613_OD_x2y2,x2y2,0.006266509,1,0.6,2,1,0,1,0,0,0,1,0,0,0,0,39
25346,PTVT-T_321032,BTP-4F-12 (Y12)_321125,CF,2,13,3000,1.505488898,0.080551348,0.08,0.217620036,0.220733362,0.291340321,1.888430646,0.063767231,1.2,2.07134912,0.104884884,1.1,2.304156362,0.112897372,0.088625398,0.194975877,0.599075915,0.400924085,0.242352171,0.545454545,0.486316198,56.37349444,23.43527084,10.11743131,0.765817579,31.10.2023 10:04,A-3,3.10E-05,1.4,1.4,5.53,5.21,3.77,3.2,1.44,PTVT-T_321032,BTP-4F-12 (Y12)_321125,CF,Jonas_DonorAcceptor-3bands-NoBG-ZnOCorr-NoInt_PTVT-T:BTP-4F-12 (Y12),Jonas_DonorAcceptor-3bands-NoBG-ZnOCorr-NoInt,624.2552289,25.10.2023 11:56,25346_188613_OD_x3y1,x3y1,0.006990613,1.4,1.4,2,1,0,1,0,0,0,1,0,0,0,0,39
25346,PTVT-T_321032,BTP-4F-12 (Y12)_321125,CF,2,13,3000,1.495587945,0.078243301,0.097504791,0.278512322,0.181768118,0.261629818,1.919627942,0.077572966,0.848889862,2.087775496,0.10240693,0.863363914,2.296892389,0.122725836,0.098811434,0.182691459,0.588830271,0.411169729,0.305246935,0.4591349,0.444321277,55.69258764,23.48450086,9.985322208,0.763454839,31.10.2023 10:04,B-1,9.04E-06,0.6,0.6,5.53,5.21,3.77,3.2,1.44,PTVT-T_321032,BTP-4F-12 (Y12)_321125,CF,Jonas_DonorAcceptor-3bands-NoBG-ZnOCorr-NoInt_PTVT-T:BTP-4F-12 (Y12),Jonas_DonorAcceptor-3bands-NoBG-ZnOCorr-NoInt,855.338985,25.10.2023 11:56,25346_188613_OD_x1y2,x1y2,0.011300862,0.6,0.6,2,1,0,1,0,0,0,1,0,0,0,0,39
25346,PTVT-T_321032,BTP-4F-12 (Y12)_321125,CF,2,13,3000,1.495510146,0.078562116,0.097554442,0.278166176,0.181502392,0.261173695,1.919734165,0.077750949,0.84980527,2.087540584,0.10230308,0.863474677,2.297058625,0.122243691,0.097879507,0.181058027,0.590581096,0.409418904,0.305051026,0.459402556,0.442231722,54.05775539,23.65953085,9.716169575,0.759680447,31.10.2023 10:04,A-1,5.18E-05,0.6,1.4,5.53,5.21,3.77,3.2,1.44,PTVT-T_321032,BTP-4F-12 (Y12)_321125,CF,Jonas_DonorAcceptor-3bands-NoBG-ZnOCorr-NoInt_PTVT-T:BTP-4F-12 (Y12),Jonas_DonorAcceptor-3bands-NoBG-ZnOCorr-NoInt,823.8816648,25.10.2023 11:56,25346_188613_OD_x1y1,x1y1,0.011104854,0.6,1.4,2,1,0,1,0,0,0,1,0,0,0,0,39
25347,PTVT-T_321032,BTP-4F-12 (Y12)_321125,CF,1,13,2000,1.504244496,0.071210159,0.08,0.445470403,0.236165715,0.321654442,1.898928104,0.05870001,1.199998684,2.091337578,0.103090702,1.09999867,2.299110106,0.099203454,0.098562948,0.216838355,0.597323574,0.402676426,0.265778164,0.545454273,0.538492797,68.02968305,23.32462614,12.55461306,0.791207131,31.10.2023 10:06,A-1,3.29E-06,0.6,1.4,5.53,5.21,3.77,3.2,1.44,PTVT-T_321032,BTP-4F-12 (Y12)_321125,CF,Jonas_DonorAcceptor-3bands-NoBG-ZnOCorr-NoInt_PTVT-T:BTP-4F-12 (Y12),Jonas_DonorAcceptor-3bands-NoBG-ZnOCorr-NoInt,201.3555578,25.10.2023 12:02,25347_188618_OD_x1y1,x1y1,0.00738681,0.6,1.4,2,1,0,1,0,0,0,1,0,0,0,0,40
25347,PTVT-T_321032,BTP-4F-12 (Y12)_321125,CF,1,13,2000,1.504576391,0.071734747,0.08,0.433357772,0.234832876,0.319430863,1.898876018,0.058731834,1.2,2.089587331,0.101331324,1.1,2.293857357,0.098117185,0.09594689,0.211083159,0.602115778,0.397884222,0.26483974,0.545454545,0.530514021,67.71104017,22.85983246,12.217798,0.789333276,31.10.2023 10:06,B-3,2.39E-06,1.4,0.6,5.53,5.21,3.77,3.2,1.44,PTVT-T_321032,BTP-4F-12 (Y12)_321125,CF,Jonas_DonorAcceptor-3bands-NoBG-ZnOCorr-NoInt_PTVT-T:BTP-4F-12 (Y12),Jonas_DonorAcceptor-3bands-NoBG-ZnOCorr-NoInt,172.7736253,25.10.2023 12:02,25347_188618_OD_x3y2,x3y2,0.007392999,1.4,0.6,2,1,0,1,0,0,0,1,0,0,0,0,40
25347,PTVT-T_321032,BTP-4F-12 (Y12)_321125,CF,1,13,2000,1.504328184,0.071471849,0.08,0.442535583,0.235668369,0.320721118,1.898984818,0.058726678,1.199999999,2.090823295,0.102382903,1.1,2.29656841,0.098778974,0.097072176,0.213558788,0.600286693,0.399713307,0.26519223,0.545454545,0.534279906,66.63196807,23.00199745,12.11451279,0.790419709,31.10.2023 10:06,B-1,9.44E-05,0.6,0.6,5.53,5.21,3.77,3.2,1.44,PTVT-T_321032,BTP-4F-12 (Y12)_321125,CF,Jonas_DonorAcceptor-3bands-NoBG-ZnOCorr-NoInt_PTVT-T:BTP-4F-12 (Y12),Jonas_DonorAcceptor-3bands-NoBG-ZnOCorr-NoInt,193.002462,25.10.2023 12:02,25347_188618_OD_x1y2,x1y2,0.00741939,0.6,0.6,2,1,0,1,0,0,0,1,0,0,0,0,40
25347,PTVT-T_321032,BTP-4F-12 (Y12)_321125,CF,1,13,2000,1.504233152,0.071319437,0.08,0.445648575,0.236480575,0.32174734,1.898930846,0.058586095,1.2,2.091107069,0.103292892,1.099999854,2.298483449,0.099363264,0.097796544,0.215152398,0.599268946,0.400731054,0.265011562,0.545454545,0.536899738,66.24480529,23.05260392,12.05080311,0.789122042,31.10.2023 10:06,A-2,8.75E-06,1,1.4,5.53,5.21,3.77,3.2,1.44,PTVT-T_321032,BTP-4F-12 (Y12)_321125,CF,Jonas_DonorAcceptor-3bands-NoBG-ZnOCorr-NoInt_PTVT-T:BTP-4F-12 (Y12),Jonas_DonorAcceptor-3bands-NoBG-ZnOCorr-NoInt,213.3667356,25.10.2023 12:02,25347_188618_OD_x2y1,x2y1,0.007456998,1,1.4,2,1,0,1,0,0,0,1,0,0,0,0,40
25364,PTVT-T_321032,PY-IT_321127,CF,0,18,2000,1.531324663,0.053660323,0.124250851,0.47021634,0.150757301,0.229151098,1.905680147,0.054637301,0.711045084,2.024102478,0.083735054,1.099999855,2.191360971,0.108052149,0.121225624,0.207422509,0.524885368,0.475114632,0.342105263,0.415561864,0.436573607,56.37384929,16.03516975,7.92884396,0.877119203,16.11.2023 18:06,A-1,1.26E-06,0.6,1.4,5.48,5.21,3.64,3.2,1.57,PTVT-T_321032,PY-IT_321127,CF,Jonas_DonorAcceptor-3bands-NoBG-ZnOCorr-NoInt_PTVT-T:PY-IT,Jonas_DonorAcceptor-3bands-NoBG-ZnOCorr-NoInt,8.6648E+15,25.10.2023 15:20,25364_188902_OD_x1y1,x1y1,0.012218945,0.6,1.4,2,5,0,1,0,0,0,0,0,0,0,1,57
25364,PTVT-T_321032,PY-IT_321127,CF,0,18,2000,1.530498737,0.051563518,0.105148503,0.359324622,0.166644751,0.253300022,1.903822399,0.058647833,0.686394038,2.027746747,0.093625325,1.09997728,2.203697588,0.128433829,0.14901751,0.251302241,0.501979561,0.498020439,0.342105263,0.407018777,0.504602263,55.96893525,15.63363731,7.66150008,0.875601976,16.11.2023 18:06,B-3,1.20E-06,1.4,0.6,5.48,5.21,3.64,3.2,1.57,PTVT-T_321032,PY-IT_321127,CF,Jonas_DonorAcceptor-3bands-NoBG-ZnOCorr-NoInt_PTVT-T:PY-IT,Jonas_DonorAcceptor-3bands-NoBG-ZnOCorr-NoInt,8.00582E+15,25.10.2023 15:20,25364_188902_OD_x3y2,x3y2,0.011661297,1.4,0.6,2,5,0,1,0,0,0,0,0,0,0,1,57
25364,PTVT-T_321032,PY-IT_321127,CF,0,18,2000,1.530523577,0.051379813,0.102385997,0.341381385,0.17315045,0.263188683,1.904986775,0.059827973,0.738059548,2.033478291,0.097717782,1.099926765,2.220010824,0.134003081,0.155834764,0.2708501,0.49282691,0.50717309,0.342105263,0.42464572,0.534038783,55.17077213,15.63901227,7.532592567,0.873023823,16.11.2023 18:06,B-1,1.29E-05,0.6,0.6,5.48,5.21,3.64,3.2,1.57,PTVT-T_321032,PY-IT_321127,CF,Jonas_DonorAcceptor-3bands-NoBG-ZnOCorr-NoInt_PTVT-T:PY-IT,Jonas_DonorAcceptor-3bands-NoBG-ZnOCorr-NoInt,1.51E+16,25.10.2023 15:20,25364_188902_OD_x1y2,x1y2,0.011520809,0.6,0.6,2,5,0,1,0,0,0,0,0,0,0,1,57
25364,PTVT-T_321032,PY-IT_321127,CF,0,18,2000,1.530476773,0.051830647,0.10381881,0.354831013,0.168944742,0.256796008,1.904705628,0.059353308,0.725794455,2.03338434,0.096898831,1.099953268,2.217458177,0.132479264,0.150906206,0.260433094,0.496484066,0.503515934,0.342105263,0.42055672,0.517229102,55.417195,15.44173883,7.504832209,0.877001314,16.11.2023 18:06,A-2,1.41E-06,1,1.4,5.48,5.21,3.64,3.2,1.57,PTVT-T_321032,PY-IT_321127,CF,Jonas_DonorAcceptor-3bands-NoBG-ZnOCorr-NoInt_PTVT-T:PY-IT,Jonas_DonorAcceptor-3bands-NoBG-ZnOCorr-NoInt,1.06E+16,25.10.2023 15:20,25364_188902_OD_x2y1,x2y1,0.011696694,1,1.4,2,5,0,1,0,0,0,0,0,0,0,1,57
25365,PTVT-T_321032,PY-IT_321127,CF,0,15.5,2000,1.532095019,0.057405803,0.147733747,0.56607576,0.143120905,0.217543776,1.913975436,0.05345293,0.855876736,2.039018226,0.082860964,1.099999998,2.207226749,0.095840523,0.096466251,0.179029471,0.54855888,0.45144112,0.342105263,0.461171111,0.396573247,54.85430391,18.79161591,8.858274607,0.859358356,16.11.2023 18:08,B-3,2.71E-06,1.4,0.6,5.48,5.21,3.64,3.2,1.57,PTVT-T_321032,PY-IT_321127,CF,Jonas_DonorAcceptor-3bands-NoBG-ZnOCorr-NoInt_PTVT-T:PY-IT,Jonas_DonorAcceptor-3bands-NoBG-ZnOCorr-NoInt,1.30E+17,25.10.2023 15:26,25365_188905_OD_x3y2,x3y2,0.012592151,1.4,0.6,2,5,0,1,0,0,0,0,0,0,0,1,58
25365,PTVT-T_321032,PY-IT_321127,CF,0,15.5,2000,1.530309229,0.058767476,0.161997868,0.6,0.132379828,0.201217338,1.913363002,0.053120158,0.93808703,2.041141816,0.082847229,1.1,2.207798486,0.090451875,0.082058161,0.159035857,0.558544215,0.441455785,0.342105263,0.484027299,0.360253195,55.01328109,18.54209378,8.758984083,0.858672227,16.11.2023 18:08,B-1,9.15E-06,0.6,0.6,5.48,5.21,3.64,3.2,1.57,PTVT-T_321032,PY-IT_321127,CF,Jonas_DonorAcceptor-3bands-NoBG-ZnOCorr-NoInt_PTVT-T:PY-IT,Jonas_DonorAcceptor-3bands-NoBG-ZnOCorr-NoInt,8.65E+16,25.10.2023 15:26,25365_188905_OD_x1y2,x1y2,0.011805566,0.6,0.6,2,5,0,1,0,0,0,0,0,0,0,1,58
25365,PTVT-T_321032,PY-IT_321127,CF,0,15.5,2000,1.532521351,0.055673146,0.146232116,0.545695955,0.144349946,0.219411918,1.911164169,0.052688232,0.8372697,2.032739034,0.081352805,1.1,2.198531498,0.095321767,0.100743532,0.185093039,0.542420839,0.457579161,0.342105263,0.455714096,0.404504957,55.72082649,17.86573136,8.611506519,0.865049154,16.11.2023 18:08,A-3,2.23E-06,1.4,1.4,5.48,5.21,3.64,3.2,1.57,PTVT-T_321032,PY-IT_321127,CF,Jonas_DonorAcceptor-3bands-NoBG-ZnOCorr-NoInt_PTVT-T:PY-IT,Jonas_DonorAcceptor-3bands-NoBG-ZnOCorr-NoInt,1.28E+17,25.10.2023 15:26,25365_188905_OD_x3y1,x3y1,0.012818346,1.4,1.4,2,5,0,1,0,0,0,0,0,0,0,1,58
25365,PTVT-T_321032,PY-IT_321127,CF,0,15.5,2000,1.532663495,0.055827699,0.143885503,0.536760313,0.144627683,0.219834078,1.910368838,0.052719351,0.804278475,2.031055681,0.081345016,1.1,2.196354969,0.097066329,0.101538312,0.18320339,0.545443278,0.454556722,0.342105263,0.44576183,0.403037468,55.53109647,17.78036874,8.542989733,0.865232596,16.11.2023 18:08,A-1,5.53E-06,0.6,1.4,5.48,5.21,3.64,3.2,1.57,PTVT-T_321032,PY-IT_321127,CF,Jonas_DonorAcceptor-3bands-NoBG-ZnOCorr-NoInt_PTVT-T:PY-IT,Jonas_DonorAcceptor-3bands-NoBG-ZnOCorr-NoInt,1.29E+17,25.10.2023 15:26,25365_188905_OD_x1y1,x1y1,0.013131845,0.6,1.4,2,5,0,1,0,0,0,0,0,0,0,1,58
25366,PTVT-T_321032,PY-IT_321127,CF,0,13,2000,1.532794613,0.058547843,0.181358258,0.589969073,0.127337195,0.193552537,1.91594145,0.051692359,0.895592801,2.039848908,0.08032193,1.099999908,2.20082917,0.089889339,0.074756592,0.141708057,0.577319674,0.422680326,0.342105263,0.472460541,0.335260594,55.80286379,19.0629177,9.099213182,0.85537781,16.11.2023 18:11,B-3,3.42E-06,1.4,0.6,5.48,5.21,3.64,3.2,1.57,PTVT-T_321032,PY-IT_321127,CF,Jonas_DonorAcceptor-3bands-NoBG-ZnOCorr-NoInt_PTVT-T:PY-IT,Jonas_DonorAcceptor-3bands-NoBG-ZnOCorr-NoInt,1.27E+17,25.10.2023 15:32,25366_188910_OD_x3y2,x3y2,0.011740511,1.4,0.6,2,5,0,1,0,0,0,0,0,0,0,1,59
25366,PTVT-T_321032,PY-IT_321127,CF,0,13,2000,1.529932819,0.060013706,0.192876191,0.599934816,0.116556966,0.177166588,1.914586038,0.051664999,0.937012241,2.040622964,0.081009489,1.099999999,2.202886823,0.088253074,0.063377394,0.122762789,0.590694349,0.409305651,0.342105263,0.483741001,0.299929377,55.45374777,18.95602133,8.986435608,0.854888304,16.11.2023 18:11,B-2,4.32E-06,1,0.6,5.48,5.21,3.64,3.2,1.57,PTVT-T_321032,PY-IT_321127,CF,Jonas_DonorAcceptor-3bands-NoBG-ZnOCorr-NoInt_PTVT-T:PY-IT,Jonas_DonorAcceptor-3bands-NoBG-ZnOCorr-NoInt,1.02E+17,25.10.2023 15:32,25366_188910_OD_x2y2,x2y2,0.010270621,1,0.6,2,5,0,1,0,0,0,0,0,0,0,1,59
25366,PTVT-T_321032,PY-IT_321127,CF,0,13,2000,1.530190405,0.059783319,0.186630619,0.595924082,0.116436447,0.176983399,1.914255851,0.051768338,0.960411474,2.040933123,0.08126105,1.1,2.20394635,0.087055215,0.06341861,0.124326571,0.58737983,0.41262017,0.342105263,0.489903006,0.301309971,55.33825981,18.56660067,8.741513886,0.850802499,16.11.2023 18:11,A-2,3.13E-06,1,1.4,5.48,5.21,3.64,3.2,1.57,PTVT-T_321032,PY-IT_321127,CF,Jonas_DonorAcceptor-3bands-NoBG-ZnOCorr-NoInt_PTVT-T:PY-IT,Jonas_DonorAcceptor-3bands-NoBG-ZnOCorr-NoInt,1.42E+17,25.10.2023 15:32,25366_188910_OD_x2y1,x2y1,0.010665797,1,1.4,2,5,0,1,0,0,0,0,0,0,0,1,59
25367,PTVT-T_321032,PY-IT_321127,CF,0,13,1000,1.52998975,0.057689839,0.149569035,0.55387217,0.135782166,0.206388893,1.911276554,0.053385306,0.89898199,2.035981447,0.082735983,1.099999989,2.201319877,0.092843779,0.085782833,0.162900055,0.558881856,0.441118144,0.342105263,0.473402062,0.369288948,54.33472655,17.85654004,8.376811534,0.863383902,16.11.2023 18:14,A-2,2.65E-06,1,1.4,5.48,5.21,3.64,3.2,1.57,PTVT-T_321032,PY-IT_321127,CF,Jonas_DonorAcceptor-3bands-NoBG-ZnOCorr-NoInt_PTVT-T:PY-IT,Jonas_DonorAcceptor-3bands-NoBG-ZnOCorr-NoInt,1.31E+17,25.10.2023 15:37,25367_188916_OD_x2y1,x2y1,0.012161794,1,1.4,2,5,0,1,0,0,0,0,0,0,0,1,60
25367,PTVT-T_321032,PY-IT_321127,CF,0,13,1000,1.531240821,0.055082716,0.130184176,0.499169128,0.149804685,0.227703121,1.909304502,0.054476593,0.783439201,2.030290724,0.083373707,1.099999967,2.196840787,0.100907976,0.109182455,0.194720271,0.539040038,0.460959962,0.342105263,0.439285623,0.422423392,55.16270359,17.46282979,8.340194172,0.865796842,16.11.2023 18:14,B-2,2.72E-06,1,0.6,5.48,5.21,3.64,3.2,1.57,PTVT-T_321032,PY-IT_321127,CF,Jonas_DonorAcceptor-3bands-NoBG-ZnOCorr-NoInt_PTVT-T:PY-IT,Jonas_DonorAcceptor-3bands-NoBG-ZnOCorr-NoInt,1.82E+16,25.10.2023 15:37,25367_188916_OD_x2y2,x2y2,0.012545015,1,0.6,2,5,0,1,0,0,0,0,0,0,0,1,60
25367,PTVT-T_321032,PY-IT_321127,CF,0,13,1000,1.531290662,0.054994077,0.127531516,0.493316219,0.156169285,0.237377313,1.909363178,0.054830324,0.767257154,2.030775127,0.084003587,1.1,2.198506884,0.103347969,0.116078243,0.205140105,0.536424789,0.463575211,0.342105263,0.434151392,0.442517418,55.24373189,16.86442248,8.105640189,0.870027217,16.11.2023 18:14,A-1,1.47E-06,0.6,1.4,5.48,5.21,3.64,3.2,1.57,PTVT-T_321032,PY-IT_321127,CF,Jonas_DonorAcceptor-3bands-NoBG-ZnOCorr-NoInt_PTVT-T:PY-IT,Jonas_DonorAcceptor-3bands-NoBG-ZnOCorr-NoInt,9.66028E+15,25.10.2023 15:37,25367_188916_OD_x1y1,x1y1,0.012390483,0.6,1.4,2,5,0,1,0,0,0,0,0,0,0,1,60
25367,PTVT-T_321032,PY-IT_321127,CF,0,13,1000,1.530710883,0.053438717,0.117661492,0.439382906,0.159195542,0.241977223,1.905662789,0.056056128,0.710641631,2.025436679,0.086061511,1.1,2.194919901,0.110917943,0.127377425,0.217897126,0.526181171,0.473818829,0.342105263,0.415424025,0.459874349,54.46274293,16.26706864,7.698013754,0.868900153,16.11.2023 18:14,B-3,1.15E-05,1.4,0.6,5.48,5.21,3.64,3.2,1.57,PTVT-T_321032,PY-IT_321127,CF,Jonas_DonorAcceptor-3bands-NoBG-ZnOCorr-NoInt_PTVT-T:PY-IT,Jonas_DonorAcceptor-3bands-NoBG-ZnOCorr-NoInt,6.01032E+15,25.10.2023 15:37,25367_188916_OD_x3y2,x3y2,0.011706727,1.4,0.6,2,5,0,1,0,0,0,0,0,0,0,1,60
25368,PTVT-T_321032,PY-IT_321127,CF,2,13,1000,1.527555412,0.056176676,0.123470618,0.442550525,0.159933762,0.243099318,1.904334886,0.055571357,0.761033247,2.029552288,0.087620941,1.099999904,2.203822313,0.111329476,0.121017924,0.213116588,0.532860242,0.467139758,0.342105263,0.43215155,0.456215906,54.33520864,16.88105699,7.93870645,0.86550338,16.11.2023 18:16,B-3,2.62E-06,1.4,0.6,5.48,5.21,3.64,3.2,1.57,PTVT-T_321032,PY-IT_321127,CF,Jonas_DonorAcceptor-3bands-NoBG-ZnOCorr-NoInt_PTVT-T:PY-IT,Jonas_DonorAcceptor-3bands-NoBG-ZnOCorr-NoInt,8.18275E+15,25.10.2023 15:43,25368_188922_OD_x3y2,x3y2,0.011540736,1.4,0.6,2,5,0,1,0,0,0,0,0,0,0,1,61
25368,PTVT-T_321032,PY-IT_321127,CF,2,13,1000,1.527340068,0.056107796,0.123563657,0.451176111,0.160016825,0.243225574,1.903767443,0.05539167,0.766450133,2.028058665,0.086446463,1.099999936,2.201293848,0.107835018,0.120217272,0.212357815,0.533877178,0.466122822,0.342105263,0.433892879,0.455583389,53.87166398,16.97656965,7.89657884,0.863433005,16.11.2023 18:16,A-2,2.97E-06,1,1.4,5.48,5.21,3.64,3.2,1.57,PTVT-T_321032,PY-IT_321127,CF,Jonas_DonorAcceptor-3bands-NoBG-ZnOCorr-NoInt_PTVT-T:PY-IT,Jonas_DonorAcceptor-3bands-NoBG-ZnOCorr-NoInt,8.47613E+15,25.10.2023 15:43,25368_188922_OD_x2y1,x2y1,0.011794628,1,1.4,2,5,0,1,0,0,0,0,0,0,0,1,61
25368,PTVT-T_321032,PY-IT_321127,CF,2,13,1000,1.527611848,0.055269098,0.122141556,0.43024143,0.158680071,0.241193709,1.90236206,0.055376954,0.724789803,2.025750096,0.087004519,1.1,2.199252179,0.113072251,0.123835402,0.213590039,0.530348126,0.469651874,0.342105263,0.420219207,0.454783748,55.09498964,16.43554871,7.855373879,0.867502124,16.11.2023 18:16,B-1,2.37E-06,0.6,0.6,5.48,5.21,3.64,3.2,1.57,PTVT-T_321032,PY-IT_321127,CF,Jonas_DonorAcceptor-3bands-NoBG-ZnOCorr-NoInt_PTVT-T:PY-IT,Jonas_DonorAcceptor-3bands-NoBG-ZnOCorr-NoInt,8.57941E+15,25.10.2023 15:43,25368_188922_OD_x1y2,x1y2,0.012058187,0.6,0.6,2,5,0,1,0,0,0,0,0,0,0,1,61
25368,PTVT-T_321032,PY-IT_321127,CF,2,13,1000,1.527047037,0.053524981,0.107337157,0.344756315,0.171557767,0.260767805,1.900526884,0.058419748,0.722935731,2.029579788,0.095031995,1.099982715,2.216136066,0.130254468,0.1471436,0.253518967,0.507047467,0.492952533,0.342105263,0.419595298,0.514286772,54.16970059,16.57866709,7.769183994,0.865106074,16.11.2023 18:16,B-2,2.35E-06,1,0.6,5.48,5.21,3.64,3.2,1.57,PTVT-T_321032,PY-IT_321127,CF,Jonas_DonorAcceptor-3bands-NoBG-ZnOCorr-NoInt_PTVT-T:PY-IT,Jonas_DonorAcceptor-3bands-NoBG-ZnOCorr-NoInt,8.73787E+15,25.10.2023 15:43,25368_188922_OD_x2y2,x2y2,0.011456141,1,0.6,2,5,0,1,0,0,0,0,0,0,0,1,61
25369,PTVT-T_321032,PY-IT_321127,CF,0,13,3000,1.527565598,0.05929652,0.179177887,0.560177505,0.103575306,0.157434464,1.911888352,0.052286964,0.836534583,2.032441112,0.08,1.1,2.191472502,0.092677043,0.058427299,0.107303755,0.594679773,0.405320227,0.342105263,0.455496232,0.26473822,56.48848353,18.6240766,8.9692023,0.852548617,16.11.2023 18:19,B-1,6.28E-06,0.6,0.6,5.48,5.21,3.64,3.2,1.57,PTVT-T_321032,PY-IT_321127,CF,Jonas_DonorAcceptor-3bands-NoBG-ZnOCorr-NoInt_PTVT-T:PY-IT,Jonas_DonorAcceptor-3bands-NoBG-ZnOCorr-NoInt,7.09E+16,25.10.2023 15:49,25369_188924_OD_x1y2,x1y2,0.00839308,0.6,0.6,2,5,0,1,0,0,0,0,0,0,0,1,62
25369,PTVT-T_321032,PY-IT_321127,CF,0,13,3000,1.527212558,0.059278168,0.174117036,0.5488777,0.10102247,0.153554155,1.912342468,0.052682562,0.829025536,2.032349505,0.08,1.1,2.190748719,0.092823502,0.05701048,0.104273624,0.595568698,0.404431302,0.342105263,0.453260777,0.257827779,56.5137758,18.60814775,8.95143832,0.851207327,16.11.2023 18:19,B-3,2.53E-06,1.4,0.6,5.48,5.21,3.64,3.2,1.57,PTVT-T_321032,PY-IT_321127,CF,Jonas_DonorAcceptor-3bands-NoBG-ZnOCorr-NoInt_PTVT-T:PY-IT,Jonas_DonorAcceptor-3bands-NoBG-ZnOCorr-NoInt,5.47E+16,25.10.2023 15:49,25369_188924_OD_x3y2,x3y2,0.00809374,1.4,0.6,2,5,0,1,0,0,0,0,0,0,0,1,62
25369,PTVT-T_321032,PY-IT_321127,CF,0,13,3000,1.52792727,0.059337424,0.186108357,0.566778103,0.104549145,0.1589147,1.911936582,0.051700407,0.859162337,2.033052107,0.08,1.1,2.19231263,0.091351439,0.057138165,0.106229124,0.599352825,0.400647175,0.342105263,0.462123355,0.265143825,56.49190664,18.39642373,8.875332262,0.854013987,16.11.2023 18:19,A-2,3.73E-06,1,1.4,5.48,5.21,3.64,3.2,1.57,PTVT-T_321032,PY-IT_321127,CF,Jonas_DonorAcceptor-3bands-NoBG-ZnOCorr-NoInt_PTVT-T:PY-IT,Jonas_DonorAcceptor-3bands-NoBG-ZnOCorr-NoInt,1.04E+17,25.10.2023 15:49,25369_188924_OD_x2y1,x2y1,0.00857194,1,1.4,2,5,0,1,0,0,0,0,0,0,0,1,62
25369,PTVT-T_321032,PY-IT_321127,CF,0,13,3000,1.526924229,0.059334972,0.176547914,0.552045584,0.100798637,0.153213929,1.912141184,0.052300173,0.854522807,2.033104928,0.08,1.1,2.192085768,0.091493054,0.055690945,0.103280128,0.597339099,0.402660901,0.342105263,0.460777729,0.256494057,56.70394266,18.33138781,8.86750781,0.85308632,16.11.2023 18:19,A-3,2.00E-06,1.4,1.4,5.48,5.21,3.64,3.2,1.57,PTVT-T_321032,PY-IT_321127,CF,Jonas_DonorAcceptor-3bands-NoBG-ZnOCorr-NoInt_PTVT-T:PY-IT,Jonas_DonorAcceptor-3bands-NoBG-ZnOCorr-NoInt,5.79E+16,25.10.2023 15:49,25369_188924_OD_x3y1,x3y1,0.008061055,1.4,1.4,2,5,0,1,0,0,0,0,0,0,0,1,62
25370,PTVT-T_321032,PY-IT_321127,CF,2,13,3000,1.524203234,0.061021718,0.183618838,0.554437766,0.108283967,0.16459163,1.907216425,0.052143135,0.885830599,2.032920094,0.082184909,1.099999984,2.196721285,0.093183679,0.058573638,0.110459959,0.59840276,0.40159724,0.342105263,0.469729677,0.275051589,55.24956791,18.83991189,8.753581197,0.840965174,16.11.2023 18:21,B-2,6.73E-06,1,0.6,5.48,5.21,3.64,3.2,1.57,PTVT-T_321032,PY-IT_321127,CF,Jonas_DonorAcceptor-3bands-NoBG-ZnOCorr-NoInt_PTVT-T:PY-IT,Jonas_DonorAcceptor-3bands-NoBG-ZnOCorr-NoInt,9.49E+16,25.10.2023 15:55,25370_188941_OD_x2y2,x2y2,0.008573076,1,0.6,2,5,0,1,0,0,0,0,0,0,0,1,63
25370,PTVT-T_321032,PY-IT_321127,CF,2,13,3000,1.523858512,0.060863693,0.184737281,0.553985755,0.107347082,0.163167565,1.906210422,0.051918339,0.856299161,2.030833593,0.081934635,1.099999957,2.194033005,0.094737309,0.058574707,0.108732179,0.600101943,0.399898057,0.342105263,0.461293728,0.271899744,55.32768449,18.71531407,8.719059524,0.842034775,16.11.2023 18:21,B-1,9.25E-06,0.6,0.6,5.48,5.21,3.64,3.2,1.57,PTVT-T_321032,PY-IT_321127,CF,Jonas_DonorAcceptor-3bands-NoBG-ZnOCorr-NoInt_PTVT-T:PY-IT,Jonas_DonorAcceptor-3bands-NoBG-ZnOCorr-NoInt,9.75E+16,25.10.2023 15:55,25370_188941_OD_x1y2,x1y2,0.008450668,0.6,0.6,2,5,0,1,0,0,0,0,0,0,0,1,63
25370,PTVT-T_321032,PY-IT_321127,CF,2,13,3000,1.524557383,0.061002021,0.190132105,0.56119262,0.109703773,0.166749734,1.906591764,0.051787591,0.862600841,2.031867851,0.081989322,1.099999758,2.195163594,0.094360652,0.05925654,0.110371281,0.601721722,0.398278278,0.342105263,0.463116317,0.277121015,55.228876,18.52760284,8.594099461,0.83987555,16.11.2023 18:21,A-2,4.91E-06,1,1.4,5.48,5.21,3.64,3.2,1.57,PTVT-T_321032,PY-IT_321127,CF,Jonas_DonorAcceptor-3bands-NoBG-ZnOCorr-NoInt_PTVT-T:PY-IT,Jonas_DonorAcceptor-3bands-NoBG-ZnOCorr-NoInt,1.18E+17,25.10.2023 15:55,25370_188941_OD_x2y1,x2y1,0.008709455,1,1.4,2,5,0,1,0,0,0,0,0,0,0,1,63
25370,PTVT-T_321032,PY-IT_321127,CF,2,13,3000,1.5234598,0.06075708,0.186098177,0.547403384,0.104545531,0.158909206,1.90580317,0.051860197,0.844755216,2.029727621,0.081684823,1.099999999,2.192238334,0.094975566,0.056875657,0.104921665,0.602314678,0.397685322,0.342105263,0.45792266,0.263830871,55.12338592,18.36585724,8.533580342,0.842915794,16.11.2023 18:21,A-3,3.11E-06,1.4,1.4,5.48,5.21,3.64,3.2,1.57,PTVT-T_321032,PY-IT_321127,CF,Jonas_DonorAcceptor-3bands-NoBG-ZnOCorr-NoInt_PTVT-T:PY-IT,Jonas_DonorAcceptor-3bands-NoBG-ZnOCorr-NoInt,1.01E+17,25.10.2023 15:55,25370_188941_OD_x3y1,x3y1,0.008285435,1.4,1.4,2,5,0,1,0,0,0,0,0,0,0,1,63
25371,PTVT-T_321032,PY-IT_321127,CF,1,13,2000,1.527995491,0.060730757,0.194301028,0.592261951,0.125762452,0.191158927,1.908789674,0.05119879,0.918503632,2.037189295,0.0822878,1.099999989,2.203201217,0.091215755,0.069314055,0.132979267,0.589745148,0.410254852,0.342105263,0.478760434,0.324138194,56.89748739,18.43923703,9.007515544,0.858556707,16.11.2023 18:24,B-3,2.79E-06,1.4,0.6,5.48,5.21,3.64,3.2,1.57,PTVT-T_321032,PY-IT_321127,CF,Jonas_DonorAcceptor-3bands-NoBG-ZnOCorr-NoInt_PTVT-T:PY-IT,Jonas_DonorAcceptor-3bands-NoBG-ZnOCorr-NoInt,1.14E+17,25.10.2023 16:01,25371_188952_OD_x3y2,x3y2,0.010870998,1.4,0.6,2,5,0,1,0,0,0,0,0,0,0,1,64
25371,PTVT-T_321032,PY-IT_321127,CF,1,13,2000,1.529350812,0.060282369,0.194532251,0.593834092,0.128588261,0.195454157,1.909785131,0.05107721,0.907330461,2.038064566,0.082366872,1.099999988,2.204564115,0.092415404,0.072598671,0.138469656,0.585325602,0.414674398,0.342105263,0.475707005,0.333923814,56.61151274,18.34686234,8.915306107,0.858360446,16.11.2023 18:24,A-1,9.22E-06,0.6,1.4,5.48,5.21,3.64,3.2,1.57,PTVT-T_321032,PY-IT_321127,CF,Jonas_DonorAcceptor-3bands-NoBG-ZnOCorr-NoInt_PTVT-T:PY-IT,Jonas_DonorAcceptor-3bands-NoBG-ZnOCorr-NoInt,1.11E+17,25.10.2023 16:01,25371_188952_OD_x1y1,x1y1,0.011396552,0.6,1.4,2,5,0,1,0,0,0,0,0,0,0,1,64
25371,PTVT-T_321032,PY-IT_321127,CF,1,13,2000,1.52865986,0.0604727,0.196195395,0.59126911,0.127409941,0.193663111,1.909114419,0.05100374,0.909829651,2.037248343,0.082249284,1.1,2.2034179,0.092066793,0.070282464,0.134227534,0.590633229,0.409366771,0.342105263,0.476393091,0.327890645,56.65754378,18.29254702,8.899261641,0.858661621,16.11.2023 18:24,B-2,4.48E-06,1,0.6,5.48,5.21,3.64,3.2,1.57,PTVT-T_321032,PY-IT_321127,CF,Jonas_DonorAcceptor-3bands-NoBG-ZnOCorr-NoInt_PTVT-T:PY-IT,Jonas_DonorAcceptor-3bands-NoBG-ZnOCorr-NoInt,1.00E+17,25.10.2023 16:01,25371_188952_OD_x2y2,x2y2,0.01110869,1,0.6,2,5,0,1,0,0,0,0,0,0,0,1,64
