Repository: i-MEET/ML_OrganicSolarCells

File: _Dataset Limited.csv (part 2 of 7)
plan_Info_PID,plan_Solutions_1_M1,plan_Solutions_1_M2,plan_Solutions_1_S1,plan_Solutions_1_ann. time,plan_Solutions_1_conc.,plan_Solutions_1_speed,features_A.1.c_UV,features_A.1.w_UV,features_A.1a.c_UV,features_A.1a.w_UV,features_A_UV,features_Atot_UV,features_D.1.c_UV,features_D.1a.c_UV,features_D_UV,features_Dtot_UV,features_XA_UV,features_XD_UV,features_XamA_UV,features_XamD_UV,features_atot_UV,FF_IV,JSC_IV,PCE_IV,VOC_IV,date_IV,pos_IV,sigp_IV,xpos_IV,ypos_IV,EnergyLevel_HOMO_Acceptor,EnergyLevel_HOMO_Donor,EnergyLevel_LUMO_Acceptor,EnergyLevel_LUMO_Donor,EnergyLevel_Offset,plan2_Solutions_1_M1,plan2_Solutions_1_M2,plan2_Solutions_1_S1,FitSessionName,Overall_FitSessionName,FOM_UV,date_UV,name_UV,pos_UV,res_UV,xpos_UV,ypos_UV,PseudoFeature_M1,PseudoFeature_M2,HotOneEncoded_plan_Solutions_1_M1_PM6_321136,HotOneEncoded_plan_Solutions_1_M1_PTVT-T_321032,HotOneEncoded_plan_Solutions_1_M1_PTQ10_321145,HotOneEncoded_plan_Solutions_1_M1_PCE10_120058,HotOneEncoded_plan_Solutions_1_M1_D18CL_323001,HotOneEncoded_plan_Solutions_1_M2_BTP-4F-12 (Y12)_321125,HotOneEncoded_plan_Solutions_1_M2_ITIC_120057,HotOneEncoded_plan_Solutions_1_M2_ITIC-4F_120033,HotOneEncoded_plan_Solutions_1_M2_L8-BO_321144,HotOneEncoded_plan_Solutions_1_M2_PY-IT_321127,Paper_PID
25341,PTVT-T_321032,BTP-4F-12 (Y12)_321125,CF,0,15.5,2000,1.524705091,0.067293663,1.695032718,0.092511361,0.243019593,0.373764135,1.910938879,2.073349639,0.167035052,0.317366599,0.540800917,0.459199083,0.349804941,0.473684211,0.691130734,67.47256553,22.20820379,12.08850896,0.806737191,31.10.2023 09:51,A-3,7.33E-07,1.4,1.4,5.53,5.21,3.77,3.2,1.44,PTVT-T_321032,BTP-4F-12 (Y12)_321125,CF,Jonas_DonorAcceptor-NoWidthOrderedDonor-No2bandHeight-NoInt_PTVT-T:BTP-4F-12 (Y12),Jonas_DonorAcceptor-NoWidthOrderedDonor-No2bandHeight-NoInt,0.069246208,25.10.2023 11:28,25341_188578_OD_x3y1,x3y1,0.010445604,1.4,1.4,2,1,0,1,0,0,0,1,0,0,0,0,34
25341,PTVT-T_321032,BTP-4F-12 (Y12)_321125,CF,0,15.5,2000,1.525168751,0.066523401,1.694852832,0.091569228,0.253860605,0.390437611,1.910595433,2.073159307,0.176480902,0.335313714,0.537977124,0.462022876,0.349804941,0.473684211,0.725751325,66.76225918,22.35916163,12.03166159,0.806007473,31.10.2023 09:51,A-1,3.10E-06,0.6,1.4,5.53,5.21,3.77,3.2,1.44,PTVT-T_321032,BTP-4F-12 (Y12)_321125,CF,Jonas_DonorAcceptor-NoWidthOrderedDonor-No2bandHeight-NoInt_PTVT-T:BTP-4F-12 (Y12),Jonas_DonorAcceptor-NoWidthOrderedDonor-No2bandHeight-NoInt,0.069185459,25.10.2023 11:28,25341_188578_OD_x1y1,x1y1,0.011142207,0.6,1.4,2,1,0,1,0,0,0,1,0,0,0,0,34
25341,PTVT-T_321032,BTP-4F-12 (Y12)_321125,CF,0,15.5,2000,1.524904322,0.066969688,1.695014391,0.092073642,0.24777469,0.381077473,1.910869865,2.073316581,0.170535982,0.324018366,0.540461952,0.459538048,0.349804941,0.473684211,0.705095839,67.51077983,21.96895273,11.92509642,0.804043268,31.10.2023 09:51,B-3,5.67E-07,1.4,0.6,5.53,5.21,3.77,3.2,1.44,PTVT-T_321032,BTP-4F-12 (Y12)_321125,CF,Jonas_DonorAcceptor-NoWidthOrderedDonor-No2bandHeight-NoInt_PTVT-T:BTP-4F-12 (Y12),Jonas_DonorAcceptor-NoWidthOrderedDonor-No2bandHeight-NoInt,0.068117473,25.10.2023 11:28,25341_188578_OD_x3y2,x3y2,0.010682256,1.4,0.6,2,1,0,1,0,0,0,1,0,0,0,0,34
25341,PTVT-T_321032,BTP-4F-12 (Y12)_321125,CF,0,15.5,2000,1.523690221,0.067976683,1.694906537,0.093195671,0.238286081,0.366483992,1.91122497,2.073580743,0.161957467,0.307719187,0.543580931,0.456419069,0.349804941,0.473684211,0.674203179,66.96835002,22.09313692,11.8809059,0.803012995,31.10.2023 09:51,B-2,7.30E-07,1,0.6,5.53,5.21,3.77,3.2,1.44,PTVT-T_321032,BTP-4F-12 (Y12)_321125,CF,Jonas_DonorAcceptor-NoWidthOrderedDonor-No2bandHeight-NoInt_PTVT-T:BTP-4F-12 (Y12),Jonas_DonorAcceptor-NoWidthOrderedDonor-No2bandHeight-NoInt,0.070420332,25.10.2023 11:28,25341_188578_OD_x2y2,x2y2,0.010132302,1,0.6,2,1,0,1,0,0,0,1,0,0,0,0,34
25342,PTVT-T_321032,BTP-4F-12 (Y12)_321125,CF,0,13,2000,1.521900369,0.072585994,1.697632453,0.098926558,0.209802751,0.322676631,1.914267202,2.074295644,0.131640825,0.250117568,0.563337812,0.436662188,0.349804941,0.473684211,0.572794199,68.6259443,23.03983958,12.82796506,0.811315894,31.10.2023 09:54,A-1,1.03E-06,0.6,1.4,5.53,5.21,3.77,3.2,1.44,PTVT-T_321032,BTP-4F-12 (Y12)_321125,CF,Jonas_DonorAcceptor-NoWidthOrderedDonor-No2bandHeight-NoInt_PTVT-T:BTP-4F-12 (Y12),Jonas_DonorAcceptor-NoWidthOrderedDonor-No2bandHeight-NoInt,0.091810364,25.10.2023 11:33,25342_188585_OD_x1y1,x1y1,0.00906454,0.6,1.4,2,1,0,1,0,0,0,1,0,0,0,0,35
25342,PTVT-T_321032,BTP-4F-12 (Y12)_321125,CF,0,13,2000,1.521728578,0.072752159,1.697637897,0.099079446,0.20895336,0.321370267,1.914220617,2.074264923,0.130564933,0.248073373,0.564358339,0.435641661,0.349804941,0.473684211,0.569443641,68.68197221,22.67175128,12.62582963,0.810834275,31.10.2023 09:54,A-3,2.31E-06,1.4,1.4,5.53,5.21,3.77,3.2,1.44,PTVT-T_321032,BTP-4F-12 (Y12)_321125,CF,Jonas_DonorAcceptor-NoWidthOrderedDonor-No2bandHeight-NoInt_PTVT-T:BTP-4F-12 (Y12),Jonas_DonorAcceptor-NoWidthOrderedDonor-No2bandHeight-NoInt,0.091315217,25.10.2023 11:33,25342_188585_OD_x3y1,x3y1,0.008999954,1.4,1.4,2,1,0,1,0,0,0,1,0,0,0,0,35
25342,PTVT-T_321032,BTP-4F-12 (Y12)_321125,CF,0,13,2000,1.522845652,0.072073836,1.697748723,0.098387541,0.212311997,0.326535851,1.914273369,2.07433797,0.134428033,0.255413262,0.561107224,0.438892776,0.349804941,0.473684211,0.581949113,67.8227303,22.95277239,12.62038342,0.810703654,31.10.2023 09:54,A-2,1.22E-06,1,1.4,5.53,5.21,3.77,3.2,1.44,PTVT-T_321032,BTP-4F-12 (Y12)_321125,CF,Jonas_DonorAcceptor-NoWidthOrderedDonor-No2bandHeight-NoInt_PTVT-T:BTP-4F-12 (Y12),Jonas_DonorAcceptor-NoWidthOrderedDonor-No2bandHeight-NoInt,0.0894427,25.10.2023 11:33,25342_188585_OD_x2y1,x2y1,0.00910686,1,1.4,2,1,0,1,0,0,0,1,0,0,0,0,35
25342,PTVT-T_321032,BTP-4F-12 (Y12)_321125,CF,0,13,2000,1.522740742,0.072061822,1.69778726,0.098210018,0.212621868,0.327012433,1.914136883,2.074250234,0.134950744,0.256406414,0.560510575,0.439489425,0.349804941,0.473684211,0.583418847,68.75193115,22.63046856,12.60738147,0.810301133,31.10.2023 09:54,B-1,9.19E-07,0.6,0.6,5.53,5.21,3.77,3.2,1.44,PTVT-T_321032,BTP-4F-12 (Y12)_321125,CF,Jonas_DonorAcceptor-NoWidthOrderedDonor-No2bandHeight-NoInt_PTVT-T:BTP-4F-12 (Y12),Jonas_DonorAcceptor-NoWidthOrderedDonor-No2bandHeight-NoInt,0.088714532,25.10.2023 11:33,25342_188585_OD_x1y2,x1y2,0.009071059,0.6,0.6,2,1,0,1,0,0,0,1,0,0,0,0,35
25343,PTVT-T_321032,BTP-4F-12 (Y12)_321125,CF,0,13,1000,1.522370645,0.065772626,1.692330431,0.090605977,0.273746986,0.421022864,1.907800936,2.071649656,0.19180959,0.364438221,0.536020016,0.463979984,0.349804941,0.473684211,0.785461085,65.10870379,21.01118513,10.93646333,0.799442629,31.10.2023 09:56,B-3,8.20E-07,1.4,0.6,5.53,5.21,3.77,3.2,1.44,PTVT-T_321032,BTP-4F-12 (Y12)_321125,CF,Jonas_DonorAcceptor-NoWidthOrderedDonor-No2bandHeight-NoInt_PTVT-T:BTP-4F-12 (Y12),Jonas_DonorAcceptor-NoWidthOrderedDonor-No2bandHeight-NoInt,0.071798495,25.10.2023 11:39,25343_188590_OD_x3y2,x3y2,0.012222319,1.4,0.6,2,1,0,1,0,0,0,1,0,0,0,0,36
25343,PTVT-T_321032,BTP-4F-12 (Y12)_321125,CF,0,13,1000,1.523072241,0.065726827,1.692893759,0.090466122,0.285003572,0.438335494,1.907903752,2.071620576,0.200561324,0.381066515,0.534945594,0.465054406,0.349804941,0.473684211,0.81940201,63.2350461,21.35578688,10.79191122,0.799143822,31.10.2023 09:56,A-2,1.27E-06,1,1.4,5.53,5.21,3.77,3.2,1.44,PTVT-T_321032,BTP-4F-12 (Y12)_321125,CF,Jonas_DonorAcceptor-NoWidthOrderedDonor-No2bandHeight-NoInt_PTVT-T:BTP-4F-12 (Y12),Jonas_DonorAcceptor-NoWidthOrderedDonor-No2bandHeight-NoInt,0.075781613,25.10.2023 11:39,25343_188590_OD_x2y1,x2y1,0.012721956,1,1.4,2,1,0,1,0,0,0,1,0,0,0,0,36
25343,PTVT-T_321032,BTP-4F-12 (Y12)_321125,CF,0,13,1000,1.523632636,0.065720102,1.693345164,0.090618017,0.297129597,0.45698532,1.908602227,2.072443572,0.20909455,0.397279645,0.534945642,0.465054358,0.349804941,0.473684211,0.854264965,63.28191475,21.0462315,10.64313689,0.799126796,31.10.2023 09:56,A-3,8.97E-07,1.4,1.4,5.53,5.21,3.77,3.2,1.44,PTVT-T_321032,BTP-4F-12 (Y12)_321125,CF,Jonas_DonorAcceptor-NoWidthOrderedDonor-No2bandHeight-NoInt_PTVT-T:BTP-4F-12 (Y12),Jonas_DonorAcceptor-NoWidthOrderedDonor-No2bandHeight-NoInt,0.079092675,25.10.2023 11:39,25343_188590_OD_x3y1,x3y1,0.013215917,1.4,1.4,2,1,0,1,0,0,0,1,0,0,0,0,36
25343,PTVT-T_321032,BTP-4F-12 (Y12)_321125,CF,0,13,1000,1.523453078,0.065681395,1.693114685,0.090509569,0.2932951,0.451087863,1.908173123,2.071833794,0.207439918,0.394135844,0.5336905,0.4663095,0.349804941,0.473684211,0.845223708,63.08607001,21.10831905,10.60913984,0.796696759,31.10.2023 09:56,B-1,9.00E-07,0.6,0.6,5.53,5.21,3.77,3.2,1.44,PTVT-T_321032,BTP-4F-12 (Y12)_321125,CF,Jonas_DonorAcceptor-NoWidthOrderedDonor-No2bandHeight-NoInt_PTVT-T:BTP-4F-12 (Y12),Jonas_DonorAcceptor-NoWidthOrderedDonor-No2bandHeight-NoInt,0.077688942,25.10.2023 11:39,25343_188590_OD_x1y2,x1y2,0.013073408,0.6,0.6,2,1,0,1,0,0,0,1,0,0,0,0,36
25344,PTVT-T_321032,BTP-4F-12 (Y12)_321125,CF,2,13,1000,1.500872951,0.064657559,1.67621518,0.092075175,0.2906713,0.44705246,1.898067697,2.066689117,0.20253573,0.384817888,0.537406413,0.462593587,0.349804941,0.473684211,0.831870347,63.661527,22.26042205,11.1142159,0.784275021,31.10.2023 09:59,A-2,1.52E-06,1,1.4,5.53,5.21,3.77,3.2,1.44,PTVT-T_321032,BTP-4F-12 (Y12)_321125,CF,Jonas_DonorAcceptor-NoWidthOrderedDonor-No2bandHeight-NoInt_PTVT-T:BTP-4F-12 (Y12),Jonas_DonorAcceptor-NoWidthOrderedDonor-No2bandHeight-NoInt,0.05462122,25.10.2023 11:45,25344_188595_OD_x2y1,x2y1,0.011187709,1,1.4,2,1,0,1,0,0,0,1,0,0,0,0,37
25344,PTVT-T_321032,BTP-4F-12 (Y12)_321125,CF,2,13,1000,1.500385429,0.064572477,1.67580587,0.091919328,0.292755148,0.450257418,1.897386572,2.06604979,0.204256283,0.388086938,0.537079322,0.462920678,0.349804941,0.473684211,0.838344357,64.64231812,21.84811274,11.08741557,0.7850539,31.10.2023 09:59,A-1,1.86E-06,0.6,1.4,5.53,5.21,3.77,3.2,1.44,PTVT-T_321032,BTP-4F-12 (Y12)_321125,CF,Jonas_DonorAcceptor-NoWidthOrderedDonor-No2bandHeight-NoInt_PTVT-T:BTP-4F-12 (Y12),Jonas_DonorAcceptor-NoWidthOrderedDonor-No2bandHeight-NoInt,0.053170533,25.10.2023 11:45,25344_188595_OD_x1y1,x1y1,0.011057611,0.6,1.4,2,1,0,1,0,0,0,1,0,0,0,0,37
25344,PTVT-T_321032,BTP-4F-12 (Y12)_321125,CF,2,13,1000,1.500696819,0.064520581,1.676042125,0.091927665,0.292006289,0.449105672,1.897521024,2.066027365,0.20488185,0.389275515,0.535681954,0.464318046,0.349804941,0.473684211,0.838381187,63.21275914,22.27252385,11.00436477,0.781611243,31.10.2023 09:59,B-3,1.11E-06,1.4,0.6,5.53,5.21,3.77,3.2,1.44,PTVT-T_321032,BTP-4F-12 (Y12)_321125,CF,Jonas_DonorAcceptor-NoWidthOrderedDonor-No2bandHeight-NoInt_PTVT-T:BTP-4F-12 (Y12),Jonas_DonorAcceptor-NoWidthOrderedDonor-No2bandHeight-NoInt,0.053315286,25.10.2023 11:45,25344_188595_OD_x3y2,x3y2,0.011073398,1.4,0.6,2,1,0,1,0,0,0,1,0,0,0,0,37
25344,PTVT-T_321032,BTP-4F-12 (Y12)_321125,CF,2,13,1000,1.500518743,0.064551081,1.675831107,0.091906076,0.292657342,0.450106991,1.897525696,2.066135721,0.204872401,0.389257561,0.536247319,0.463752681,0.349804941,0.473684211,0.839364552,63.06094062,21.73860416,10.73716254,0.783244635,31.10.2023 09:59,A-3,1.62E-06,1.4,1.4,5.53,5.21,3.77,3.2,1.44,PTVT-T_321032,BTP-4F-12 (Y12)_321125,CF,Jonas_DonorAcceptor-NoWidthOrderedDonor-No2bandHeight-NoInt_PTVT-T:BTP-4F-12 (Y12),Jonas_DonorAcceptor-NoWidthOrderedDonor-No2bandHeight-NoInt,0.053136389,25.10.2023 11:45,25344_188595_OD_x3y1,x3y1,0.011059563,1.4,1.4,2,1,0,1,0,0,0,1,0,0,0,0,37
25345,PTVT-T_321032,BTP-4F-12 (Y12)_321125,CF,0,13,3000,1.51670209,0.079382898,1.699004318,0.109467218,0.178443862,0.27444666,1.919160177,2.079090326,0.097098589,0.18448732,0.598009021,0.401990979,0.349804941,0.473684211,0.458933979,68.43442646,23.28185088,12.9843212,0.814942778,31.10.2023 10:01,A-1,2.29E-06,0.6,1.4,5.53,5.21,3.77,3.2,1.44,PTVT-T_321032,BTP-4F-12 (Y12)_321125,CF,Jonas_DonorAcceptor-NoWidthOrderedDonor-No2bandHeight-NoInt_PTVT-T:BTP-4F-12 (Y12),Jonas_DonorAcceptor-NoWidthOrderedDonor-No2bandHeight-NoInt,0.153229629,25.10.2023 11:51,25345_188604_OD_x1y1,x1y1,0.0094984,0.6,1.4,2,1,0,1,0,0,0,1,0,0,0,0,38
25345,PTVT-T_321032,BTP-4F-12 (Y12)_321125,CF,0,13,3000,1.514091865,0.079558924,1.697774312,0.109372506,0.175244196,0.269525573,1.917771503,2.078173607,0.094888059,0.180287311,0.59919487,0.40080513,0.349804941,0.473684211,0.449812884,67.87136023,23.10879752,12.77456517,0.814483379,31.10.2023 10:01,B-1,2.38E-06,0.6,0.6,5.53,5.21,3.77,3.2,1.44,PTVT-T_321032,BTP-4F-12 (Y12)_321125,CF,Jonas_DonorAcceptor-NoWidthOrderedDonor-No2bandHeight-NoInt_PTVT-T:BTP-4F-12 (Y12),Jonas_DonorAcceptor-NoWidthOrderedDonor-No2bandHeight-NoInt,0.143716724,25.10.2023 11:51,25345_188604_OD_x1y2,x1y2,0.009113283,0.6,0.6,2,1,0,1,0,0,0,1,0,0,0,0,38
25345,PTVT-T_321032,BTP-4F-12 (Y12)_321125,CF,0,13,3000,1.516460482,0.079250331,1.699052468,0.109258435,0.176589803,0.271595117,1.918713643,2.078633155,0.096798266,0.183916705,0.596241642,0.403758358,0.349804941,0.473684211,0.455511823,67.43258747,23.05909238,12.66179881,0.814298013,31.10.2023 10:01,B-3,1.92E-06,1.4,0.6,5.53,5.21,3.77,3.2,1.44,PTVT-T_321032,BTP-4F-12 (Y12)_321125,CF,Jonas_DonorAcceptor-NoWidthOrderedDonor-No2bandHeight-NoInt_PTVT-T:BTP-4F-12 (Y12),Jonas_DonorAcceptor-NoWidthOrderedDonor-No2bandHeight-NoInt,0.146575919,25.10.2023 11:51,25345_188604_OD_x3y2,x3y2,0.009277937,1.4,0.6,2,1,0,1,0,0,0,1,0,0,0,0,38
25345,PTVT-T_321032,BTP-4F-12 (Y12)_321125,CF,0,13,3000,1.515429973,0.079611747,1.698526036,0.109759678,0.17517148,0.269413737,1.918623643,2.078621113,0.094484831,0.179521179,0.600117583,0.399882417,0.349804941,0.473684211,0.448934916,67.23442991,23.02453486,12.60462894,0.8142307,31.10.2023 10:01,B-2,1.62E-05,1,0.6,5.53,5.21,3.77,3.2,1.44,PTVT-T_321032,BTP-4F-12 (Y12)_321125,CF,Jonas_DonorAcceptor-NoWidthOrderedDonor-No2bandHeight-NoInt_PTVT-T:BTP-4F-12 (Y12),Jonas_DonorAcceptor-NoWidthOrderedDonor-No2bandHeight-NoInt,0.147726815,25.10.2023 11:51,25345_188604_OD_x2y2,x2y2,0.009211132,1,0.6,2,1,0,1,0,0,0,1,0,0,0,0,38
25346,PTVT-T_321032,BTP-4F-12 (Y12)_321125,CF,2,13,3000,1.492323905,0.075541772,1.680624967,0.106097621,0.177842024,0.273521033,1.903395301,2.070385377,0.100213765,0.190406153,0.589577506,0.410422494,0.349804941,0.473684211,0.463927186,56.37505923,23.56960062,10.20693419,0.768167767,31.10.2023 10:04,B-2,4.13E-06,1,0.6,5.53,5.21,3.77,3.2,1.44,PTVT-T_321032,BTP-4F-12 (Y12)_321125,CF,Jonas_DonorAcceptor-NoWidthOrderedDonor-No2bandHeight-NoInt_PTVT-T:BTP-4F-12 (Y12),Jonas_DonorAcceptor-NoWidthOrderedDonor-No2bandHeight-NoInt,0.088974682,25.10.2023 11:56,25346_188613_OD_x2y2,x2y2,0.00758374,1,0.6,2,1,0,1,0,0,0,1,0,0,0,0,39
25346,PTVT-T_321032,BTP-4F-12 (Y12)_321125,CF,2,13,3000,1.493596885,0.074926763,1.680347745,0.104975423,0.180032487,0.276889965,1.903532379,2.071576943,0.103369931,0.196402868,0.585028857,0.414971143,0.349804941,0.473684211,0.473292833,56.37349444,23.43527084,10.11743131,0.765817579,31.10.2023 10:04,A-3,3.10E-05,1.4,1.4,5.53,5.21,3.77,3.2,1.44,PTVT-T_321032,BTP-4F-12 (Y12)_321125,CF,Jonas_DonorAcceptor-NoWidthOrderedDonor-No2bandHeight-NoInt_PTVT-T:BTP-4F-12 (Y12),Jonas_DonorAcceptor-NoWidthOrderedDonor-No2bandHeight-NoInt,0.09131197,25.10.2023 11:56,25346_188613_OD_x3y1,x3y1,0.007874525,1.4,1.4,2,1,0,1,0,0,0,1,0,0,0,0,39
25346,PTVT-T_321032,BTP-4F-12 (Y12)_321125,CF,2,13,3000,1.491090379,0.076069247,1.680345758,0.107312313,0.170776436,0.262654158,1.902984142,2.070299072,0.095168938,0.180820982,0.592263544,0.407736456,0.349804941,0.473684211,0.44347514,55.69258764,23.48450086,9.985322208,0.763454839,31.10.2023 10:04,B-1,9.04E-06,0.6,0.6,5.53,5.21,3.77,3.2,1.44,PTVT-T_321032,BTP-4F-12 (Y12)_321125,CF,Jonas_DonorAcceptor-NoWidthOrderedDonor-No2bandHeight-NoInt_PTVT-T:BTP-4F-12 (Y12),Jonas_DonorAcceptor-NoWidthOrderedDonor-No2bandHeight-NoInt,0.091128584,25.10.2023 11:56,25346_188613_OD_x1y2,x1y2,0.00744904,0.6,0.6,2,1,0,1,0,0,0,1,0,0,0,0,39
25346,PTVT-T_321032,BTP-4F-12 (Y12)_321125,CF,2,13,3000,1.490905237,0.076425957,1.680539967,0.107480574,0.170554809,0.262313296,1.903083776,2.070273856,0.094205537,0.17899052,0.594405229,0.405594771,0.349804941,0.473684211,0.441303816,54.05775539,23.65953085,9.716169575,0.759680447,31.10.2023 10:04,A-1,5.18E-05,0.6,1.4,5.53,5.21,3.77,3.2,1.44,PTVT-T_321032,BTP-4F-12 (Y12)_321125,CF,Jonas_DonorAcceptor-NoWidthOrderedDonor-No2bandHeight-NoInt_PTVT-T:BTP-4F-12 (Y12),Jonas_DonorAcceptor-NoWidthOrderedDonor-No2bandHeight-NoInt,0.08825046,25.10.2023 11:56,25346_188613_OD_x1y1,x1y1,0.007261235,0.6,1.4,2,1,0,1,0,0,0,1,0,0,0,0,39
25347,PTVT-T_321032,BTP-4F-12 (Y12)_321125,CF,1,13,2000,1.499412783,0.069325757,1.679270424,0.097678798,0.212659001,0.327069544,1.901616528,2.068632476,0.136675647,0.259683729,0.557422615,0.442577385,0.349804941,0.473684211,0.586753273,68.02968305,23.32462614,12.55461306,0.791207131,31.10.2023 10:06,A-1,3.29E-06,0.6,1.4,5.53,5.21,3.77,3.2,1.44,PTVT-T_321032,BTP-4F-12 (Y12)_321125,CF,Jonas_DonorAcceptor-NoWidthOrderedDonor-No2bandHeight-NoInt_PTVT-T:BTP-4F-12 (Y12),Jonas_DonorAcceptor-NoWidthOrderedDonor-No2bandHeight-NoInt,0.067494269,25.10.2023 12:02,25347_188618_OD_x1y1,x1y1,0.008388963,0.6,1.4,2,1,0,1,0,0,0,1,0,0,0,0,40
25347,PTVT-T_321032,BTP-4F-12 (Y12)_321125,CF,1,13,2000,1.499261717,0.069585743,1.67943238,0.098080439,0.209838914,0.322732249,1.901973417,2.068723397,0.134052279,0.25469933,0.55890994,0.44109006,0.349804941,0.473684211,0.577431579,67.71104017,22.85983246,12.217798,0.789333276,31.10.2023 10:06,B-3,2.39E-06,1.4,0.6,5.53,5.21,3.77,3.2,1.44,PTVT-T_321032,BTP-4F-12 (Y12)_321125,CF,Jonas_DonorAcceptor-NoWidthOrderedDonor-No2bandHeight-NoInt_PTVT-T:BTP-4F-12 (Y12),Jonas_DonorAcceptor-NoWidthOrderedDonor-No2bandHeight-NoInt,0.06824722,25.10.2023 12:02,25347_188618_OD_x3y2,x3y2,0.008303688,1.4,0.6,2,1,0,1,0,0,0,1,0,0,0,0,40
25347,PTVT-T_321032,BTP-4F-12 (Y12)_321125,CF,1,13,2000,1.499320827,0.069498588,1.679441811,0.097899005,0.211625648,0.325480246,1.901829444,2.068749701,0.135361324,0.257186516,0.55860445,0.44139555,0.349804941,0.473684211,0.582666762,66.63196807,23.00199745,12.11451279,0.790419709,31.10.2023 10:06,B-1,9.44E-05,0.6,0.6,5.53,5.21,3.77,3.2,1.44,PTVT-T_321032,BTP-4F-12 (Y12)_321125,CF,Jonas_DonorAcceptor-NoWidthOrderedDonor-No2bandHeight-NoInt_PTVT-T:BTP-4F-12 (Y12),Jonas_DonorAcceptor-NoWidthOrderedDonor-No2bandHeight-NoInt,0.068654751,25.10.2023 12:02,25347_188618_OD_x1y2,x1y2,0.008410274,0.6,0.6,2,1,0,1,0,0,0,1,0,0,0,0,40
25347,PTVT-T_321032,BTP-4F-12 (Y12)_321125,CF,1,13,2000,1.499352908,0.069406991,1.679370234,0.097762356,0.212795593,0.327279621,1.901721814,2.068711191,0.1358806,0.258173141,0.55901969,0.44098031,0.349804941,0.473684211,0.585452762,66.24480529,23.05260392,12.05080311,0.789122042,31.10.2023 10:06,A-2,8.75E-06,1,1.4,5.53,5.21,3.77,3.2,1.44,PTVT-T_321032,BTP-4F-12 (Y12)_321125,CF,Jonas_DonorAcceptor-NoWidthOrderedDonor-No2bandHeight-NoInt_PTVT-T:BTP-4F-12 (Y12),Jonas_DonorAcceptor-NoWidthOrderedDonor-No2bandHeight-NoInt,0.068804457,25.10.2023 12:02,25347_188618_OD_x2y1,x2y1,0.008465937,1,1.4,2,1,0,1,0,0,0,1,0,0,0,0,40
25364,PTVT-T_321032,PY-IT_321127,CF,0,18,2000,1.535308745,0.05922137,1.694448694,0.074226594,0.208176483,0.274792957,1.904735757,2.068777134,0.119156978,0.226398258,0.548279676,0.451720324,0.242424242,0.473684211,0.501191215,56.37384929,16.03516975,7.92884396,0.877119203,16.11.2023 18:06,A-1,1.26E-06,0.6,1.4,5.48,5.21,3.64,3.2,1.57,PTVT-T_321032,PY-IT_321127,CF,Jonas_DonorAcceptor-NoWidthOrderedDonor-No2bandHeight-NoInt_PTVT-T:PY-IT,Jonas_DonorAcceptor-NoWidthOrderedDonor-No2bandHeight-NoInt,0.211276614,25.10.2023 15:20,25364_188902_OD_x1y1,x1y1,0.01276064,0.6,1.4,2,5,0,1,0,0,0,0,0,0,0,1,57
25364,PTVT-T_321032,PY-IT_321127,CF,0,18,2000,1.536878767,0.057216599,1.693282001,0.071944228,0.224692757,0.29659444,1.904145386,2.069292441,0.134453062,0.255460818,0.537254986,0.462745014,0.242424242,0.473684211,0.552055258,55.96893525,15.63363731,7.66150008,0.875601976,16.11.2023 18:06,B-3,1.20E-06,1.4,0.6,5.48,5.21,3.64,3.2,1.57,PTVT-T_321032,PY-IT_321127,CF,Jonas_DonorAcceptor-NoWidthOrderedDonor-No2bandHeight-NoInt_PTVT-T:PY-IT,Jonas_DonorAcceptor-NoWidthOrderedDonor-No2bandHeight-NoInt,0.201742533,25.10.2023 15:20,25364_188902_OD_x3y2,x3y2,0.014482305,1.4,0.6,2,5,0,1,0,0,0,0,0,0,0,1,57
25364,PTVT-T_321032,PY-IT_321127,CF,0,18,2000,1.537405372,0.057169714,1.693847373,0.071745706,0.23300832,0.307570983,1.906027481,2.07120479,0.139094282,0.264279135,0.537852443,0.462147557,0.242424242,0.473684211,0.571850118,55.17077213,15.63901227,7.532592567,0.873023823,16.11.2023 18:06,B-1,1.29E-05,0.6,0.6,5.48,5.21,3.64,3.2,1.57,PTVT-T_321032,PY-IT_321127,CF,Jonas_DonorAcceptor-NoWidthOrderedDonor-No2bandHeight-NoInt_PTVT-T:PY-IT,Jonas_DonorAcceptor-NoWidthOrderedDonor-No2bandHeight-NoInt,0.195162953,25.10.2023 15:20,25364_188902_OD_x1y2,x1y2,0.014768699,0.6,0.6,2,5,0,1,0,0,0,0,0,0,0,1,57
25364,PTVT-T_321032,PY-IT_321127,CF,0,18,2000,1.537262156,0.057614766,1.694010016,0.071952024,0.228185751,0.301205191,1.905158253,2.071458225,0.134955144,0.256414773,0.540162136,0.459837864,0.242424242,0.473684211,0.557619965,55.417195,15.44173883,7.504832209,0.877001314,16.11.2023 18:06,A-2,1.41E-06,1,1.4,5.48,5.21,3.64,3.2,1.57,PTVT-T_321032,PY-IT_321127,CF,Jonas_DonorAcceptor-NoWidthOrderedDonor-No2bandHeight-NoInt_PTVT-T:PY-IT,Jonas_DonorAcceptor-NoWidthOrderedDonor-No2bandHeight-NoInt,0.199105345,25.10.2023 15:20,25364_188902_OD_x2y1,x2y1,0.01449209,1,1.4,2,5,0,1,0,0,0,0,0,0,0,1,57
25365,PTVT-T_321032,PY-IT_321127,CF,0,15.5,2000,1.534140739,0.063546266,1.699444218,0.077543252,0.203006543,0.267968636,1.913637692,2.078981368,0.101904831,0.193619179,0.580536634,0.419463366,0.242424242,0.473684211,0.461587815,54.85430391,18.79161591,8.858274607,0.859358356,16.11.2023 18:08,B-3,2.71E-06,1.4,0.6,5.48,5.21,3.64,3.2,1.57,PTVT-T_321032,PY-IT_321127,CF,Jonas_DonorAcceptor-NoWidthOrderedDonor-No2bandHeight-NoInt_PTVT-T:PY-IT,Jonas_DonorAcceptor-NoWidthOrderedDonor-No2bandHeight-NoInt,0.204563496,25.10.2023 15:26,25365_188905_OD_x3y2,x3y2,0.011119969,1.4,0.6,2,5,0,1,0,0,0,0,0,0,0,1,58
25365,PTVT-T_321032,PY-IT_321127,CF,0,15.5,2000,1.531518134,0.06540151,1.70088385,0.079665539,0.188732169,0.249126464,1.913454736,2.080007769,0.091531592,0.173910025,0.588900652,0.411099348,0.242424242,0.473684211,0.423036488,55.01328109,18.54209378,8.758984083,0.858672227,16.11.2023 18:08,B-1,9.15E-06,0.6,0.6,5.48,5.21,3.64,3.2,1.57,PTVT-T_321032,PY-IT_321127,CF,Jonas_DonorAcceptor-NoWidthOrderedDonor-No2bandHeight-NoInt_PTVT-T:PY-IT,Jonas_DonorAcceptor-NoWidthOrderedDonor-No2bandHeight-NoInt,0.216646959,25.10.2023 15:26,25365_188905_OD_x1y2,x1y2,0.010740812,0.6,0.6,2,5,0,1,0,0,0,0,0,0,0,1,58
25365,PTVT-T_321032,PY-IT_321127,CF,0,15.5,2000,1.534160148,0.061595603,1.697047738,0.077156137,0.20229098,0.267024094,1.911092831,2.07481651,0.107685764,0.204602952,0.566176381,0.433823619,0.242424242,0.473684211,0.471627046,55.72082649,17.86573136,8.611506519,0.865049154,16.11.2023 18:08,A-3,2.23E-06,1.4,1.4,5.48,5.21,3.64,3.2,1.57,PTVT-T_321032,PY-IT_321127,CF,Jonas_DonorAcceptor-NoWidthOrderedDonor-No2bandHeight-NoInt_PTVT-T:PY-IT,Jonas_DonorAcceptor-NoWidthOrderedDonor-No2bandHeight-NoInt,0.214685423,25.10.2023 15:26,25365_188905_OD_x3y1,x3y1,0.011683464,1.4,1.4,2,5,0,1,0,0,0,0,0,0,0,1,58
25365,PTVT-T_321032,PY-IT_321127,CF,0,15.5,2000,1.534351187,0.061527428,1.696175141,0.076622702,0.20204649,0.266701367,1.90954043,2.073757349,0.106756437,0.20283723,0.568007334,0.431992666,0.242424242,0.473684211,0.469538597,55.53109647,17.78036874,8.542989733,0.865232596,16.11.2023 18:08,A-1,5.53E-06,0.6,1.4,5.48,5.21,3.64,3.2,1.57,PTVT-T_321032,PY-IT_321127,CF,Jonas_DonorAcceptor-NoWidthOrderedDonor-No2bandHeight-NoInt_PTVT-T:PY-IT,Jonas_DonorAcceptor-NoWidthOrderedDonor-No2bandHeight-NoInt,0.21965663,25.10.2023 15:26,25365_188905_OD_x1y1,x1y1,0.011780714,0.6,1.4,2,5,0,1,0,0,0,0,0,0,0,1,58
25366,PTVT-T_321032,PY-IT_321127,CF,0,13,2000,1.531161835,0.06488963,1.697861353,0.081790551,0.177117121,0.2337946,1.916162855,2.078690803,0.083967903,0.159539015,0.594392625,0.405607375,0.242424242,0.473684211,0.393333615,55.80286379,19.0629177,9.099213182,0.85537781,16.11.2023 18:11,B-3,3.42E-06,1.4,0.6,5.48,5.21,3.64,3.2,1.57,PTVT-T_321032,PY-IT_321127,CF,Jonas_DonorAcceptor-NoWidthOrderedDonor-No2bandHeight-NoInt_PTVT-T:PY-IT,Jonas_DonorAcceptor-NoWidthOrderedDonor-No2bandHeight-NoInt,0.231157782,25.10.2023 15:32,25366_188910_OD_x3y2,x3y2,0.010234969,1.4,0.6,2,5,0,1,0,0,0,0,0,0,0,1,59
25366,PTVT-T_321032,PY-IT_321127,CF,0,13,2000,1.527975907,0.066618012,1.698416637,0.083781071,0.161829039,0.213614332,1.915197887,2.079023086,0.072638379,0.138012921,0.607502207,0.392497793,0.242424242,0.473684211,0.351627253,55.45374777,18.95602133,8.986435608,0.854888304,16.11.2023 18:11,B-2,4.32E-06,1,0.6,5.48,5.21,3.64,3.2,1.57,PTVT-T_321032,PY-IT_321127,CF,Jonas_DonorAcceptor-NoWidthOrderedDonor-No2bandHeight-NoInt_PTVT-T:PY-IT,Jonas_DonorAcceptor-NoWidthOrderedDonor-No2bandHeight-NoInt,0.216562278,25.10.2023 15:32,25366_188910_OD_x2y2,x2y2,0.009125743,1,0.6,2,5,0,1,0,0,0,0,0,0,0,1,59
25366,PTVT-T_321032,PY-IT_321127,CF,0,13,2000,1.528620786,0.066284104,1.69841502,0.082913817,0.162133274,0.214015921,1.915111031,2.079895065,0.073065716,0.13882486,0.606550978,0.393449022,0.242424242,0.473684211,0.352840782,55.33825981,18.56660067,8.741513886,0.850802499,16.11.2023 18:11,A-2,3.13E-06,1,1.4,5.48,5.21,3.64,3.2,1.57,PTVT-T_321032,PY-IT_321127,CF,Jonas_DonorAcceptor-NoWidthOrderedDonor-No2bandHeight-NoInt_PTVT-T:PY-IT,Jonas_DonorAcceptor-NoWidthOrderedDonor-No2bandHeight-NoInt,0.221282565,25.10.2023 15:32,25366_188910_OD_x2y1,x2y1,0.009481255,1,1.4,2,5,0,1,0,0,0,0,0,0,0,1,59
25367,PTVT-T_321032,PY-IT_321127,CF,0,13,1000,1.531973705,0.06383049,1.698763056,0.07856668,0.191449917,0.25271389,1.911921892,2.078483547,0.093153649,0.176991932,0.588109066,0.411890934,0.242424242,0.473684211,0.429705822,54.33472655,17.85654004,8.376811534,0.863383902,16.11.2023 18:14,A-2,2.65E-06,1,1.4,5.48,5.21,3.64,3.2,1.57,PTVT-T_321032,PY-IT_321127,CF,Jonas_DonorAcceptor-NoWidthOrderedDonor-No2bandHeight-NoInt_PTVT-T:PY-IT,Jonas_DonorAcceptor-NoWidthOrderedDonor-No2bandHeight-NoInt,0.216972558,25.10.2023 15:37,25367_188916_OD_x2y1,x2y1,0.011300254,1,1.4,2,5,0,1,0,0,0,0,0,0,0,1,60
25367,PTVT-T_321032,PY-IT_321127,CF,0,13,1000,1.534972964,0.060912331,1.696889238,0.075622127,0.20926473,0.276229444,1.909776053,2.075685909,0.110523384,0.20999443,0.568111644,0.431888356,0.242424242,0.473684211,0.486223873,55.16270359,17.46282979,8.340194172,0.865796842,16.11.2023 18:14,B-2,2.72E-06,1,0.6,5.48,5.21,3.64,3.2,1.57,PTVT-T_321032,PY-IT_321127,CF,Jonas_DonorAcceptor-NoWidthOrderedDonor-No2bandHeight-NoInt_PTVT-T:PY-IT,Jonas_DonorAcceptor-NoWidthOrderedDonor-No2bandHeight-NoInt,0.215984992,25.10.2023 15:37,25367_188916_OD_x2y2,x2y2,0.012540132,1,0.6,2,5,0,1,0,0,0,0,0,0,0,1,60
25367,PTVT-T_321032,PY-IT_321127,CF,0,13,1000,1.535412931,0.060840764,1.697018713,0.075295317,0.218226515,0.288059,1.909681464,2.075575328,0.115595141,0.219630769,0.567391777,0.432608223,0.242424242,0.473684211,0.507689768,55.24373189,16.86442248,8.105640189,0.870027217,16.11.2023 18:14,A-1,1.47E-06,0.6,1.4,5.48,5.21,3.64,3.2,1.57,PTVT-T_321032,PY-IT_321127,CF,Jonas_DonorAcceptor-NoWidthOrderedDonor-No2bandHeight-NoInt_PTVT-T:PY-IT,Jonas_DonorAcceptor-NoWidthOrderedDonor-No2bandHeight-NoInt,0.208568562,25.10.2023 15:37,25367_188916_OD_x1y1,x1y1,0.012563419,0.6,1.4,2,5,0,1,0,0,0,0,0,0,0,1,60
25367,PTVT-T_321032,PY-IT_321127,CF,0,13,1000,1.535768604,0.059114045,1.694995281,0.073932354,0.219087496,0.289195495,1.905884253,2.071736703,0.121714263,0.231257099,0.555661549,0.444338451,0.242424242,0.473684211,0.520452594,54.46274293,16.26706864,7.698013754,0.868900153,16.11.2023 18:14,B-3,1.15E-05,1.4,0.6,5.48,5.21,3.64,3.2,1.57,PTVT-T_321032,PY-IT_321127,CF,Jonas_DonorAcceptor-NoWidthOrderedDonor-No2bandHeight-NoInt_PTVT-T:PY-IT,Jonas_DonorAcceptor-NoWidthOrderedDonor-No2bandHeight-NoInt,0.209548184,25.10.2023 15:37,25367_188916_OD_x3y2,x3y2,0.013294667,1.4,0.6,2,5,0,1,0,0,0,0,0,0,0,1,60
25368,PTVT-T_321032,PY-IT_321127,CF,2,13,1000,1.532188229,0.061547577,1.694092908,0.075684492,0.219280584,0.289450371,1.903594709,2.072634048,0.116902325,0.222114418,0.56581371,0.43418629,0.242424242,0.473684211,0.511564789,54.33520864,16.88105699,7.93870645,0.86550338,16.11.2023 18:16,B-3,2.62E-06,1.4,0.6,5.48,5.21,3.64,3.2,1.57,PTVT-T_321032,PY-IT_321127,CF,Jonas_DonorAcceptor-NoWidthOrderedDonor-No2bandHeight-NoInt_PTVT-T:PY-IT,Jonas_DonorAcceptor-NoWidthOrderedDonor-No2bandHeight-NoInt,0.192320376,25.10.2023 15:43,25368_188922_OD_x3y2,x3y2,0.011854305,1.4,0.6,2,5,0,1,0,0,0,0,0,0,0,1,61
25368,PTVT-T_321032,PY-IT_321127,CF,2,13,1000,1.532122442,0.061593418,1.694429109,0.075409945,0.220152858,0.290601772,1.903274167,2.073012493,0.117507498,0.223264247,0.565520508,0.434479492,0.242424242,0.473684211,0.513866019,53.87166398,16.97656965,7.89657884,0.863433005,16.11.2023 18:16,A-2,2.97E-06,1,1.4,5.48,5.21,3.64,3.2,1.57,PTVT-T_321032,PY-IT_321127,CF,Jonas_DonorAcceptor-NoWidthOrderedDonor-No2bandHeight-NoInt_PTVT-T:PY-IT,Jonas_DonorAcceptor-NoWidthOrderedDonor-No2bandHeight-NoInt,0.204362445,25.10.2023 15:43,25368_188922_OD_x2y1,x2y1,0.012319724,1,1.4,2,5,0,1,0,0,0,0,0,0,0,1,61
25368,PTVT-T_321032,PY-IT_321127,CF,2,13,1000,1.532023819,0.060473831,1.692418471,0.074977877,0.215963998,0.285072477,1.900757352,2.069417641,0.118607634,0.225354504,0.558498057,0.441501943,0.242424242,0.473684211,0.510426981,55.09498964,16.43554871,7.855373879,0.867502124,16.11.2023 18:16,B-1,2.37E-06,0.6,0.6,5.48,5.21,3.64,3.2,1.57,PTVT-T_321032,PY-IT_321127,CF,Jonas_DonorAcceptor-NoWidthOrderedDonor-No2bandHeight-NoInt_PTVT-T:PY-IT,Jonas_DonorAcceptor-NoWidthOrderedDonor-No2bandHeight-NoInt,0.209400331,25.10.2023 15:43,25368_188922_OD_x1y2,x1y2,0.01245703,0.6,0.6,2,5,0,1,0,0,0,0,0,0,0,1,61
25368,PTVT-T_321032,PY-IT_321127,CF,2,13,1000,1.533378618,0.058886097,1.691699521,0.073060294,0.229242585,0.302600212,1.899995954,2.069184813,0.131605785,0.250050991,0.547542845,0.452457155,0.242424242,0.473684211,0.552651203,54.16970059,16.57866709,7.769183994,0.865106074,16.11.2023 18:16,B-2,2.35E-06,1,0.6,5.48,5.21,3.64,3.2,1.57,PTVT-T_321032,PY-IT_321127,CF,Jonas_DonorAcceptor-NoWidthOrderedDonor-No2bandHeight-NoInt_PTVT-T:PY-IT,Jonas_DonorAcceptor-NoWidthOrderedDonor-No2bandHeight-NoInt,0.196022706,25.10.2023 15:43,25368_188922_OD_x2y2,x2y2,0.013525644,1,0.6,2,5,0,1,0,0,0,0,0,0,0,1,61
25369,PTVT-T_321032,PY-IT_321127,CF,0,13,3000,1.526485641,0.065538996,1.69648067,0.083717699,0.142805343,0.188503053,1.911929161,2.07451153,0.063622881,0.120883474,0.609280097,0.390719903,0.242424242,0.473684211,0.309386527,56.48848353,18.6240766,8.9692023,0.852548617,16.11.2023 18:19,B-1,6.28E-06,0.6,0.6,5.48,5.21,3.64,3.2,1.57,PTVT-T_321032,PY-IT_321127,CF,Jonas_DonorAcceptor-NoWidthOrderedDonor-No2bandHeight-NoInt_PTVT-T:PY-IT,Jonas_DonorAcceptor-NoWidthOrderedDonor-No2bandHeight-NoInt,0.170385248,25.10.2023 15:49,25369_188924_OD_x1y2,x1y2,0.007639779,0.6,0.6,2,5,0,1,0,0,0,0,0,0,0,1,62
25369,PTVT-T_321032,PY-IT_321127,CF,0,13,3000,1.526541626,0.065433043,1.696477515,0.083536865,0.139308904,0.183887754,1.912834592,2.07566486,0.061348741,0.116562607,0.612040382,0.387959618,0.242424242,0.473684211,0.300450361,56.5137758,18.60814775,8.95143832,0.851207327,16.11.2023 18:19,B-3,2.53E-06,1.4,0.6,5.48,5.21,3.64,3.2,1.57,PTVT-T_321032,PY-IT_321127,CF,Jonas_DonorAcceptor-NoWidthOrderedDonor-No2bandHeight-NoInt_PTVT-T:PY-IT,Jonas_DonorAcceptor-NoWidthOrderedDonor-No2bandHeight-NoInt,0.160228907,25.10.2023 15:49,25369_188924_OD_x3y2,x3y2,0.007370604,1.4,0.6,2,5,0,1,0,0,0,0,0,0,0,1,62
25369,PTVT-T_321032,PY-IT_321127,CF,0,13,3000,1.526242418,0.065643136,1.696176474,0.084305424,0.143638696,0.189603079,1.912066756,2.074536908,0.063318496,0.120305142,0.611803967,0.388196033,0.242424242,0.473684211,0.309908221,56.49190664,18.39642373,8.875332262,0.854013987,16.11.2023 18:19,A-2,3.73E-06,1,1.4,5.48,5.21,3.64,3.2,1.57,PTVT-T_321032,PY-IT_321127,CF,Jonas_DonorAcceptor-NoWidthOrderedDonor-No2bandHeight-NoInt_PTVT-T:PY-IT,Jonas_DonorAcceptor-NoWidthOrderedDonor-No2bandHeight-NoInt,0.18339015,25.10.2023 15:49,25369_188924_OD_x2y1,x2y1,0.007847335,1,1.4,2,5,0,1,0,0,0,0,0,0,0,1,62
25369,PTVT-T_321032,PY-IT_321127,CF,0,13,3000,1.526096685,0.065526243,1.696415088,0.083759275,0.138893759,0.183339761,1.912911362,2.076129382,0.060739602,0.115405243,0.61369984,0.38630016,0.242424242,0.473684211,0.298745005,56.70394266,18.33138781,8.86750781,0.85308632,16.11.2023 18:19,A-3,2.00E-06,1.4,1.4,5.48,5.21,3.64,3.2,1.57,PTVT-T_321032,PY-IT_321127,CF,Jonas_DonorAcceptor-NoWidthOrderedDonor-No2bandHeight-NoInt_PTVT-T:PY-IT,Jonas_DonorAcceptor-NoWidthOrderedDonor-No2bandHeight-NoInt,0.161854118,25.10.2023 15:49,25369_188924_OD_x3y1,x3y1,0.007361583,1.4,1.4,2,5,0,1,0,0,0,0,0,0,0,1,62
25370,PTVT-T_321032,PY-IT_321127,CF,2,13,3000,1.522861823,0.06704798,1.694809093,0.084749816,0.148312668,0.195772722,1.906281507,2.073405333,0.064838008,0.123192214,0.613775057,0.386224943,0.242424242,0.473684211,0.318964937,55.24956791,18.83991189,8.753581197,0.840965174,16.11.2023 18:21,B-2,6.73E-06,1,0.6,5.48,5.21,3.64,3.2,1.57,PTVT-T_321032,PY-IT_321127,CF,Jonas_DonorAcceptor-NoWidthOrderedDonor-No2bandHeight-NoInt_PTVT-T:PY-IT,Jonas_DonorAcceptor-NoWidthOrderedDonor-No2bandHeight-NoInt,0.176649249,25.10.2023 15:55,25370_188941_OD_x2y2,x2y2,0.007601664,1,0.6,2,5,0,1,0,0,0,0,0,0,0,1,63
25370,PTVT-T_321032,PY-IT_321127,CF,2,13,3000,1.522410021,0.066875609,1.694233451,0.08487767,0.146701899,0.193646506,1.904559378,2.071194662,0.064328102,0.122223393,0.613057802,0.386942198,0.242424242,0.473684211,0.3158699,55.32768449,18.71531407,8.719059524,0.842034775,16.11.2023 18:21,B-1,9.25E-06,0.6,0.6,5.48,5.21,3.64,3.2,1.57,PTVT-T_321032,PY-IT_321127,CF,Jonas_DonorAcceptor-NoWidthOrderedDonor-No2bandHeight-NoInt_PTVT-T:PY-IT,Jonas_DonorAcceptor-NoWidthOrderedDonor-No2bandHeight-NoInt,0.17580276,25.10.2023 15:55,25370_188941_OD_x1y2,x1y2,0.007468973,0.6,0.6,2,5,0,1,0,0,0,0,0,0,0,1,63
25370,PTVT-T_321032,PY-IT_321127,CF,2,13,3000,1.522634836,0.067090636,1.694316546,0.08530858,0.14972342,0.197634914,1.904927256,2.071523262,0.0655467,0.12453873,0.613442216,0.386557784,0.242424242,0.473684211,0.322173644,55.228876,18.52760284,8.594099461,0.83987555,16.11.2023 18:21,A-2,4.91E-06,1,1.4,5.48,5.21,3.64,3.2,1.57,PTVT-T_321032,PY-IT_321127,CF,Jonas_DonorAcceptor-NoWidthOrderedDonor-No2bandHeight-NoInt_PTVT-T:PY-IT,Jonas_DonorAcceptor-NoWidthOrderedDonor-No2bandHeight-NoInt,0.188313151,25.10.2023 15:55,25370_188941_OD_x2y1,x2y1,0.007768437,1,1.4,2,5,0,1,0,0,0,0,0,0,0,1,63
25370,PTVT-T_321032,PY-IT_321127,CF,2,13,3000,1.521787367,0.066689973,1.693383407,0.085194317,0.14219737,0.187700529,1.904120195,2.070566865,0.062302285,0.118374342,0.613250373,0.386749627,0.242424242,0.473684211,0.306074871,55.12338592,18.36585724,8.533580342,0.842915794,16.11.2023 18:21,A-3,3.11E-06,1.4,1.4,5.48,5.21,3.64,3.2,1.57,PTVT-T_321032,PY-IT_321127,CF,Jonas_DonorAcceptor-NoWidthOrderedDonor-No2bandHeight-NoInt_PTVT-T:PY-IT,Jonas_DonorAcceptor-NoWidthOrderedDonor-No2bandHeight-NoInt,0.175984486,25.10.2023 15:55,25370_188941_OD_x3y1,x3y1,0.007361329,1.4,1.4,2,5,0,1,0,0,0,0,0,0,0,1,63
25371,PTVT-T_321032,PY-IT_321127,CF,1,13,2000,1.525701949,0.066995247,1.695735076,0.083867572,0.173126528,0.228527017,1.907103872,2.074196704,0.079119539,0.150327125,0.603205803,0.396794197,0.242424242,0.473684211,0.378854142,56.89748739,18.43923703,9.007515544,0.858556707,16.11.2023 18:24,B-3,2.79E-06,1.4,0.6,5.48,5.21,3.64,3.2,1.57,PTVT-T_321032,PY-IT_321127,CF,Jonas_DonorAcceptor-NoWidthOrderedDonor-No2bandHeight-NoInt_PTVT-T:PY-IT,Jonas_DonorAcceptor-NoWidthOrderedDonor-No2bandHeight-NoInt,0.232347835,25.10.2023 16:01,25371_188952_OD_x3y2,x3y2,0.009443757,1.4,0.6,2,5,0,1,0,0,0,0,0,0,0,1,64
25371,PTVT-T_321032,PY-IT_321127,CF,1,13,2000,1.526838673,0.066512911,1.69554538,0.083443071,0.176865633,0.233462636,1.907803478,2.073988042,0.082436574,0.156629491,0.598480768,0.401519232,0.242424242,0.473684211,0.390092128,56.61151274,18.34686234,8.915306107,0.858360446,16.11.2023 18:24,A-1,9.22E-06,0.6,1.4,5.48,5.21,3.64,3.2,1.57,PTVT-T_321032,PY-IT_321127,CF,Jonas_DonorAcceptor-NoWidthOrderedDonor-No2bandHeight-NoInt_PTVT-T:PY-IT,Jonas_DonorAcceptor-NoWidthOrderedDonor-No2bandHeight-NoInt,0.238199301,25.10.2023 16:01,25371_188952_OD_x1y1,x1y1,0.009800351,0.6,1.4,2,5,0,1,0,0,0,0,0,0,0,1,64
25371,PTVT-T_321032,PY-IT_321127,CF,1,13,2000,1.526071626,0.06670312,1.695281065,0.083880961,0.174867986,0.230825741,1.907184681,2.073639097,0.079999934,0.151999874,0.602952707,0.397047293,0.242424242,0.473684211,0.382825615,56.65754378,18.29254702,8.899261641,0.858661621,16.11.2023 18:24,B-2,4.48E-06,1,0.6,5.48,5.21,3.64,3.2,1.57,PTVT-T_321032,PY-IT_321127,CF,Jonas_DonorAcceptor-NoWidthOrderedDonor-No2bandHeight-NoInt_PTVT-T:PY-IT,Jonas_DonorAcceptor-NoWidthOrderedDonor-No2bandHeight-NoInt,0.240572616,25.10.2023 16:01,25371_188952_OD_x2y2,x2y2,0.009690801,1,0.6,2,5,0,1,0,0,0,0,0,0,0,1,64
25371,PTVT-T_321032,PY-IT_321127,CF,1,13,2000,1.52557357,0.067048329,1.695419596,0.08420585,0.173234795,0.228669929,1.907108206,2.073493713,0.079545055,0.151135604,0.602071085,0.397928915,0.242424242,0.473684211,0.379805533,55.23398395,18.43540625,8.687021091,0.853123282,16.11.2023 18:24,B-1,2.83E-05,0.6,0.6,5.48,5.21,3.64,3.2,1.57,PTVT-T_321032,PY-IT_321127,CF,Jonas_DonorAcceptor-NoWidthOrderedDonor-No2bandHeight-NoInt_PTVT-T:PY-IT,Jonas_DonorAcceptor-NoWidthOrderedDonor-No2bandHeight-NoInt,0.238098242,25.10.2023 16:01,25371_188952_OD_x1y2,x1y2,0.009566972,0.6,0.6,2,5,0,1,0,0,0,0,0,0,0,1,64
25372,PTVT-T_321032,L8-BO_321144,CF,0,18,2000,1.545155656,0.061405989,1.706689566,0.085878552,0.362648524,0.562105212,1.90421239,2.075421465,0.188203745,0.357587115,0.611188324,0.388811676,0.35483871,0.473684211,0.919692328,62.792998,19.68584513,10.3521724,0.837464127,16.11.2023 17:38,A-1,2.18E-06,0.6,1.4,5.45,5.21,3.77,3.2,1.44,PTVT-T_321032,L8-BO_321144,CF,Jonas_DonorAcceptor-NoWidthOrderedDonor-No2bandHeight-NoInt_PTVT-T:L8-BO,Jonas_DonorAcceptor-NoWidthOrderedDonor-No2bandHeight-NoInt,0.316161859,25.10.2023 16:19,25372_188979_OD_x1y1,x1y1,0.027827041,0.6,1.4,2,4,0,1,0,0,0,0,0,0,1,0,65
25372,PTVT-T_321032,L8-BO_321144,CF,0,18,2000,1.543590514,0.06102608,1.705076654,0.085731638,0.372463168,0.577317911,1.903561473,2.075680192,0.193817699,0.368253627,0.610549162,0.389450838,0.35483871,0.473684211,0.945571538,62.86793728,19.53896813,10.26920401,0.835999362,16.11.2023 17:38,B-1,1.51E-06,0.6,0.6,5.45,5.21,3.77,3.2,1.44,PTVT-T_321032,L8-BO_321144,CF,Jonas_DonorAcceptor-NoWidthOrderedDonor-No2bandHeight-NoInt_PTVT-T:L8-BO,Jonas_DonorAcceptor-NoWidthOrderedDonor-No2bandHeight-NoInt,0.32021339,25.10.2023 16:19,25372_188979_OD_x1y2,x1y2,0.028883887,0.6,0.6,2,4,0,1,0,0,0,0,0,0,1,0,65
25372,PTVT-T_321032,L8-BO_321144,CF,0,18,2000,1.533616409,0.056908331,1.694953241,0.08410898,0.385909143,0.598159171,1.901584341,2.078138145,0.193009795,0.36671861,0.619932579,0.380067421,0.35483871,0.473684211,0.964877781,60.9919408,20.19425602,10.24708354,0.831955249,16.11.2023 17:38,B-3,2.34E-06,1.4,0.6,5.45,5.21,3.77,3.2,1.44,PTVT-T_321032,L8-BO_321144,CF,Jonas_DonorAcceptor-NoWidthOrderedDonor-No2bandHeight-NoInt_PTVT-T:L8-BO,Jonas_DonorAcceptor-NoWidthOrderedDonor-No2bandHeight-NoInt,0.44536519,25.10.2023 16:19,25372_188979_OD_x3y2,x3y2,0.038019766,1.4,0.6,2,4,0,1,0,0,0,0,0,0,1,0,65
25372,PTVT-T_321032,L8-BO_321144,CF,0,18,2000,1.555199638,0.063623377,1.717020456,0.087900914,0.367105711,0.569013852,1.908152697,2.076268065,0.192468662,0.365690457,0.608763484,0.391236516,0.35483871,0.473684211,0.934704309,61.32094482,19.74207453,10.14408521,0.837936799,16.11.2023 17:38,A-2,1.83E-06,1,1.4,5.45,5.21,3.77,3.2,1.44,PTVT-T_321032,L8-BO_321144,CF,Jonas_DonorAcceptor-NoWidthOrderedDonor-No2bandHeight-NoInt_PTVT-T:L8-BO,Jonas_DonorAcceptor-NoWidthOrderedDonor-No2bandHeight-NoInt,0.140830433,25.10.2023 16:19,25372_188979_OD_x2y1,x2y1,0.017309501,1,1.4,2,4,0,1,0,0,0,0,0,0,1,0,65
25373,PTVT-T_321032,L8-BO_321144,CF,0,15.5,2000,1.550289081,0.063788999,1.713155999,0.088771021,0.286667687,0.444334915,1.908017468,2.075819941,0.143078102,0.271848393,0.620420652,0.379579348,0.35483871,0.473684211,0.716183308,67.62032367,20.14288724,11.44865399,0.840534344,16.11.2023 17:41,A-1,2.67E-06,0.6,1.4,5.45,5.21,3.77,3.2,1.44,PTVT-T_321032,L8-BO_321144,CF,Jonas_DonorAcceptor-NoWidthOrderedDonor-No2bandHeight-NoInt_PTVT-T:L8-BO,Jonas_DonorAcceptor-NoWidthOrderedDonor-No2bandHeight-NoInt,0.134258326,25.10.2023 16:25,25373_188982_OD_x1y1,x1y1,0.014630309,0.6,1.4,2,4,0,1,0,0,0,0,0,0,1,0,66
25373,PTVT-T_321032,L8-BO_321144,CF,0,15.5,2000,1.547369499,0.062634878,1.70968555,0.087538033,0.291227183,0.451402133,1.906030855,2.075268484,0.146556098,0.278456587,0.618478783,0.381521217,0.35483871,0.473684211,0.72985872,68.05053739,19.97856899,11.40831673,0.839123016,16.11.2023 17:41,B-1,1.93E-06,0.6,0.6,5.45,5.21,3.77,3.2,1.44,PTVT-T_321032,L8-BO_321144,CF,Jonas_DonorAcceptor-NoWidthOrderedDonor-No2bandHeight-NoInt_PTVT-T:L8-BO,Jonas_DonorAcceptor-NoWidthOrderedDonor-No2bandHeight-NoInt,0.180608431,25.10.2023 16:25,25373_188982_OD_x1y2,x1y2,0.01764531,0.6,0.6,2,4,0,1,0,0,0,0,0,0,1,0,66
