Repository: i-MEET/ML_OrganicSolarCells

File: _Dataset.csv (part 2 of 4)
ID,Donor,Acceptor,DA,plan_Solutions_1_S1,plan_Solutions_1_ann. time,plan_Solutions_1_conc.,plan_Solutions_1_speed,Layer thickness [nm],features_D.1.c_UV,features_D.1a.w_UV,features_D.1a.c_UV,features_D.2.a_UV,features_A.0.a_UV,features_A.1.w_UV,features_A.1.c_UV,features_A.1a.w_UV,features_atot_UV,features_XD_UV,features_XA_UV,FF_IV,JSC_IV,PCE_IV,VOC_IV,Deg_JSC_IV,Deg_VOC_IV,Deg_FF_IV,Deg_PCE_IV,Retained_JSC_IV,Retained_VOC_IV,Retained_FF_IV,Retained_PCE_IV,HotOneEncoded_plan_Solutions_1_M1_PM6_321136,HotOneEncoded_plan_Solutions_1_M1_PTVT-T_321032,HotOneEncoded_plan_Solutions_1_M1_PTQ10_321145,HotOneEncoded_plan_Solutions_1_M1_PCE10_120058,HotOneEncoded_plan_Solutions_1_M1_D18CL_323001,HotOneEncoded_plan_Solutions_1_M2_BTP-4F-12 (Y12)_321125,HotOneEncoded_plan_Solutions_1_M2_ITIC_120057,HotOneEncoded_plan_Solutions_1_M2_ITIC-4F_120033,HotOneEncoded_plan_Solutions_1_M2_L8-BO_321144,HotOneEncoded_plan_Solutions_1_M2_PY-IT_321127
64,PTVT-T,PY-IT,PTVT-T-PY-IT,CF,1,13,2000,91.84339741,1.902655724,0.100103847,2.078558548,0.7,0.045777263,0.061884378,1.526870552,0.076365821,0.222319876,0.426958354,0.573041646,56.65754378,18.29254702,8.899261641,0.858661621,14.3049,0.8703,53.45,6.6548,0.78200701,1.013554092,0.943387172,0.747792375,0,1,0,0,0,0,0,0,0,1
64,PTVT-T,PY-IT,PTVT-T-PY-IT,CF,1,13,2000,91.09908236,1.90247079,0.100143285,2.078321856,0.7,0.045576257,0.06213649,1.526388656,0.076542539,0.220088433,0.428175836,0.571824164,55.23398395,18.43540625,8.687021091,0.853123282,14.1005,0.8203,45.14,5.221,0.764859738,0.961525746,0.817250482,0.601011549,0,1,0,0,0,0,0,0,0,1
65,PTVT-T,L8-BO,PTVT-T-L8-BO,CF,0,18,2000,171.7229632,1.898853589,0.098149384,2.075435746,0.817780745,1.83015E-22,0.060803136,1.544051718,0.084312797,0.553213775,0.403390828,0.596609172,62.792998,19.68584513,10.3521724,0.837464127,13.0696,0.821,48.05,5.1559,0.663908504,0.980340499,0.765212707,0.498050052,0,1,0,0,0,0,0,0,1,0
65,PTVT-T,L8-BO,PTVT-T-L8-BO,CF,0,18,2000,177.2565868,1.898169431,0.097954683,2.075386649,0.825795049,1.29359E-22,0.060445076,1.542509897,0.084209516,0.568387785,0.40343481,0.59656519,62.86793728,19.53896813,10.26920401,0.835999362,13.9064,0.8223,53.25,6.0894,0.711726428,0.983613191,0.847013634,0.592976826,0,1,0,0,0,0,0,0,1,0
65,PTVT-T,L8-BO,PTVT-T-L8-BO,CF,0,18,2000,182.9731572,1.895687438,0.097081097,2.076292464,0.8644759,3.37968E-23,0.056372384,1.532722241,0.082721076,0.590162337,0.391047969,0.608952031,60.9919408,20.19425602,10.24708354,0.831955249,13.8653,0.819,52.62,5.9747,0.686596227,0.98442795,0.862736934,0.583063462,0,1,0,0,0,0,0,0,1,0
65,PTVT-T,L8-BO,PTVT-T-L8-BO,CF,0,18,2000,173.6596668,1.903054849,0.09778668,2.076501367,0.81028855,1.20116E-21,0.063044607,1.554094773,0.086415156,0.559469614,0.406701381,0.593298619,61.32094482,19.74207453,10.14408521,0.837936799,13.7873,0.8181,51.49,5.8083,0.698371388,0.976326617,0.839680474,0.572579969,0,1,0,0,0,0,0,0,1,0
66,PTVT-T,L8-BO,PTVT-T-L8-BO,CF,0,15.5,2000,130.3198824,1.902633559,0.098319559,2.076734389,0.789019557,4.35397E-22,0.06283767,1.549192655,0.086720463,0.436228397,0.39687211,0.60312789,67.62032367,20.14288724,11.44865399,0.840534344,4.3333,0.8157,48.94,1.7299,0.215128047,0.9704541,0.723746905,0.151100732,0,1,0,0,0,0,0,0,1,0
66,PTVT-T,L8-BO,PTVT-T-L8-BO,CF,0,15.5,2000,133.3108557,1.900685732,0.09865542,2.07643804,0.786903083,5.12326E-19,0.061726091,1.546278163,0.085550405,0.44337358,0.398666435,0.601333565,68.05053739,19.97856899,11.40831673,0.839123016,11.8144,0.8146,52.1,5.0144,0.591353665,0.970775422,0.765607473,0.439538989,0,1,0,0,0,0,0,0,1,0
66,PTVT-T,L8-BO,PTVT-T-L8-BO,CF,0,15.5,2000,124.1007252,1.902233553,0.098604322,2.077866286,0.774296328,1.97929E-21,0.062909796,1.546141821,0.087005263,0.419325504,0.393835347,0.606164653,67.87483084,19.95989746,11.4014401,0.841574648,1.4205,0.8105,46.38,0.534,0.0711677,0.963075589,0.68331662,0.046836189,0,1,0,0,0,0,0,0,1,0
66,PTVT-T,L8-BO,PTVT-T-L8-BO,CF,0,15.5,2000,133.9708079,1.906240275,0.096859852,2.078750208,0.808632011,3.16293E-22,0.063654985,1.555724559,0.087579058,0.449548666,0.394377499,0.605622501,65.59898365,20.47675328,11.26499785,0.838634848,0.0258,0.1607,24.97,0.001,0.001259965,0.191620943,0.380646141,8.87705E-05,0,1,0,0,0,0,0,0,1,0
67,PTVT-T,L8-BO,PTVT-T-L8-BO,CF,0,13,2000,87.2299703,1.908536151,0.096869903,2.081041847,0.761498675,0.068095505,0.068168019,1.548993869,0.094487585,0.322868316,0.367599516,0.632400484,69.40330437,20.4268043,12.01541403,0.847536019,14.124,0.819,59.6,6.8949,0.691444427,0.966330612,0.858748737,0.573837904,0,1,0,0,0,0,0,0,1,0
67,PTVT-T,L8-BO,PTVT-T-L8-BO,CF,0,13,2000,83.58240408,1.909260845,0.096427195,2.081386551,0.765098766,0.070295431,0.068796514,1.548818303,0.095552292,0.31482075,0.361879247,0.638120753,69.69114167,20.33997966,12.01303725,0.847470775,14.2277,0.8218,61.07,7.1403,0.699494308,0.969708955,0.876295014,0.594379244,0,1,0,0,0,0,0,0,1,0
67,PTVT-T,L8-BO,PTVT-T-L8-BO,CF,0,13,2000,83.59790804,1.910889126,0.095686089,2.081984932,0.770703625,0.072522331,0.0690101,1.5508581,0.095934205,0.315415078,0.361142007,0.638857993,68.6043578,20.5801492,11.96086014,0.847153657,15.2331,0.8247,60.82,7.64,0.740184138,0.973495178,0.886532604,0.638750049,0,1,0,0,0,0,0,0,1,0
67,PTVT-T,L8-BO,PTVT-T-L8-BO,CF,0,13,2000,87.66873251,1.911188432,0.095650506,2.082800015,0.764977283,0.071191687,0.068253481,1.551376805,0.094884325,0.32379213,0.368328843,0.631671157,68.17229366,20.65573233,11.9093288,0.845743722,14.4692,0.8173,58.57,6.9266,0.700493198,0.966368391,0.859146683,0.581611283,0,1,0,0,0,0,0,0,1,0
68,PTVT-T,L8-BO,PTVT-T-L8-BO,CF,0,13,1000,127.6524252,1.904028674,0.098382061,2.078111982,0.784151692,7.67973E-12,0.063972944,1.551231477,0.088221976,0.430351915,0.393028509,0.606971491,66.35271694,19.69548003,10.94833777,0.837766339,14.6126,0.821,54.91,6.5872,0.741926573,0.979986855,0.827547123,0.60166211,0,1,0,0,0,0,0,0,1,0
68,PTVT-T,L8-BO,PTVT-T-L8-BO,CF,0,13,1000,133.371838,1.904887993,0.098166248,2.078358174,0.783617038,1.26662E-23,0.063594833,1.554333207,0.087817477,0.444543992,0.398542807,0.601457193,66.23803243,19.45169875,10.79217204,0.837613949,14.625,0.8229,54.13,6.5143,0.751862353,0.982433496,0.817204226,0.603613432,0,1,0,0,0,0,0,0,1,0
68,PTVT-T,L8-BO,PTVT-T-L8-BO,CF,0,13,1000,213.557571,1.907899198,0.094768056,2.075687158,0.931050111,6.64846E-23,0.065674534,1.556546505,0.089555679,0.680418464,0.392453345,0.607546655,63.49772473,20.10500362,10.58445486,0.829098588,14.7028,0.8241,54.63,6.6199,0.73130054,0.993971057,0.860345788,0.625436084,0,1,0,0,0,0,0,0,1,0
69,PTVT-T,L8-BO,PTVT-T-L8-BO,CF,2,13,1000,125.5676587,1.897022109,0.102405462,2.075203647,0.7,0.008047295,0.063534939,1.546533818,0.088342515,0.414405765,0.411720767,0.588279233,65.49610737,20.65537624,11.17725828,0.826202847,14.9238,0.8178,54.72,6.6782,0.722514072,0.989829559,0.835469499,0.597481049,0,1,0,0,0,0,0,0,1,0
69,PTVT-T,L8-BO,PTVT-T-L8-BO,CF,2,13,1000,183.7052027,1.894698631,0.101723899,2.079346463,0.7,8.50047E-18,0.062152227,1.5421864,0.086060207,0.538708163,0.459050848,0.540949152,63.70604656,21.04093193,11.00246056,0.82081294,14.0585,0.8133,53.34,6.0988,0.668150063,0.990846952,0.83728316,0.554312371,0,1,0,0,0,0,0,0,1,0
69,PTVT-T,L8-BO,PTVT-T-L8-BO,CF,2,13,1000,146.2310852,1.892161475,0.103483506,2.071246391,0.725507873,5.41682E-21,0.060055775,1.540178442,0.085341368,0.466238479,0.421045746,0.578954254,65.31134793,20.31340953,10.96417057,0.826426647,14.6138,0.8198,54.67,6.5503,0.719416402,0.991981567,0.837067397,0.597427772,0,1,0,0,0,0,0,0,1,0
69,PTVT-T,L8-BO,PTVT-T-L8-BO,CF,2,13,1000,138.9530071,1.888304667,0.102803203,2.072761503,0.737708856,1.13693E-21,0.055015775,1.529448383,0.083110541,0.452010882,0.405759887,0.594240113,65.66253978,19.96969338,10.82943664,0.825879699,14.3149,0.4538,31.46,2.0436,0.716831237,0.5494747,0.479116405,0.188707877,0,1,0,0,0,0,0,0,1,0
70,PTVT-T,L8-BO,PTVT-T-L8-BO,CF,0,13,3000,70.14356702,1.909799578,0.095699647,2.082380696,0.776062728,0.066464608,0.070484297,1.546315818,0.098658868,0.281185368,0.345010758,0.654989242,68.88243336,19.60410313,11.44483166,0.847527795,14.376,0.8147,53.7,6.2892,0.733315873,0.961266409,0.779589184,0.549523155,0,1,0,0,0,0,0,0,1,0
70,PTVT-T,L8-BO,PTVT-T-L8-BO,CF,0,13,3000,66.73398667,1.910222472,0.095324583,2.082602484,0.778742127,0.061897023,0.070801108,1.545587363,0.099458355,0.272943062,0.340409177,0.659590823,69.64868084,19.29900876,11.4072913,0.84866176,14.1434,0.8276,62.49,7.3146,0.732856292,0.975182386,0.89721728,0.641221462,0,1,0,0,0,0,0,0,1,0
70,PTVT-T,L8-BO,PTVT-T-L8-BO,CF,0,13,3000,78.35782619,1.91146529,0.09505434,2.082691448,0.790395575,0.074627032,0.069630517,1.55057399,0.097128152,0.301774036,0.353516355,0.646483645,69.72608794,19.19951328,11.36335865,0.848830929,14.5009,0.8302,62.96,7.5796,0.755274355,0.978051072,0.902961888,0.667021101,0,1,0,0,0,0,0,0,1,0
70,PTVT-T,L8-BO,PTVT-T-L8-BO,CF,0,13,3000,64.97325302,1.910257389,0.095550062,2.082782568,0.774195841,0.062949607,0.070869578,1.545477118,0.099718229,0.267428772,0.340837135,0.659162865,69.99414047,19.10212451,11.34823237,0.848759921,14.2962,0.8277,60.8,7.194,0.7484089,0.975187423,0.868644141,0.633931327,0,1,0,0,0,0,0,0,1,0
71,PTVT-T,L8-BO,PTVT-T-L8-BO,CF,2,13,3000,68.68412709,1.898071158,0.101116256,2.077371051,0.700000004,0.055396261,0.06964614,1.535916964,0.098331631,0.271091318,0.361982443,0.638017557,68.65177227,20.13265779,11.47193485,0.830010922,13.7329,0.8157,60.57,6.7848,0.68212057,0.982758152,0.882278753,0.591425953,0,1,0,0,0,0,0,0,1,0
71,PTVT-T,L8-BO,PTVT-T-L8-BO,CF,2,13,3000,68.91410258,1.898317643,0.100918462,2.077514408,0.700000013,0.055392431,0.069686801,1.536052983,0.098419149,0.272874104,0.35957246,0.64042754,67.93916912,20.22940883,11.40756198,0.830021638,13.6865,0.8186,63.4,7.1026,0.676564506,0.986239349,0.933187745,0.622622083,0,1,0,0,0,0,0,0,1,0
71,PTVT-T,L8-BO,PTVT-T-L8-BO,CF,2,13,3000,66.43088415,1.898083622,0.101036285,2.077640581,0.700000001,0.052153892,0.069828524,1.535204272,0.098821793,0.266286822,0.357673998,0.642326002,68.1342078,20.0741822,11.33475352,0.828722267,14.2171,0.8178,61.6,7.1616,0.708228104,0.986820353,0.904097985,0.631826708,0,1,0,0,0,0,0,0,1,0
71,PTVT-T,L8-BO,PTVT-T-L8-BO,CF,2,13,3000,68.07714685,1.898113667,0.100993917,2.077435316,0.700000033,0.054351524,0.069726884,1.535977856,0.098495234,0.2703087,0.359751621,0.640248379,67.92500144,20.08468016,11.30493266,0.828654328,14.0522,0.8186,63.03,7.2497,0.699647686,0.98786668,0.927935203,0.641286438,0,1,0,0,0,0,0,0,1,0
72,PTVT-T,L8-BO,PTVT-T-L8-BO,CF,1,13,2000,80.32941377,1.899441593,0.100774078,2.077096958,0.700000138,0.069291612,0.068034137,1.54016997,0.095739172,0.29965885,0.374989358,0.625010642,69.18930122,20.76195456,11.94930565,0.831831743,14.7635,0.8231,62.28,7.5679,0.711084304,0.989502994,0.900139167,0.633333871,0,1,0,0,0,0,0,0,1,0
72,PTVT-T,L8-BO,PTVT-T-L8-BO,CF,1,13,2000,79.65266569,1.896521941,0.10115998,2.075948718,0.7,0.056788131,0.067750251,1.538076215,0.094043913,0.295022999,0.3808637,0.6191363,68.59526917,20.49547528,11.68143541,0.830890997,14.6024,0.5343,31.77,2.4788,0.71246945,0.643044638,0.463151474,0.212199949,0,1,0,0,0,0,0,0,1,0
72,PTVT-T,L8-BO,PTVT-T-L8-BO,CF,1,13,2000,83.47310112,1.898474649,0.101266955,2.076938405,0.700646126,0.062215933,0.067410547,1.53886078,0.094775594,0.306831437,0.378260332,0.621739668,69.90200542,19.93204799,11.59952939,0.832527926,14.6953,0.8258,62.01,7.5251,0.737269949,0.991918678,0.887099013,0.648741837,0,1,0,0,0,0,0,0,1,0
72,PTVT-T,L8-BO,PTVT-T-L8-BO,CF,1,13,2000,85.51678214,1.898201666,0.101460006,2.076417601,0.700000006,0.059586144,0.066903937,1.539239382,0.094129419,0.312224535,0.380526823,0.619473177,69.20661441,20.10536118,11.57862167,0.832141881,15.0549,0.8267,62,7.7169,0.748800276,0.993460393,0.895868127,0.666478292,0,1,0,0,0,0,0,0,1,0
73,PTQ10,ITIC,PTQ10-ITIC,xylene,0,30,2000,94.99668329,2.053958062,0.086954152,2.219320319,0.952205069,0.046335961,0.083257968,1.781453109,0.076061349,0.309355639,0.336087088,0.663912912,58.99711192,15.21630602,9.170203109,1.021501406,5.694,0.8986,38.54,1.9718,0.374203831,0.879685524,0.653252316,0.2150225,0,0,1,0,0,0,1,0,0,0
73,PTQ10,ITIC,PTQ10-ITIC,xylene,0,30,2000,94.14747557,2.053359458,0.087781911,2.219075331,0.925227798,0.041339854,0.08221586,1.781789645,0.075467615,0.307208189,0.342410133,0.657589867,57.93271929,15.38411466,9.081451125,1.018963969,5.6239,0.8875,37.14,1.8536,0.365565398,0.870982711,0.641088498,0.204108349,0,0,1,0,0,0,1,0,0,0
73,PTQ10,ITIC,PTQ10-ITIC,xylene,0,30,2000,93.69235386,2.053115063,0.087685886,2.218948982,0.924089876,0.041926166,0.08226992,1.781778916,0.075645868,0.305816778,0.341878174,0.658121826,57.93797615,15.29648761,9.037858833,1.019789448,5.1584,0.8752,36.97,1.6693,0.337227743,0.858216372,0.638096158,0.184700827,0,0,1,0,0,0,1,0,0,0
73,PTQ10,ITIC,PTQ10-ITIC,xylene,0,30,2000,90.84625555,2.053370136,0.087317921,2.219459403,0.928183086,0.040899635,0.082865568,1.78066889,0.076180913,0.299712431,0.336938239,0.663061761,57.11710728,15.30831769,8.892655017,1.01703939,5.9658,0.869,34.48,1.7878,0.389709707,0.854440849,0.603672028,0.20104232,0,0,1,0,0,0,1,0,0,0
74,PTQ10,ITIC,PTQ10-ITIC,xylene,0,28,2000,89.26003291,2.053091698,0.08749991,2.219227676,0.919029474,0.04036885,0.083019298,1.781152913,0.076300268,0.294688854,0.33792504,0.66207496,58.09523635,15.92495669,9.350581633,1.010694363,5.8442,0.895,36.65,1.917,0.36698373,0.885529823,0.630860675,0.205013985,0,0,1,0,0,0,1,0,0,0
74,PTQ10,ITIC,PTQ10-ITIC,xylene,0,28,2000,89.48794657,2.053384554,0.087249023,2.219569916,0.922316227,0.039929053,0.083026363,1.781081325,0.076352535,0.29560704,0.337637514,0.662362486,58.35967233,15.73934121,9.278250753,1.010105441,5.7845,0.9076,38.04,1.9971,0.367518559,0.898520059,0.651819972,0.215245314,0,0,1,0,0,0,1,0,0,0
74,PTQ10,ITIC,PTQ10-ITIC,xylene,0,28,2000,91.39804652,2.053085686,0.087582965,2.219175853,0.921106638,0.041475619,0.082493145,1.781407298,0.076092679,0.298706642,0.342323137,0.657676863,57.91321844,15.82721823,9.25970976,1.010217954,5.8923,0.8991,37.34,1.9782,0.372289048,0.89000596,0.644757812,0.213635206,0,0,1,0,0,0,1,0,0,0
74,PTQ10,ITIC,PTQ10-ITIC,xylene,0,28,2000,89.00389464,2.053559042,0.087150423,2.219651964,0.92433247,0.040921865,0.083179525,1.780882632,0.076465313,0.29441483,0.336330189,0.663669811,57.88272789,15.78730413,9.226043232,1.009621335,5.6337,0.8832,36.08,1.795,0.356850033,0.874783416,0.623329296,0.194557944,0,0,1,0,0,0,1,0,0,0
75,PTQ10,ITIC,PTQ10-ITIC,xylene,0,26,2000,82.78425076,2.051912916,0.087846804,2.219126238,0.895317945,0.037685967,0.083889272,1.77872075,0.07741797,0.278021153,0.333733747,0.666266253,57.7004004,16.30767248,9.456308531,1.004964744,7.8291,0.9285,37.43,2.7209,0.480086904,0.923913008,0.648695672,0.287733844,0,0,1,0,0,0,1,0,0,0
75,PTQ10,ITIC,PTQ10-ITIC,xylene,0,26,2000,81.83202324,2.051854199,0.0881464,2.219049616,0.885937697,0.03711151,0.083970252,1.778431385,0.077452798,0.275317521,0.334145947,0.665854053,57.04339722,16.24902176,9.285419933,1.001772135,7.7479,0.9271,37.81,2.7158,0.476822551,0.92545996,0.662828686,0.292480041,0,0,1,0,0,0,1,0,0,0
75,PTQ10,ITIC,PTQ10-ITIC,xylene,0,26,2000,84.59838706,2.0524004,0.087651603,2.219243801,0.904582042,0.038024582,0.083601812,1.779785292,0.077102951,0.282065896,0.336477555,0.663522445,56.78032467,16.08202088,9.151171683,1.002162643,7.7735,0.9178,36.79,2.625,0.483365869,0.91581941,0.64793571,0.286848514,0,0,1,0,0,0,1,0,0,0
75,PTQ10,ITIC,PTQ10-ITIC,xylene,0,26,2000,84.34471845,2.051684397,0.088020208,2.218770447,0.894826899,0.037661396,0.083500314,1.779802769,0.077175643,0.2806323,0.33876073,0.66123927,56.37353095,16.11511216,9.089969912,1.000584741,8.1246,0.9313,37.96,2.8725,0.504160314,0.930755749,0.673365662,0.316007647,0,0,1,0,0,0,1,0,0,0
76,PTQ10,ITIC,PTQ10-ITIC,xylene,0,26,1000,120.8514773,2.037068422,0.100716646,2.207895217,0.734602121,0.031233735,0.07197616,1.779712413,0.066614999,0.336640086,0.44232774,0.55767226,53.98992893,15.39305811,8.367749393,1.006864434,6.8402,0.9643,41.75,2.7538,0.44436914,0.957725755,0.773292368,0.329096854,0,0,1,0,0,0,1,0,0,0
76,PTQ10,ITIC,PTQ10-ITIC,xylene,0,26,1000,121.7338489,2.037661338,0.100250879,2.207471409,0.748137379,0.0317718,0.072505502,1.779988226,0.06728624,0.34040022,0.43853473,0.56146527,53.85773981,15.39483927,8.356601227,1.007874356,6.8705,0.9579,41,2.6984,0.44628592,0.950416085,0.761264772,0.322906398,0,0,1,0,0,0,1,0,0,0
76,PTQ10,ITIC,PTQ10-ITIC,xylene,0,26,1000,124.4338849,2.034128012,0.102114322,2.206179256,0.71536489,0.029993179,0.070406015,1.77874967,0.064965702,0.339171907,0.454964719,0.545035281,52.97302943,15.65185112,8.340402582,1.00592707,6.8606,0.9546,41.56,2.722,0.438325151,0.948975357,0.784550184,0.326363143,0,0,1,0,0,0,1,0,0,0
76,PTQ10,ITIC,PTQ10-ITIC,xylene,0,26,1000,130.7159757,2.03240329,0.103004376,2.203943547,0.715205939,0.024609462,0.06968599,1.778289062,0.06436482,0.351600732,0.463262276,0.536737724,52.6707416,15.39230055,8.156787664,1.006111676,6.6543,0.9543,41.72,2.6492,0.432313544,0.948503057,0.792090613,0.32478472,0,0,1,0,0,0,1,0,0,0
77,PTQ10,ITIC,PTQ10-ITIC,xylene,2,26,1000,126.5404986,2.039701624,0.100835428,2.209468854,0.739300816,0.033239425,0.074827384,1.776191078,0.066646651,0.358639547,0.429136753,0.570863247,54.91342376,15.9715459,8.927294528,1.017874858,5.008,0.8917,37.21,1.6617,0.313557625,0.876040893,0.677612093,0.18613702,0,0,1,0,0,0,1,0,0,0
77,PTQ10,ITIC,PTQ10-ITIC,xylene,2,26,1000,128.0787394,2.03325813,0.103200305,2.20484817,0.700000001,0.024898339,0.070120824,1.776917802,0.064333875,0.342146924,0.468478168,0.531521832,54.41343569,16.23053681,8.92203911,1.010241233,5.2931,0.8912,38.15,1.7997,0.326119836,0.882165537,0.701113604,0.201713978,0,0,1,0,0,0,1,0,0,0
77,PTQ10,ITIC,PTQ10-ITIC,xylene,2,26,1000,123.4114487,2.034756483,0.102550312,2.206263947,0.7,0.029955108,0.071325351,1.777202778,0.065696439,0.334931353,0.458614017,0.541385983,53.91643826,16.12858123,8.801802234,1.012171828,4.9312,0.8838,37.9,1.6516,0.30574295,0.873171902,0.702939608,0.187643389,0,0,1,0,0,0,1,0,0,0
77,PTQ10,ITIC,PTQ10-ITIC,xylene,2,26,1000,128.2703139,2.033353012,0.103198522,2.204935347,0.7,0.02500643,0.070221605,1.776918238,0.064453759,0.34318293,0.467570649,0.532429351,53.4978078,16.14592945,8.725771687,1.010194056,5.267,0.8922,38.54,1.8109,0.326212252,0.883196644,0.720403351,0.207534653,0,0,1,0,0,0,1,0,0,0
78,PTQ10,ITIC,PTQ10-ITIC,xylene,0,26,3000,61.82183875,2.044764968,0.092642471,2.216652259,0.773366209,0.028216742,0.082758636,1.770915446,0.077524113,0.219883585,0.330344613,0.669655387,57.88325199,14.7784869,8.350109425,0.976133625,8.531,0.9284,36.91,2.9238,0.577258014,0.951099292,0.63766286,0.3501511,0,0,1,0,0,0,1,0,0,0
78,PTQ10,ITIC,PTQ10-ITIC,xylene,0,26,3000,62.07127368,2.044273152,0.092838344,2.216118456,0.769334383,0.027951892,0.082753916,1.771729965,0.077513276,0.219736168,0.3336782,0.6663218,57.30490388,14.73451034,8.222829322,0.973853836,8.5038,0.9272,37.13,2.9272,0.57713489,0.952093595,0.647937567,0.355984526,0,0,1,0,0,0,1,0,0,0
78,PTQ10,ITIC,PTQ10-ITIC,xylene,0,26,3000,62.02329185,2.044829015,0.092519622,2.216510981,0.777242618,0.027075439,0.082714781,1.771349547,0.077519001,0.220416961,0.331269891,0.668730109,56.98316507,14.56436449,8.02980516,0.967535481,8.2566,0.385,27.93,0.8877,0.566904241,0.397918224,0.490144764,0.110550628,0,0,1,0,0,0,1,0,0,0
78,PTQ10,ITIC,PTQ10-ITIC,xylene,0,26,3000,63.03902472,2.045206801,0.092215408,2.216698611,0.783365407,0.029175979,0.08299814,1.77170998,0.077690082,0.222968419,0.331209821,0.668790179,55.58302535,14.84372767,7.948932607,0.963437742,7.8041,0.9172,37.23,2.6646,0.525750686,0.952007545,0.669808809,0.335214818,0,0,1,0,0,0,1,0,0,0
79,PTQ10,ITIC,PTQ10-ITIC,xylene,2,26,3000,60.50092737,2.041915332,0.095989895,2.214596192,0.70110877,0.026756745,0.082276047,1.769418829,0.076326703,0.21105781,0.351886845,0.648113155,59.13940465,14.63189696,8.467302506,0.978515014,9.057,0.9586,39.24,3.4068,0.618990144,0.979647717,0.663516994,0.402347737,0,0,1,0,0,0,1,0,0,0
79,PTQ10,ITIC,PTQ10-ITIC,xylene,2,26,3000,60.23420488,2.04162142,0.096113416,2.21436616,0.700000515,0.027280486,0.082263889,1.769061794,0.07631897,0.210565207,0.350436932,0.649563068,58.46898173,14.65625064,8.331831202,0.97228156,8.3011,0.867,33.35,2.4002,0.566386329,0.891717004,0.570387905,0.288075927,0,0,1,0,0,0,1,0,0,0
79,PTQ10,ITIC,PTQ10-ITIC,xylene,2,26,3000,61.96402019,2.042295613,0.095454218,2.214540104,0.715573013,0.029771002,0.082569966,1.769719178,0.07643961,0.21464146,0.350773816,0.649226184,57.87156203,14.67178267,8.264042565,0.973294917,8.1459,0.8898,33.6,2.4351,0.555208606,0.914214165,0.580596044,0.294662083,0,0,1,0,0,0,1,0,0,0
79,PTQ10,ITIC,PTQ10-ITIC,xylene,2,26,3000,60.33934153,2.041717128,0.096162324,2.214140275,0.700000221,0.026686276,0.0821992,1.769716273,0.076197588,0.21028628,0.353037956,0.646962044,58.09048905,14.53762505,8.203998836,0.971464856,8.96,0.9412,37.3,3.1454,0.616331758,0.968846165,0.642101669,0.383398397,0,0,1,0,0,0,1,0,0,0
80,PTQ10,ITIC,PTQ10-ITIC,xylene,1,26,2000,73.8659821,2.047604569,0.090507349,2.217753518,0.814718163,0.035255579,0.083863916,1.773374681,0.077893783,0.25031727,0.341825482,0.658174518,60.49887856,15.49935208,9.429915981,1.005650225,9.2171,0.959,36.98,3.2687,0.594676471,0.953611878,0.611251,0.346630872,0,0,1,0,0,0,1,0,0,0
80,PTQ10,ITIC,PTQ10-ITIC,xylene,1,26,2000,73.41650531,2.047465545,0.09106309,2.217440099,0.805532411,0.033313723,0.083719498,1.773812867,0.077514903,0.248777382,0.344563139,0.655436861,59.8360382,15.26167064,9.143986632,1.001314891,10.1163,0.9846,40.53,4.0366,0.662856658,0.983307058,0.677350995,0.441448589,0,0,1,0,0,0,1,0,0,0
80,PTQ10,ITIC,PTQ10-ITIC,xylene,1,26,2000,73.67193796,2.047184927,0.091253344,2.21740109,0.798582808,0.034828567,0.08371597,1.773652558,0.077645156,0.248964324,0.345360438,0.654639562,59.01334998,15.40965851,9.09232016,0.999842139,9.6092,0.9653,37.99,3.524,0.62358293,0.965452407,0.643752643,0.387579841,0,0,1,0,0,0,1,0,0,0
80,PTQ10,ITIC,PTQ10-ITIC,xylene,1,26,2000,73.02559457,2.046970048,0.091469157,2.217104476,0.797194738,0.033789449,0.083613259,1.773777431,0.077382074,0.247331568,0.34554806,0.65445194,59.25066596,15.21130685,8.994892205,0.998013003,9.9474,0.9389,34.7,3.2412,0.653947757,0.940769306,0.585647426,0.360337837,0,0,1,0,0,0,1,0,0,0
81,PTQ10,ITIC-4F,PTQ10-ITIC-4F,xylene,0,30,2000,90.69246046,2.051493626,0.088117005,2.21354053,0.926669908,0.060614812,0.078884639,1.730348661,0.079431481,0.237354607,0.478067916,0.521932084,61.34446956,19.2354088,10.96548787,0.929289698,5.8488,0.7946,38.94,1.81,0.304064242,0.855061669,0.634776049,0.165063335,0,0,1,0,0,0,0,1,0,0
81,PTQ10,ITIC-4F,PTQ10-ITIC-4F,xylene,0,30,2000,92.00042701,2.051330979,0.088163627,2.213320001,0.934254489,0.057022216,0.078732383,1.730929441,0.079382426,0.240228456,0.478810494,0.521189506,61.28574289,18.95748708,10.77946697,0.927805756,9.116,0.7748,39.43,2.7849,0.480865421,0.835088589,0.643379653,0.258352292,0,0,1,0,0,0,0,1,0,0
81,PTQ10,ITIC-4F,PTQ10-ITIC-4F,xylene,0,30,2000,90.87009889,2.051469006,0.0879829,2.213377472,0.930255945,0.060041115,0.078788378,1.73035561,0.079248043,0.237984699,0.477636135,0.522363865,61.31265228,18.96306853,10.77208922,0.92649104,4.256,0.784,26.99,0.9005,0.224436251,0.846203542,0.44020278,0.083595669,0,0,1,0,0,0,0,1,0,0
81,PTQ10,ITIC-4F,PTQ10-ITIC-4F,xylene,0,30,2000,90.76704698,2.05148712,0.088377109,2.213794922,0.924139012,0.059301348,0.078863337,1.73007042,0.079277547,0.237715306,0.478163476,0.521836524,60.47768113,19.10403334,10.71843086,0.927707382,7.7333,0.7702,38.12,2.2703,0.404799335,0.830218682,0.630315172,0.211812721,0,0,1,0,0,0,0,1,0,0
82,PTQ10,ITIC-4F,PTQ10-ITIC-4F,xylene,0,28,2000,84.03696455,2.051676094,0.087939963,2.21352469,0.913679716,0.05642641,0.080191662,1.728835582,0.080981622,0.225922227,0.471796376,0.528203624,61.32865911,20.82221826,11.75831578,0.920777409,9.62,0.7859,39.77,3.0069,0.462006491,0.853517899,0.648473333,0.255725399,0,0,1,0,0,0,0,1,0,0
82,PTQ10,ITIC-4F,PTQ10-ITIC-4F,xylene,0,28,2000,85.09739032,2.051919765,0.087853754,2.213693397,0.916689012,0.054940733,0.080022175,1.729213625,0.080759708,0.228009174,0.472695352,0.527304648,61.34916692,20.78441148,11.73838518,0.920580889,10.183,0.5684,31.43,1.8189,0.489934488,0.617436237,0.512313395,0.15495317,0,0,1,0,0,0,0,1,0,0
82,PTQ10,ITIC-4F,PTQ10-ITIC-4F,xylene,0,28,2000,83.84347198,2.05169366,0.087823233,2.213482978,0.9126136,0.055450727,0.080295032,1.728628104,0.080778114,0.225831146,0.471283654,0.528716346,60.79648407,20.83669277,11.65743664,0.920228779,9.5003,0.7789,39.08,2.8919,0.455940878,0.846419953,0.64280033,0.248073405,0,0,1,0,0,0,0,1,0,0
82,PTQ10,ITIC-4F,PTQ10-ITIC-4F,xylene,0,28,2000,82.73548378,2.051768395,0.088032271,2.213768996,0.908029559,0.056648891,0.080350061,1.728092083,0.081290969,0.223900669,0.47011655,0.52988345,61.45394548,20.58105483,11.65055335,0.921147446,9.1954,0.7863,39.37,2.8464,0.446789539,0.853609271,0.640642349,0.244314576,0,0,1,0,0,0,0,1,0,0
83,PTQ10,ITIC-4F,PTQ10-ITIC-4F,xylene,0,26,2000,71.38644179,2.051463238,0.087784832,2.213605122,0.902026328,0.052601652,0.081306936,1.726412777,0.082117463,0.202767401,0.459749216,0.540250784,61.32271859,19.51181905,10.98185207,0.917817702,11.2067,0.7867,40,3.5269,0.574354445,0.85714189,0.652286802,0.321157122,0,0,1,0,0,0,0,1,0,0
83,PTQ10,ITIC-4F,PTQ10-ITIC-4F,xylene,0,26,2000,70.20963222,2.051309319,0.087788458,2.213535016,0.901181187,0.053329281,0.081424909,1.726092383,0.082237193,0.200501941,0.45836709,0.54163291,60.95041272,19.55155864,10.94281053,0.918270947,11.4094,0.7853,39.58,3.5465,0.583554499,0.855194213,0.649380344,0.32409407,0,0,1,0,0,0,0,1,0,0
83,PTQ10,ITIC-4F,PTQ10-ITIC-4F,xylene,0,26,2000,70.78038126,2.051453038,0.087835991,2.213653621,0.897213365,0.050026758,0.08125337,1.726358996,0.082070089,0.202171711,0.458821829,0.541178171,61.10133573,19.33023905,10.82776661,0.91675008,12.1588,0.8178,41.88,4.1644,0.62900412,0.89206428,0.685418731,0.384603783,0,0,1,0,0,0,0,1,0,0
83,PTQ10,ITIC-4F,PTQ10-ITIC-4F,xylene,0,26,2000,68.4350495,2.05079665,0.088046143,2.213164071,0.889270325,0.047586194,0.081260905,1.726180073,0.081795126,0.198056652,0.456771122,0.543228878,60.57097249,19.23173094,10.66909832,0.91589312,12.5367,0.798,40.07,4.0086,0.6518758,0.871280701,0.661538,0.375720598,0,0,1,0,0,0,0,1,0,0
84,PTQ10,ITIC-4F,PTQ10-ITIC-4F,xylene,0,26,1000,102.3221928,2.050112131,0.088672049,2.212381103,0.932896843,0.053448003,0.076591357,1.731804155,0.076866157,0.254284794,0.497351129,0.502648871,58.88497035,19.09630584,10.27442877,0.913700501,9.003,0.8182,42.97,3.1654,0.471452441,0.895479426,0.729727802,0.308085254,0,0,1,0,0,0,0,1,0,0
84,PTQ10,ITIC-4F,PTQ10-ITIC-4F,xylene,0,26,1000,98.82311202,2.05025568,0.088753228,2.212703437,0.923839188,0.051873248,0.07716738,1.731512959,0.077222964,0.248822431,0.493535919,0.506464081,59.15737723,18.85388497,10.18082444,0.912794856,9.1183,0.8272,43.68,3.2946,0.483629767,0.906227719,0.738369448,0.32360837,0,0,1,0,0,0,0,1,0,0
84,PTQ10,ITIC-4F,PTQ10-ITIC-4F,xylene,0,26,1000,104.11299,2.050628506,0.089046939,2.212933332,0.929117747,0.051705416,0.076374707,1.732268753,0.076680037,0.259797259,0.495236586,0.504763414,58.96014815,18.83087628,10.14067007,0.913350681,8.9601,0.8116,41.93,3.0494,0.475819599,0.888596261,0.711158322,0.300709912,0,0,1,0,0,0,0,1,0,0
84,PTQ10,ITIC-4F,PTQ10-ITIC-4F,xylene,0,26,1000,99.53726897,2.050400033,0.088819712,2.21275509,0.926459223,0.054072766,0.077079303,1.731571146,0.077255698,0.247880719,0.498152324,0.501847676,58.42459678,18.92712633,10.10544835,0.913850559,8.948,0.8236,43.3,3.1912,0.472760621,0.901241447,0.74112621,0.315790046,0,0,1,0,0,0,0,1,0,0
85,PTQ10,ITIC-4F,PTQ10-ITIC-4F,xylene,2,26,1000,96.05079945,2.047903544,0.090087547,2.212262,0.898580882,0.045867341,0.079210917,1.721159163,0.076289645,0.239379983,0.500992305,0.499007695,59.41473514,19.17563746,10.33563207,0.907179161,3.8182,0.7732,36.49,1.0773,0.19911724,0.852312347,0.614157413,0.104231652,0,0,1,0,0,0,0,1,0,0
85,PTQ10,ITIC-4F,PTQ10-ITIC-4F,xylene,2,26,1000,100.028387,2.047816147,0.0902743,2.212360524,0.897162618,0.04416603,0.07831998,1.721763168,0.07545501,0.245112251,0.507369564,0.492630436,59.21380589,19.06044045,10.24155516,0.907423454,0.0126,0.1803,25.16,0.0006,0.000661055,0.198694445,0.42490091,5.85849E-05,0,0,1,0,0,0,0,1,0,0
85,PTQ10,ITIC-4F,PTQ10-ITIC-4F,xylene,2,26,1000,103.7112316,2.048055756,0.090185709,2.21233743,0.905500575,0.043322914,0.077901656,1.722275266,0.075270179,0.253044108,0.507238884,0.492761116,59.67674164,18.86112627,10.22232046,0.908190106,3.3611,0.8042,39.35,1.0637,0.178202508,0.885497425,0.659385867,0.104056609,0,0,1,0,0,0,0,1,0,0
85,PTQ10,ITIC-4F,PTQ10-ITIC-4F,xylene,2,26,1000,101.0776428,2.048233129,0.089914448,2.212290455,0.905188521,0.04501198,0.078499352,1.72193225,0.076117316,0.250985195,0.499741785,0.500258215,59.72602141,18.79364948,10.19784824,0.908518629,5.0433,0.7983,39.17,1.5772,0.268351286,0.878683138,0.655828047,0.154660078,0,0,1,0,0,0,0,1,0,0
86,PTQ10,ITIC-4F,PTQ10-ITIC-4F,xylene,0,26,3000,51.17133233,2.046950368,0.089620467,2.210486527,0.809464846,0.033256268,0.080276476,1.723831094,0.080361447,0.163559611,0.449467962,0.550532038,52.44801603,17.99807889,8.351173467,0.884692385,11.9975,0.8207,43.43,4.2762,0.666598923,0.927667078,0.828058014,0.5120478,0,0,1,0,0,0,0,1,0,0
86,PTQ10,ITIC-4F,PTQ10-ITIC-4F,xylene,0,26,3000,50.76380887,2.046775029,0.089665179,2.210741446,0.806299344,0.033799075,0.080319584,1.723357059,0.080434999,0.162491346,0.449716384,0.550283616,52.38307321,18.02099126,8.343858876,0.883888127,12.0906,0.8042,43.01,4.1821,0.670917589,0.90984365,0.821066756,0.501218928,0,0,1,0,0,0,0,1,0,0
86,PTQ10,ITIC-4F,PTQ10-ITIC-4F,xylene,0,26,3000,51.18682615,2.046452589,0.090117847,2.209657867,0.812912261,0.035209428,0.080247232,1.723112086,0.080219863,0.164184762,0.446606988,0.553393012,51.75332327,18.03285267,8.226706653,0.881502066,11.6816,0.8118,43.1,4.087,0.647795455,0.920928074,0.832796761,0.496796613,0,0,1,0,0,0,0,1,0,0
86,PTQ10,ITIC-4F,PTQ10-ITIC-4F,xylene,0,26,3000,50.5620289,2.04703103,0.089382841,2.210778311,0.812596159,0.031464249,0.080346225,1.723098098,0.080662465,0.163350178,0.445483515,0.554516485,51.8165636,17.76133003,8.09836538,0.879940436,11.9418,0.805,42.52,4.0872,0.672348297,0.914834649,0.820587029,0.504694442,0,0,1,0,0,0,0,1,0,0
87,PTQ10,ITIC-4F,PTQ10-ITIC-4F,xylene,2,26,3000,52.07249606,2.042666158,0.092196765,2.208590023,0.762143293,0.023745654,0.081838762,1.714180372,0.078319742,0.161312396,0.467578268,0.532421732,51.05801948,18.04362462,7.992253876,0.867524049,12.4837,0.822,40.7,4.1766,0.691862099,0.947524165,0.797132369,0.522580997,0,0,1,0,0,0,0,1,0,0
87,PTQ10,ITIC-4F,PTQ10-ITIC-4F,xylene,2,26,3000,53.31524444,2.042957457,0.092117118,2.208781671,0.765766052,0.026522004,0.081899076,1.714920585,0.078248591,0.16299279,0.470421834,0.529578166,50.0382302,18.08926177,7.843826297,0.866573059,12.592,0.8407,42.2,4.4667,0.696103587,0.970143246,0.843355167,0.569454222,0,0,1,0,0,0,0,1,0,0
87,PTQ10,ITIC-4F,PTQ10-ITIC-4F,xylene,2,26,3000,51.6498391,2.04241099,0.092276408,2.208233922,0.758196582,0.025322308,0.081773523,1.714776446,0.078107549,0.160353661,0.467468454,0.532531546,48.86598296,18.02024074,7.545043057,0.856829666,12.4121,0.8208,41.11,4.1879,0.688786581,0.957950025,0.841280529,0.555053161,0,0,1,0,0,0,0,1,0,0
87,PTQ10,ITIC-4F,PTQ10-ITIC-4F,xylene,2,26,3000,50.80848872,2.042352831,0.092315008,2.208425557,0.755433975,0.021957676,0.081672757,1.714220285,0.078074361,0.159098487,0.466380564,0.533619436,48.80235798,17.8315803,7.434537062,0.854325345,12.7421,0.8347,41.68,4.4331,0.714580524,0.977028254,0.854057093,0.596284606,0,0,1,0,0,0,0,1,0,0
121,D18CL,Y12,D18CL-Y12,CF,0,18,2000,225.5930843,2.09788967,0.121445315,2.273375407,0.95,0.004192434,0.071715869,1.545380496,0.096954628,0.629241855,0.50187346,0.49812654,43.631411,24.76582966,9.609114002,0.889265014,17.8295,0.8317,37.59,5.574,0.719923388,0.935266751,0.861535282,0.580074292,0,0,0,0,1,1,0,0,0,0
121,D18CL,Y12,D18CL-Y12,CF,0,18,2000,244.6848268,2.099324876,0.121252597,2.274656503,0.95,0.010941607,0.07143397,1.547667638,0.096670408,0.672214387,0.509040432,0.490959568,40.78553829,23.93506213,8.674791548,0.888624515,17.1977,0.8325,36.29,5.1952,0.718514951,0.936841136,0.889776169,0.598884708,0,0,0,0,1,1,0,0,0,0
122,D18CL,Y12,D18CL-Y12,CF,0,15.5,2000,192.7325492,2.0964003,0.121690865,2.272050959,0.95,6.89843E-24,0.070398985,1.545631222,0.095776754,0.538583146,0.503549685,0.496450315,50.92519935,24.7636075,11.2246651,0.890075286,0.5359,0.83,36.54,0.1625,0.021640627,0.932505388,0.717522964,0.014477047,0,0,0,0,1,1,0,0,0,0
122,D18CL,Y12,D18CL-Y12,CF,0,15.5,2000,200.6629243,2.096595423,0.121548919,2.271914157,0.95,4.24405E-25,0.070945322,1.545395257,0.096091601,0.560895517,0.502679069,0.497320931,49.05253792,25.0278333,10.90810542,0.888514645,0.0044,0.2811,25.02,0.0003,0.000175804,0.3163707,0.510065352,2.75025E-05,0,0,0,0,1,1,0,0,0,0
123,D18CL,Y12,D18CL-Y12,CF,0,11.5,2000,116.5218704,2.09843486,0.123393607,2.273571255,0.936123951,0.031277588,0.071806728,1.543840421,0.097299719,0.331435487,0.493703911,0.506296089,64.07587115,25.21062706,14.53426193,0.899735415,19.7129,0.8453,52.88,8.8119,0.781928191,0.939498419,0.825271651,0.606284656,0,0,0,0,1,1,0,0,0,0
123,D18CL,Y12,D18CL-Y12,CF,0,11.5,2000,120.5460332,2.09862357,0.122900175,2.273266103,0.948650069,0.027627238,0.07099431,1.544622365,0.096636415,0.340318251,0.497656636,0.502343364,63.88413277,24.75979527,14.2107504,0.898414926,21.2764,0.8472,53.19,9.5869,0.859312436,0.942994128,0.832601112,0.674623066,0,0,0,0,1,1,0,0,0,0
123,D18CL,Y12,D18CL-Y12,CF,0,11.5,2000,119.6639337,2.098868827,0.122960728,2.27364008,0.95,0.029144908,0.070488581,1.545991661,0.096507447,0.338899264,0.495769606,0.504230394,63.02906363,24.94668325,14.15162046,0.900020713,20.6273,0.8443,52.1,9.0725,0.82685541,0.938089522,0.826602792,0.64109266,0,0,0,0,1,1,0,0,0,0
123,D18CL,Y12,D18CL-Y12,CF,0,11.5,2000,119.5004538,2.098504769,0.123182953,2.273396965,0.944637661,0.029103307,0.071345547,1.544889223,0.096874791,0.338818714,0.495327191,0.504672809,63.09553782,24.84121445,14.07027894,0.897700024,20.0891,0.8443,51.82,8.7886,0.808700397,0.940514623,0.821294212,0.62462159,0,0,0,0,1,1,0,0,0,0
124,D18CL,Y12,D18CL-Y12,CF,0,11.5,1000,164.9832919,2.096490432,0.123221819,2.273066496,0.95,4.25778E-14,0.069600315,1.545443981,0.095114722,0.460436209,0.506081978,0.493918022,54.15392183,24.84243333,11.99082861,0.89130255,21.7067,0.8463,45.87,8.4267,0.873775113,0.949509232,0.847030066,0.702762109,0,0,0,0,1,1,0,0,0,0
124,D18CL,Y12,D18CL-Y12,CF,0,11.5,1000,182.4277209,2.096450528,0.121861468,2.272084266,0.95,4.74551E-24,0.069407298,1.54664128,0.09510078,0.509331165,0.504855097,0.495144903,52.87844801,25.41606416,11.99010519,0.892146128,22.2442,0.8459,45.18,8.5,0.875202386,0.948163057,0.854412368,0.708917884,0,0,0,0,1,1,0,0,0,0
124,D18CL,Y12,D18CL-Y12,CF,0,11.5,1000,183.2882538,2.096431924,0.121938131,2.27183598,0.949999992,4.61198E-17,0.070003147,1.545804631,0.095387538,0.511356293,0.505079761,0.494920239,51.77429149,24.64803243,11.32777502,0.887663156,22.1581,0.8464,44.54,8.3533,0.898980479,0.953514849,0.860272516,0.737417541,0,0,0,0,1,1,0,0,0,0
125,D18CL,Y12,D18CL-Y12,CF,2,11.5,1000,155.9303899,2.105448757,0.106089189,2.286060119,0.854961275,1.31067E-21,0.070249531,1.523829528,0.097930638,0.440169386,0.504609095,0.495390905,57.54494539,24.63533609,12.3602318,0.871888484,21.8728,0.8392,46.79,8.5886,0.887862862,0.962508412,0.813103561,0.694857519,0,0,0,0,1,1,0,0,0,0
125,D18CL,Y12,D18CL-Y12,CF,2,11.5,1000,188.485798,2.104582048,0.105712232,2.285414669,0.851036533,1.22741E-24,0.070905269,1.523042099,0.098256922,0.530303435,0.50521067,0.49478933,51.46410148,24.61885863,11.00461885,0.868565742,20.3264,0.8366,41.76,7.1009,0.825643475,0.963197096,0.811439407,0.64526542,0,0,0,0,1,1,0,0,0,0
126,D18CL,Y12,D18CL-Y12,CF,0,11.5,3000,93.58462151,2.095787806,0.124496915,2.269112189,0.896800407,0.042062646,0.074528615,1.53837436,0.100668662,0.275404236,0.475749851,0.524250149,65.36217902,26.34011454,15.54640782,0.902996101,19.6423,0.849,56.59,9.437,0.745718094,0.940203395,0.865791209,0.607021256,0,0,0,0,1,1,0,0,0,0
126,D18CL,Y12,D18CL-Y12,CF,0,11.5,3000,97.42427033,2.096698379,0.124119604,2.27073929,0.902091498,0.041087335,0.074301003,1.539815873,0.10020844,0.28270495,0.483461971,0.516538029,65.15944944,26.25488763,15.44520478,0.902830248,21.1233,0.8524,56.05,10.0926,0.80454734,0.944142049,0.860197569,0.653445528,0,0,0,0,1,1,0,0,0,0
126,D18CL,Y12,D18CL-Y12,CF,0,11.5,3000,92.70225579,2.095707155,0.124382404,2.268977067,0.90069183,0.041878881,0.074571306,1.53793208,0.100704706,0.273189119,0.474876427,0.525123573,65.1777302,26.15746873,15.37961584,0.902091396,20.0683,0.8493,56.7,9.6635,0.767211086,0.941478883,0.869929036,0.628331689,0,0,0,0,1,1,0,0,0,0
126,D18CL,Y12,D18CL-Y12,CF,0,11.5,3000,96.59409038,2.096288983,0.124213637,2.26966002,0.910305865,0.041727698,0.074129418,1.539428137,0.100206185,0.283121868,0.477005796,0.522994204,64.33378981,26.43011818,15.34650171,0.902549752,19.6442,0.8487,55.93,9.3238,0.743250555,0.940335974,0.86937207,0.607552143,0,0,0,0,1,1,0,0,0,0
127,D18CL,Y12,D18CL-Y12,CF,2,11.5,3000,99.39428361,2.10438177,0.106643658,2.281450053,0.852343304,0.035083442,0.073764688,1.518725079,0.101878515,0.287349261,0.489346924,0.510653076,63.17058234,26.67671347,14.81934336,0.879390473,18.4855,0.847,54.92,8.6,0.692945179,0.963167132,0.869392017,0.580322609,0,0,0,0,1,1,0,0,0,0
127,D18CL,Y12,D18CL-Y12,CF,2,11.5,3000,92.62850343,2.102944917,0.107864352,2.283470699,0.797839591,0.037343941,0.074420716,1.51520888,0.103074011,0.276131519,0.476072298,0.523927702,63.10958752,26.35404816,14.59552983,0.877560745,19.006,0.8481,56.97,9.1829,0.721179528,0.966428825,0.902715455,0.629158387,0,0,0,0,1,1,0,0,0,0
127,D18CL,Y12,D18CL-Y12,CF,2,11.5,3000,93.61683825,2.103157026,0.107591815,2.282987062,0.808327241,0.03678268,0.074318137,1.515698823,0.10289488,0.277773954,0.477992677,0.522007323,63.21486289,26.23418339,14.5645028,0.878231303,18.9728,0.8466,56.61,9.0938,0.723209094,0.963982947,0.895517247,0.624381081,0,0,0,0,1,1,0,0,0,0
127,D18CL,Y12,D18CL-Y12,CF,2,11.5,3000,94.74921647,2.1033145,0.107501268,2.283255485,0.809439064,0.036849667,0.07423773,1.515981714,0.102697847,0.280641918,0.478689277,0.521310723,62.56902869,26.45380875,14.53410805,0.878093499,17.9745,0.8439,55.31,8.3904,0.679467375,0.961059387,0.883983676,0.577290328,0,0,0,0,1,1,0,0,0,0
128,D18CL,Y12,D18CL-Y12,CF,1,11.5,2000,118.6162243,2.106044582,0.106596387,2.286362218,0.857283521,0.024073687,0.071498399,1.522440314,0.099296859,0.339022699,0.496084779,0.503915221,63.42948568,25.48007547,14.17983164,0.877362715,21.984,0.8482,53.95,10.0589,0.862791793,0.966760936,0.850550803,0.709380778,0,0,0,0,1,1,0,0,0,0
128,D18CL,Y12,D18CL-Y12,CF,1,11.5,2000,118.4005586,2.10611495,0.106292053,2.286195704,0.865398265,0.024073226,0.071336608,1.522165736,0.099356741,0.338970636,0.494484457,0.505515543,62.4028733,25.18689874,13.77240817,0.876255188,22.2421,0.8458,53.08,9.9859,0.883082123,0.965243928,0.850601858,0.725065644,0,0,0,0,1,1,0,0,0,0
128,D18CL,Y12,D18CL-Y12,CF,1,11.5,2000,117.1254682,2.10594955,0.106564386,2.28632863,0.855854763,0.025147392,0.07166093,1.522311635,0.099446314,0.334761532,0.496107844,0.503892156,61.89587352,25.28472635,13.7047732,0.875693041,22.4459,0.8084,45.9,8.3281,0.887725645,0.923154533,0.741568014,0.60767879,0,0,0,0,1,1,0,0,0,0
128,D18CL,Y12,D18CL-Y12,CF,1,11.5,2000,118.2205709,2.105957718,0.106489327,2.286245211,0.859222077,0.02398922,0.071489289,1.5222392,0.09932981,0.338106641,0.495513752,0.504486248,62.94069412,24.81899319,13.6936232,0.876602461,22.4554,0.849,54.12,10.3179,0.904766758,0.968511997,0.859857057,0.753482103,0,0,0,0,1,1,0,0,0,0
129,D18CL,ITIC,D18CL-ITIC,CF,0,15,2000,121.0133973,2.084578124,0.106418745,2.267223725,0.95,0.024529588,0.073524541,1.778642675,0.063650613,0.48653991,0.370107552,0.629892448,51.97805524,14.20184867,7.577219924,1.026466986,6.2048,0.9419,37.46,2.1889,0.436900867,0.917613535,0.720688757,0.288879038,0,0,0,0,1,0,1,0,0,0
129,D18CL,ITIC,D18CL-ITIC,CF,0,15,2000,126.0773923,2.082993474,0.106485516,2.266746009,0.95,0.018240239,0.073208212,1.77906885,0.063350104,0.507690829,0.372364992,0.627635008,50.7800227,14.05580867,7.323845657,1.026101815,5.9253,0.93,37.7,2.0776,0.421555254,0.906342808,0.742417943,0.283676104,0,0,0,0,1,0,1,0,0,0
129,D18CL,ITIC,D18CL-ITIC,CF,0,15,2000,130.3531821,2.082599507,0.106425643,2.266626893,0.95,0.013315624,0.073171118,1.778909981,0.063247639,0.526278289,0.373344735,0.626655265,50.0943666,14.19106769,7.307043472,1.027868909,6.2897,0.9523,37.71,2.2586,0.443215418,0.926480013,0.752779256,0.309099023,0,0,0,0,1,0,1,0,0,0
129,D18CL,ITIC,D18CL-ITIC,CF,0,15,2000,128.4909911,2.082380287,0.106238562,2.266609181,0.95,0.01476653,0.073136166,1.77902034,0.063260505,0.518290378,0.373206661,0.626793339,50.19390027,14.15107701,7.28469108,1.025582736,6.1273,0.9393,37.77,2.1736,0.432991778,0.915869551,0.752481871,0.298379159,0,0,0,0,1,0,1,0,0,0
