Repository: i-MEET/ML_OrganicSolarCells

File: _Dataset 3 bands.csv (part 3 of 8)
plan_Info_PID,plan_Solutions_1_M1,plan_Solutions_1_M2,plan_Solutions_1_S1,plan_Solutions_1_ann. time,plan_Solutions_1_conc.,plan_Solutions_1_speed,features_A.1.c_UV,features_A.1.w_UV,features_A.1a.w_UV,features_A.2.a_UV,features_A_UV,features_Atot_UV,features_D.1.c_UV,features_D.1.w_UV,features_D.1a.a_UV,features_D.1a.c_UV,features_D.1a.w_UV,features_D.2.a_UV,features_D.2.c_UV,features_D.2.w_UV,features_D_UV,features_Dtot_UV,features_XA_UV,features_XD_UV,features_XamA_UV,features_XamD_UV,features_atot_UV,FF_IV,JSC_IV,PCE_IV,VOC_IV,date_IV,pos_IV,sigp_IV,xpos_IV,ypos_IV,EnergyLevel_HOMO_Acceptor,EnergyLevel_HOMO_Donor,EnergyLevel_LUMO_Acceptor,EnergyLevel_LUMO_Donor,EnergyLevel_Offset,plan2_Solutions_1_M1,plan2_Solutions_1_M2,plan2_Solutions_1_S1,FitSessionName,Overall_FitSessionName,FOM_UV,date_UV,name_UV,pos_UV,res_UV,xpos_UV,ypos_UV,PseudoFeature_M1,PseudoFeature_M2,HotOneEncoded_plan_Solutions_1_M1_PM6_321136,HotOneEncoded_plan_Solutions_1_M1_PTVT-T_321032,HotOneEncoded_plan_Solutions_1_M1_PTQ10_321145,HotOneEncoded_plan_Solutions_1_M1_PCE10_120058,HotOneEncoded_plan_Solutions_1_M1_D18CL_323001,HotOneEncoded_plan_Solutions_1_M2_BTP-4F-12 (Y12)_321125,HotOneEncoded_plan_Solutions_1_M2_ITIC_120057,HotOneEncoded_plan_Solutions_1_M2_ITIC-4F_120033,HotOneEncoded_plan_Solutions_1_M2_L8-BO_321144,HotOneEncoded_plan_Solutions_1_M2_PY-IT_321127,Paper_PID
25371,PTVT-T_321032,PY-IT_321127,CF,1,13,2000,1.528148922,0.060776821,0.197379583,0.592527626,0.126184938,0.191801106,1.908652534,0.050991834,0.912567988,2.036158041,0.081972814,1.099999919,2.201787739,0.091009943,0.069476225,0.132878005,0.590740519,0.409259481,0.342105263,0.47714277,0.324679111,55.23398395,18.43540625,8.687021091,0.853123282,16.11.2023 18:24,B-1,2.83E-05,0.6,0.6,5.48,5.21,3.64,3.2,1.57,PTVT-T_321032,PY-IT_321127,CF,Jonas_DonorAcceptor-3bands-NoBG-ZnOCorr-NoInt_PTVT-T:PY-IT,Jonas_DonorAcceptor-3bands-NoBG-ZnOCorr-NoInt,9.08E+16,25.10.2023 16:01,25371_188952_OD_x1y2,x1y2,0.010912897,0.6,0.6,2,5,0,1,0,0,0,0,0,0,0,1,64
25372,PTVT-T_321032,L8-BO_321144,CF,0,18,2000,1.528564021,0.051447223,0.083125204,0.169640827,0.226133039,0.404061456,1.835,0.113993269,0.6,2.073981359,0.115168103,0.700001899,2.379999999,0.132797708,0.382175561,0.611480898,0.397877503,0.602122497,0.440349889,0.375,1.015542354,62.792998,19.68584513,10.3521724,0.837464127,16.11.2023 17:38,A-1,2.18E-06,0.6,1.4,5.45,5.21,3.77,3.2,1.44,PTVT-T_321032,L8-BO_321144,CF,Jonas_DonorAcceptor-3bands-NoBG-ZnOCorr-NoInt_PTVT-T:L8-BO,Jonas_DonorAcceptor-3bands-NoBG-ZnOCorr-NoInt,273.5908526,25.10.2023 16:19,25372_188979_OD_x1y1,x1y1,0.02140308,0.6,1.4,2,4,0,1,0,0,0,0,0,0,1,0,65
25372,PTVT-T_321032,L8-BO_321144,CF,0,18,2000,1.527247207,0.051040326,0.083285405,0.175650912,0.232457353,0.416093488,1.835,0.114393589,0.600000074,2.076258446,0.114513366,0.700000003,2.379999991,0.129379786,0.392734706,0.628375559,0.398377998,0.601622002,0.441333836,0.375000029,1.044469047,62.86793728,19.53896813,10.26920401,0.835999362,16.11.2023 17:38,B-1,1.51E-06,0.6,0.6,5.45,5.21,3.77,3.2,1.44,PTVT-T_321032,L8-BO_321144,CF,Jonas_DonorAcceptor-3bands-NoBG-ZnOCorr-NoInt_PTVT-T:L8-BO,Jonas_DonorAcceptor-3bands-NoBG-ZnOCorr-NoInt,256.4506834,25.10.2023 16:19,25372_188979_OD_x1y2,x1y2,0.022036559,0.6,0.6,2,4,0,1,0,0,0,0,0,0,1,0,65
25372,PTVT-T_321032,L8-BO_321144,CF,0,18,2000,1.51904719,0.046304267,0.084207228,0.16564785,0.240138922,0.438253533,1.835,0.117758425,0.6,2.081439244,0.114124875,0.7,2.38,0.120180254,0.396167036,0.633867257,0.408772535,0.591227465,0.452054795,0.375,1.07212079,60.9919408,20.19425602,10.24708354,0.831955249,16.11.2023 17:38,B-3,2.34E-06,1.4,0.6,5.45,5.21,3.77,3.2,1.44,PTVT-T_321032,L8-BO_321144,CF,Jonas_DonorAcceptor-3bands-NoBG-ZnOCorr-NoInt_PTVT-T:L8-BO,Jonas_DonorAcceptor-3bands-NoBG-ZnOCorr-NoInt,286.2463768,25.10.2023 16:19,25372_188979_OD_x3y2,x3y2,0.028064359,1.4,0.6,2,4,0,1,0,0,0,0,0,0,1,0,65
25372,PTVT-T_321032,L8-BO_321144,CF,0,18,2000,1.544068919,0.057825867,0.087156936,0.351866745,0.272863176,0.461960064,1.835,0.088239833,0.6,2.055663617,0.080177315,0.700008649,2.224380232,0.095775468,0.251469242,0.402350788,0.534483702,0.465516298,0.409336006,0.375,0.864310852,61.32094482,19.74207453,10.14408521,0.837936799,16.11.2023 17:38,A-2,1.83E-06,1,1.4,5.45,5.21,3.77,3.2,1.44,PTVT-T_321032,L8-BO_321144,CF,Jonas_DonorAcceptor-3bands-NoBG-ZnOCorr-NoInt_PTVT-T:L8-BO,Jonas_DonorAcceptor-3bands-NoBG-ZnOCorr-NoInt,54.84554727,25.10.2023 16:19,25372_188979_OD_x2y1,x2y1,0.01366576,1,1.4,2,4,0,1,0,0,0,0,0,0,1,0,65
25373,PTVT-T_321032,L8-BO_321144,CF,0,15.5,2000,1.538589831,0.056687972,0.093389445,0.391627159,0.194759708,0.355436466,1.835,0.091921629,0.6,2.05765616,0.08,0.7,2.224004042,0.095721188,0.184414041,0.295062465,0.546405919,0.453594081,0.452054795,0.375,0.650498932,67.62032367,20.14288724,11.44865399,0.840534344,16.11.2023 17:41,A-1,2.67E-06,0.6,1.4,5.45,5.21,3.77,3.2,1.44,PTVT-T_321032,L8-BO_321144,CF,Jonas_DonorAcceptor-3bands-NoBG-ZnOCorr-NoInt_PTVT-T:L8-BO,Jonas_DonorAcceptor-3bands-NoBG-ZnOCorr-NoInt,83.45166464,25.10.2023 16:25,25373_188982_OD_x1y1,x1y1,0.011892444,0.6,1.4,2,4,0,1,0,0,0,0,0,0,1,0,66
25373,PTVT-T_321032,L8-BO_321144,CF,0,15.5,2000,1.534432294,0.054814241,0.089680693,0.340759986,0.197566662,0.360559158,1.835,0.087786183,0.6,2.052411905,0.082714316,0.7,2.224339431,0.100609997,0.196279698,0.314047517,0.534473155,0.465526845,0.452054795,0.375,0.674606674,68.05053739,19.97856899,11.40831673,0.839123016,16.11.2023 17:41,B-1,1.93E-06,0.6,0.6,5.45,5.21,3.77,3.2,1.44,PTVT-T_321032,L8-BO_321144,CF,Jonas_DonorAcceptor-3bands-NoBG-ZnOCorr-NoInt_PTVT-T:L8-BO,Jonas_DonorAcceptor-3bands-NoBG-ZnOCorr-NoInt,61.71693215,25.10.2023 16:25,25373_188982_OD_x1y2,x1y2,0.014309166,0.6,0.6,2,4,0,1,0,0,0,0,0,0,1,0,66
25373,PTVT-T_321032,L8-BO_321144,CF,0,15.5,2000,1.535766291,0.056835567,0.094381876,0.392507204,0.188063847,0.343216521,1.835,0.093370587,0.6,2.060037968,0.08,0.7,2.226856867,0.096432523,0.174475033,0.279160053,0.551461181,0.448538819,0.452054795,0.375,0.622376574,67.87483084,19.95989746,11.4014401,0.841574648,16.11.2023 17:41,A-3,1.36E-06,1.4,1.4,5.45,5.21,3.77,3.2,1.44,PTVT-T_321032,L8-BO_321144,CF,Jonas_DonorAcceptor-3bands-NoBG-ZnOCorr-NoInt_PTVT-T:L8-BO,Jonas_DonorAcceptor-3bands-NoBG-ZnOCorr-NoInt,96.99509074,25.10.2023 16:25,25373_188982_OD_x3y1,x3y1,0.01225182,1.4,1.4,2,4,0,1,0,0,0,0,0,0,1,0,66
25373,PTVT-T_321032,L8-BO_321144,CF,0,15.5,2000,1.549452456,0.059578904,0.104135071,0.5,0.219717252,0.400983985,1.912131014,0.060047769,1.199999669,2.068625756,0.106748882,1.1,2.267553918,0.104871098,0.106828972,0.235023703,0.630470342,0.369529658,0.452054794,0.545454477,0.636007688,65.59898365,20.47675328,11.26499785,0.838634848,16.11.2023 17:41,A-2,2.02E-06,1,1.4,5.45,5.21,3.77,3.2,1.44,PTVT-T_321032,L8-BO_321144,CF,Jonas_DonorAcceptor-3bands-NoBG-ZnOCorr-NoInt_PTVT-T:L8-BO,Jonas_DonorAcceptor-3bands-NoBG-ZnOCorr-NoInt,577.5570691,25.10.2023 16:25,25373_188982_OD_x2y1,x2y1,0.008235514,1,1.4,2,4,0,1,0,0,0,0,0,0,1,0,66
25374,PTVT-T_321032,L8-BO_321144,CF,0,13,2000,1.562394464,0.080719324,0.080475393,0.146209735,0.279902639,0.370870997,1.880566073,0.04853514,1.199998716,2.055271176,0.081186606,1.1,2.222303768,0.086771865,0.069060523,0.151933062,0.709388136,0.290611864,0.245283019,0.54545428,0.522804058,69.40330437,20.4268043,12.01541403,0.847536019,16.11.2023 17:43,A-1,5.41E-06,0.6,1.4,5.45,5.21,3.77,3.2,1.44,PTVT-T_321032,L8-BO_321144,CF,Jonas_DonorAcceptor-3bands-NoBG-ZnOCorr-NoInt_PTVT-T:L8-BO,Jonas_DonorAcceptor-3bands-NoBG-ZnOCorr-NoInt,24.95871872,25.10.2023 16:31,25374_188989_OD_x1y1,x1y1,0.00605898,0.6,1.4,2,4,0,1,0,0,0,0,0,0,1,0,67
25374,PTVT-T_321032,L8-BO_321144,CF,0,13,2000,1.561783031,0.081346033,0.081308704,0.14556057,0.272437562,0.360979769,1.881106464,0.04932571,1.199998442,2.055793526,0.081891623,1.1,2.223833297,0.088108487,0.066328141,0.145921807,0.712129901,0.287870099,0.245283019,0.545454224,0.506901576,69.69114167,20.33997966,12.01303725,0.847470775,16.11.2023 17:43,B-1,6.97E-06,0.6,0.6,5.45,5.21,3.77,3.2,1.44,PTVT-T_321032,L8-BO_321144,CF,Jonas_DonorAcceptor-3bands-NoBG-ZnOCorr-NoInt_PTVT-T:L8-BO,Jonas_DonorAcceptor-3bands-NoBG-ZnOCorr-NoInt,29.24979629,25.10.2023 16:31,25374_188989_OD_x1y2,x1y2,0.005826172,0.6,0.6,2,4,0,1,0,0,0,0,0,0,1,0,67
25374,PTVT-T_321032,L8-BO_321144,CF,0,13,2000,1.563272325,0.081252558,0.081309572,0.149567146,0.271430069,0.359644842,1.882652092,0.051181029,1.199996296,2.057485742,0.083627645,1.099998193,2.227105133,0.090680668,0.06700445,0.147409542,0.709282581,0.290717419,0.245283019,0.54545378,0.507054384,68.6043578,20.5801492,11.96086014,0.847153657,16.11.2023 17:43,B-3,2.36E-06,1.4,0.6,5.45,5.21,3.77,3.2,1.44,PTVT-T_321032,L8-BO_321144,CF,Jonas_DonorAcceptor-3bands-NoBG-ZnOCorr-NoInt_PTVT-T:L8-BO,Jonas_DonorAcceptor-3bands-NoBG-ZnOCorr-NoInt,49.91410247,25.10.2023 16:31,25374_188989_OD_x3y2,x3y2,0.006122544,1.4,0.6,2,4,0,1,0,0,0,0,0,0,1,0,67
25374,PTVT-T_321032,L8-BO_321144,CF,0,13,2000,1.564081937,0.080443863,0.080366452,0.146991181,0.278752622,0.369347224,1.88231601,0.050625711,1.199999864,2.055320558,0.083124581,1.1,2.221348859,0.088877366,0.070261728,0.154575792,0.704964686,0.295035314,0.245283019,0.545454517,0.523923016,68.17229366,20.65573233,11.9093288,0.845743722,16.11.2023 17:43,A-2,6.44E-06,1,1.4,5.45,5.21,3.77,3.2,1.44,PTVT-T_321032,L8-BO_321144,CF,Jonas_DonorAcceptor-3bands-NoBG-ZnOCorr-NoInt_PTVT-T:L8-BO,Jonas_DonorAcceptor-3bands-NoBG-ZnOCorr-NoInt,43.69496789,25.10.2023 16:31,25374_188989_OD_x2y1,x2y1,0.006643752,1,1.4,2,4,0,1,0,0,0,0,0,0,1,0,67
25375,PTVT-T_321032,L8-BO_321144,CF,0,13,1000,1.545386568,0.060045817,0.106349217,0.5,0.209172825,0.381740405,1.909730255,0.05862519,1.2,2.055949938,0.108182304,1.1,2.260944604,0.105164371,0.100830465,0.221827023,0.632473502,0.367526498,0.452054795,0.545454545,0.603567428,66.35271694,19.69548003,10.94833777,0.837766339,16.11.2023 17:46,B-2,3.59E-06,1,0.6,5.45,5.21,3.77,3.2,1.44,PTVT-T_321032,L8-BO_321144,CF,Jonas_DonorAcceptor-3bands-NoBG-ZnOCorr-NoInt_PTVT-T:L8-BO,Jonas_DonorAcceptor-3bands-NoBG-ZnOCorr-NoInt,423.5541212,25.10.2023 16:36,25375_188994_OD_x2y2,x2y2,0.009099152,1,0.6,2,4,0,1,0,0,0,0,0,0,1,0,68
25375,PTVT-T_321032,L8-BO_321144,CF,0,13,1000,1.548468359,0.059558505,0.105652678,0.5,0.215648433,0.39355839,1.910161065,0.059228891,1.2,2.056184263,0.109045311,1.1,2.261290807,0.106962327,0.107324348,0.236113566,0.625021309,0.374978691,0.452054795,0.545454545,0.629671956,66.23803243,19.45169875,10.79217204,0.837613949,16.11.2023 17:46,B-3,3.11E-06,1.4,0.6,5.45,5.21,3.77,3.2,1.44,PTVT-T_321032,L8-BO_321144,CF,Jonas_DonorAcceptor-3bands-NoBG-ZnOCorr-NoInt_PTVT-T:L8-BO,Jonas_DonorAcceptor-3bands-NoBG-ZnOCorr-NoInt,340.8506227,25.10.2023 16:36,25375_188994_OD_x3y2,x3y2,0.008357801,1.4,0.6,2,4,0,1,0,0,0,0,0,0,1,0,68
25375,PTVT-T_321032,L8-BO_321144,CF,0,13,1000,1.552094314,0.063349431,0.101869218,0.499999948,0.368767652,0.622366729,1.911498785,0.05857279,1.199999999,2.067835882,0.107033203,1.1,2.278820645,0.094086753,0.162686627,0.35791058,0.634888438,0.365111562,0.407475311,0.545454545,0.980277308,63.49772473,20.10500362,10.58445486,0.829098588,16.11.2023 17:46,A-3,2.05E-06,1.4,1.4,5.45,5.21,3.77,3.2,1.44,PTVT-T_321032,L8-BO_321144,CF,Jonas_DonorAcceptor-3bands-NoBG-ZnOCorr-NoInt_PTVT-T:L8-BO,Jonas_DonorAcceptor-3bands-NoBG-ZnOCorr-NoInt,498.8967766,25.10.2023 16:36,25375_188994_OD_x3y1,x3y1,0.010983663,1.4,1.4,2,4,0,1,0,0,0,0,0,0,1,0,68
25376,PTVT-T_321032,L8-BO_321144,CF,2,13,1000,1.541743746,0.060557774,0.109947886,0.5,0.204922431,0.373983436,1.904276683,0.056175627,1.2,2.05021365,0.107788472,1.1,2.258294051,0.106711267,0.100256941,0.22056527,0.629020688,0.370979312,0.452054795,0.545454545,0.594548706,65.49610737,20.65537624,11.17725828,0.826202847,16.11.2023 17:49,A-2,4.70E-06,1,1.4,5.45,5.21,3.77,3.2,1.44,PTVT-T_321032,L8-BO_321144,CF,Jonas_DonorAcceptor-3bands-NoBG-ZnOCorr-NoInt_PTVT-T:L8-BO,Jonas_DonorAcceptor-3bands-NoBG-ZnOCorr-NoInt,554.7088704,25.10.2023 16:42,25376_188999_OD_x2y1,x2y1,0.007444284,1,1.4,2,4,0,1,0,0,0,0,0,0,1,0,69
25376,PTVT-T_321032,L8-BO_321144,CF,2,13,1000,1.537941236,0.059856046,0.085587371,0.307049477,0.31824923,0.510575256,1.886293579,0.075025916,0.824974008,2.089584515,0.103203881,0.849952526,2.299323361,0.13281614,0.243287949,0.443994183,0.534874924,0.465125076,0.376684971,0.45204699,0.954569439,63.70604656,21.04093193,11.00246056,0.82081294,16.11.2023 17:49,B-2,3.89E-06,1,0.6,5.45,5.21,3.77,3.2,1.44,PTVT-T_321032,L8-BO_321144,CF,Jonas_DonorAcceptor-3bands-NoBG-ZnOCorr-NoInt_PTVT-T:L8-BO,Jonas_DonorAcceptor-3bands-NoBG-ZnOCorr-NoInt,2762.671325,25.10.2023 16:42,25376_188999_OD_x2y2,x2y2,0.02074544,1,0.6,2,4,0,1,0,0,0,0,0,0,1,0,69
25376,PTVT-T_321032,L8-BO_321144,CF,2,13,1000,1.533562126,0.055781947,0.096559843,0.5,0.236730213,0.42191755,1.907143824,0.067975676,0.600000004,2.078550375,0.0834411,0.700002174,2.248946393,0.088125734,0.177321721,0.283714754,0.597928337,0.402071663,0.438918309,0.375000001,0.705632305,65.31134793,20.31340953,10.96417057,0.826426647,16.11.2023 17:49,A-1,3.71E-06,0.6,1.4,5.45,5.21,3.77,3.2,1.44,PTVT-T_321032,L8-BO_321144,CF,Jonas_DonorAcceptor-3bands-NoBG-ZnOCorr-NoInt_PTVT-T:L8-BO,Jonas_DonorAcceptor-3bands-NoBG-ZnOCorr-NoInt,514.9202765,25.10.2023 16:42,25376_188999_OD_x1y1,x1y1,0.015182846,0.6,1.4,2,4,0,1,0,0,0,0,0,0,1,0,69
25376,PTVT-T_321032,L8-BO_321144,CF,2,13,1000,1.516875676,0.045534084,0.084046418,0.206214462,0.186255474,0.339916239,1.835,0.111992921,0.6,2.089080344,0.1128089,0.7,2.38,0.097838671,0.310136504,0.496218407,0.406532896,0.593467104,0.452054795,0.375,0.836134647,65.66253978,19.96969338,10.82943664,0.825879699,16.11.2023 17:49,B-1,6.02E-06,0.6,0.6,5.45,5.21,3.77,3.2,1.44,PTVT-T_321032,L8-BO_321144,CF,Jonas_DonorAcceptor-3bands-NoBG-ZnOCorr-NoInt_PTVT-T:L8-BO,Jonas_DonorAcceptor-3bands-NoBG-ZnOCorr-NoInt,146.8072352,25.10.2023 16:42,25376_188999_OD_x1y2,x1y2,0.024384734,0.6,0.6,2,4,0,1,0,0,0,0,0,0,1,0,69
25377,PTVT-T_321032,L8-BO_321144,CF,0,13,3000,1.558781117,0.082714583,0.083353443,0.14190521,0.242346427,0.321109016,1.881500611,0.050201314,1.19999795,2.056600472,0.083196902,1.1,2.226633751,0.090406241,0.056281953,0.123820182,0.721708122,0.278291878,0.245283019,0.545454122,0.444929198,68.88243336,19.60410313,11.44483166,0.847527795,16.11.2023 17:51,B-2,2.64E-05,1,0.6,5.45,5.21,3.77,3.2,1.44,PTVT-T_321032,L8-BO_321144,CF,Jonas_DonorAcceptor-3bands-NoBG-ZnOCorr-NoInt_PTVT-T:L8-BO,Jonas_DonorAcceptor-3bands-NoBG-ZnOCorr-NoInt,28.37225492,25.10.2023 16:48,25377_189000_OD_x2y2,x2y2,0.004587608,1,0.6,2,4,0,1,0,0,0,0,0,0,1,0,70
25377,PTVT-T_321032,L8-BO_321144,CF,0,13,3000,1.558107783,0.082703463,0.083610586,0.140719947,0.234741586,0.311032602,1.881413538,0.050115077,1.199999074,2.055889449,0.083095289,1.1,2.224873758,0.090311826,0.053644814,0.118018542,0.724931296,0.275068704,0.245283019,0.545454354,0.429051144,69.64868084,19.29900876,11.4072913,0.84866176,16.11.2023 17:51,B-3,5.39E-06,1.4,0.6,5.45,5.21,3.77,3.2,1.44,PTVT-T_321032,L8-BO_321144,CF,Jonas_DonorAcceptor-3bands-NoBG-ZnOCorr-NoInt_PTVT-T:L8-BO,Jonas_DonorAcceptor-3bands-NoBG-ZnOCorr-NoInt,24.02030981,25.10.2023 16:48,25377_189000_OD_x3y2,x3y2,0.004101107,1.4,0.6,2,4,0,1,0,0,0,0,0,0,1,0,70
25377,PTVT-T_321032,L8-BO_321144,CF,0,13,3000,1.561492148,0.082162789,0.088058998,0.280392503,0.254494899,0.337205741,1.97,0.16,1.2,2.091495739,0.08,0.700000015,2.241207879,0.060993932,0.056200452,0.123640995,0.73170908,0.26829092,0.245283019,0.545454545,0.460846736,69.72608794,19.19951328,11.36335865,0.848830929,16.11.2023 17:51,A-1,5.39E-06,0.6,1.4,5.45,5.21,3.77,3.2,1.44,PTVT-T_321032,L8-BO_321144,CF,Jonas_DonorAcceptor-3bands-NoBG-ZnOCorr-NoInt_PTVT-T:L8-BO,Jonas_DonorAcceptor-3bands-NoBG-ZnOCorr-NoInt,392.2711564,25.10.2023 16:48,25377_189000_OD_x1y1,x1y1,0.008539654,0.6,1.4,2,4,0,1,0,0,0,0,0,0,1,0,70
25377,PTVT-T_321032,L8-BO_321144,CF,0,13,3000,1.557861167,0.082811312,0.083819159,0.141636694,0.229984008,0.30472881,1.881646769,0.050368962,1.19999829,2.056384964,0.083560653,1.1,2.226070223,0.090965937,0.052676116,0.115887365,0.724481911,0.275518089,0.245283019,0.545454192,0.420616175,69.99414047,19.10212451,11.34823237,0.848759921,16.11.2023 17:51,B-1,4.89E-06,0.6,0.6,5.45,5.21,3.77,3.2,1.44,PTVT-T_321032,L8-BO_321144,CF,Jonas_DonorAcceptor-3bands-NoBG-ZnOCorr-NoInt_PTVT-T:L8-BO,Jonas_DonorAcceptor-3bands-NoBG-ZnOCorr-NoInt,27.26485925,25.10.2023 16:48,25377_189000_OD_x1y2,x1y2,0.004206175,0.6,0.6,2,4,0,1,0,0,0,0,0,0,1,0,70
25378,PTVT-T_321032,L8-BO_321144,CF,2,13,3000,1.548953239,0.081817762,0.082380375,0.147403601,0.234384149,0.310558997,1.873922936,0.048468583,1.199917273,2.053380871,0.085559049,1.1,2.233498854,0.095554358,0.05727721,0.126005123,0.711370869,0.288629131,0.245283019,0.545437452,0.43656412,68.65177227,20.13265779,11.47193485,0.830010922,16.11.2023 17:54,A-1,7.61E-06,0.6,1.4,5.45,5.21,3.77,3.2,1.44,PTVT-T_321032,L8-BO_321144,CF,Jonas_DonorAcceptor-3bands-NoBG-ZnOCorr-NoInt_PTVT-T:L8-BO,Jonas_DonorAcceptor-3bands-NoBG-ZnOCorr-NoInt,15.86904143,25.10.2023 16:54,25378_189010_OD_x1y1,x1y1,0.003652192,0.6,1.4,2,4,0,1,0,0,0,0,0,0,1,0,71
25378,PTVT-T_321032,L8-BO_321144,CF,2,13,3000,1.549065657,0.081828878,0.08244336,0.142709208,0.235848363,0.312499081,1.874031223,0.048423658,1.199917784,2.052095652,0.085808106,1.1,2.232757301,0.096245295,0.057509795,0.126516822,0.711817223,0.288182777,0.245283019,0.545437558,0.439015903,67.93916912,20.22940883,11.40756198,0.830021638,16.11.2023 17:54,A-2,7.98E-06,1,1.4,5.45,5.21,3.77,3.2,1.44,PTVT-T_321032,L8-BO_321144,CF,Jonas_DonorAcceptor-3bands-NoBG-ZnOCorr-NoInt_PTVT-T:L8-BO,Jonas_DonorAcceptor-3bands-NoBG-ZnOCorr-NoInt,15.73057786,25.10.2023 16:54,25378_189010_OD_x2y1,x2y1,0.003678126,1,1.4,2,4,0,1,0,0,0,0,0,0,1,0,71
25378,PTVT-T_321032,L8-BO_321144,CF,2,13,3000,1.548066252,0.081600977,0.082374685,0.147624714,0.229224372,0.303722294,1.873546499,0.049001187,1.199613314,2.053158868,0.086180273,1.1,2.234294031,0.096692527,0.055648098,0.122404297,0.712751329,0.287248671,0.245283019,0.545374638,0.42612659,68.1342078,20.0741822,11.33475352,0.828722267,16.11.2023 17:54,B-3,9.20E-06,1.4,0.6,5.45,5.21,3.77,3.2,1.44,PTVT-T_321032,L8-BO_321144,CF,Jonas_DonorAcceptor-3bands-NoBG-ZnOCorr-NoInt_PTVT-T:L8-BO,Jonas_DonorAcceptor-3bands-NoBG-ZnOCorr-NoInt,15.97817019,25.10.2023 16:54,25378_189010_OD_x3y2,x3y2,0.003418271,1.4,0.6,2,4,0,1,0,0,0,0,0,0,1,0,71
25378,PTVT-T_321032,L8-BO_321144,CF,2,13,3000,1.532351065,0.07423407,0.097513307,0.301451563,0.177650575,0.26621261,1.881325327,0.081271253,0.832253766,2.090448704,0.103546776,0.860379073,2.297658687,0.127676039,0.078301762,0.143468698,0.64980414,0.35019586,0.33267408,0.454224072,0.409681308,67.92500144,20.08468016,11.30493266,0.828654328,16.11.2023 17:54,B-2,7.91E-06,1,0.6,5.45,5.21,3.77,3.2,1.44,PTVT-T_321032,L8-BO_321144,CF,Jonas_DonorAcceptor-3bands-NoBG-ZnOCorr-NoInt_PTVT-T:L8-BO,Jonas_DonorAcceptor-3bands-NoBG-ZnOCorr-NoInt,2258.060975,25.10.2023 16:54,25378_189010_OD_x2y2,x2y2,0.008255633,1,0.6,2,4,0,1,0,0,0,0,0,0,1,0,71
25379,PTVT-T_321032,L8-BO_321144,CF,1,13,2000,1.553390738,0.081311222,0.08159442,0.147414358,0.261998983,0.347148652,1.876402997,0.047704394,1.199869891,2.055185919,0.084740806,1.1,2.234033602,0.094266297,0.06607137,0.145348417,0.704874554,0.295125446,0.245283019,0.545427662,0.492497069,69.18930122,20.76195456,11.94930565,0.831831743,16.11.2023 17:56,A-1,4.63E-06,0.6,1.4,5.45,5.21,3.77,3.2,1.44,PTVT-T_321032,L8-BO_321144,CF,Jonas_DonorAcceptor-3bands-NoBG-ZnOCorr-NoInt_PTVT-T:L8-BO,Jonas_DonorAcceptor-3bands-NoBG-ZnOCorr-NoInt,25.2889128,25.10.2023 16:59,25379_189015_OD_x1y1,x1y1,0.005311,0.6,1.4,2,4,0,1,0,0,0,0,0,0,1,0,72
25379,PTVT-T_321032,L8-BO_321144,CF,1,13,2000,1.551085792,0.079696165,0.078791239,0.19835281,0.253633721,0.33606468,1.871101612,0.04886714,1.155242672,2.070121675,0.08,0.892316917,2.236399771,0.078122663,0.066801155,0.143972701,0.70008023,0.29991977,0.245283019,0.536015126,0.480037381,68.59526917,20.49547528,11.68143541,0.830890997,16.11.2023 17:56,A-2,1.52E-05,1,1.4,5.45,5.21,3.77,3.2,1.44,PTVT-T_321032,L8-BO_321144,CF,Jonas_DonorAcceptor-3bands-NoBG-ZnOCorr-NoInt_PTVT-T:L8-BO,Jonas_DonorAcceptor-3bands-NoBG-ZnOCorr-NoInt,18.60896752,25.10.2023 16:59,25379_189015_OD_x2y1,x2y1,0.006399664,1,1.4,2,4,0,1,0,0,0,0,0,0,1,0,72
25379,PTVT-T_321032,L8-BO_321144,CF,1,13,2000,1.551467168,0.079660326,0.07985212,0.155481036,0.26442182,0.350358912,1.873777274,0.049992748,1.199992821,2.054486321,0.086861608,1.1,2.237206997,0.096556062,0.069590817,0.153099298,0.695904655,0.304095345,0.245283019,0.545453062,0.50345821,69.90200542,19.93204799,11.59952939,0.832527926,16.11.2023 17:56,B-3,2.79E-06,1.4,0.6,5.45,5.21,3.77,3.2,1.44,PTVT-T_321032,L8-BO_321144,CF,Jonas_DonorAcceptor-3bands-NoBG-ZnOCorr-NoInt_PTVT-T:L8-BO,Jonas_DonorAcceptor-3bands-NoBG-ZnOCorr-NoInt,34.80753043,25.10.2023 16:59,25379_189015_OD_x3y2,x3y2,0.005275231,1.4,0.6,2,4,0,1,0,0,0,0,0,0,1,0,72
25379,PTVT-T_321032,L8-BO_321144,CF,1,13,2000,1.551614979,0.078647381,0.078816515,0.167253518,0.26747864,0.354409198,1.873053383,0.050842615,1.19983029,2.057584203,0.087644509,1.1,2.242785669,0.098145039,0.071424788,0.157122413,0.69283929,0.30716071,0.245283019,0.545419479,0.511531611,69.20661441,20.10536118,11.57862167,0.832141881,16.11.2023 17:56,B-2,9.56E-06,1,0.6,5.45,5.21,3.77,3.2,1.44,PTVT-T_321032,L8-BO_321144,CF,Jonas_DonorAcceptor-3bands-NoBG-ZnOCorr-NoInt_PTVT-T:L8-BO,Jonas_DonorAcceptor-3bands-NoBG-ZnOCorr-NoInt,44.61871038,25.10.2023 16:59,25379_189015_OD_x2y2,x2y2,0.005342422,1,0.6,2,4,0,1,0,0,0,0,0,0,1,0,72
25388,PTQ10_321145,ITIC_120057,xylene,0,30,2000,1.790051526,0.092944741,0.064243627,0.11653833,0.282996656,0.339595987,2.050390569,0.05,1.022353066,2.230139497,0.084813523,0.7,2.41,0.087849774,0.078303486,0.158357294,0.681983632,0.318016368,0.166666667,0.505526499,0.497953281,58.99711192,15.21630602,9.170203109,1.021501406,08.11.2023 18:07,B-1,9.34E-07,0.6,0.6,5.45,5.34,3.81,3.64,1.53,PTQ10_321145,ITIC_120057,xylene,Jonas_DonorAcceptor-3bands-NoBG-ZnOCorr-NoInt_PTQ10:ITIC,Jonas_DonorAcceptor-3bands-NoBG-ZnOCorr-NoInt,7208572926,26.10.2023 12:27,25388_189235_OD_x1y2,x1y2,0.010962042,0.6,0.6,3,2,0,0,1,0,0,0,1,0,0,0,73
25388,PTQ10_321145,ITIC_120057,xylene,0,30,2000,1.790987028,0.091401221,0.062827692,0.117100632,0.281278351,0.337534021,2.05180161,0.05,0.974267907,2.229889565,0.085041342,0.7,2.41,0.091155099,0.081139959,0.160192017,0.678152227,0.321847773,0.166666667,0.49348313,0.497726038,57.93271929,15.38411466,9.081451125,1.018963969,08.11.2023 18:07,B-3,2.28E-06,1.4,0.6,5.45,5.34,3.81,3.64,1.53,PTQ10_321145,ITIC_120057,xylene,Jonas_DonorAcceptor-3bands-NoBG-ZnOCorr-NoInt_PTQ10:ITIC,Jonas_DonorAcceptor-3bands-NoBG-ZnOCorr-NoInt,7814036481,26.10.2023 12:27,25388_189235_OD_x3y2,x3y2,0.009891037,1.4,0.6,3,2,0,0,1,0,0,0,1,0,0,0,73
25388,PTQ10_321145,ITIC_120057,xylene,0,30,2000,1.790904959,0.091472262,0.063015601,0.119499107,0.27998456,0.335981472,2.051335537,0.05,0.973375257,2.230426685,0.084850341,0.7,2.41,0.091077716,0.080253368,0.158370011,0.67964087,0.32035913,0.166666667,0.493254009,0.494351483,57.93797615,15.29648761,9.037858833,1.019789448,08.11.2023 18:07,B-2,7.25E-07,1,0.6,5.45,5.34,3.81,3.64,1.53,PTQ10_321145,ITIC_120057,xylene,Jonas_DonorAcceptor-3bands-NoBG-ZnOCorr-NoInt_PTQ10:ITIC,Jonas_DonorAcceptor-3bands-NoBG-ZnOCorr-NoInt,7878023156,26.10.2023 12:27,25388_189235_OD_x2y2,x2y2,0.009940903,1,0.6,3,2,0,0,1,0,0,0,1,0,0,0,73
25388,PTQ10_321145,ITIC_120057,xylene,0,30,2000,1.789745875,0.092067949,0.063455782,0.119667652,0.274183292,0.32901995,2.051529867,0.05,0.97315749,2.230962956,0.084848604,0.700000034,2.41,0.091128839,0.077051593,0.152034927,0.683955128,0.316044872,0.166666667,0.493198082,0.481054878,57.11710728,15.30831769,8.892655017,1.01703939,08.11.2023 18:07,A-3,2.51E-06,1.4,1.4,5.45,5.34,3.81,3.64,1.53,PTQ10_321145,ITIC_120057,xylene,Jonas_DonorAcceptor-3bands-NoBG-ZnOCorr-NoInt_PTQ10:ITIC,Jonas_DonorAcceptor-3bands-NoBG-ZnOCorr-NoInt,7721552252,26.10.2023 12:27,25388_189235_OD_x3y1,x3y1,0.009421787,1.4,1.4,3,2,0,0,1,0,0,0,1,0,0,0,73
25389,PTQ10_321145,ITIC_120057,xylene,0,28,2000,1.790167455,0.092094063,0.06360009,0.116992378,0.269248503,0.323098203,2.050510902,0.05,1.020578945,2.229124186,0.08555322,0.7,2.41,0.090170303,0.074494596,0.150522212,0.682188083,0.317811917,0.166666667,0.505092339,0.473620416,58.09523635,15.92495669,9.350581633,1.010694363,08.11.2023 18:09,A-1,1.03E-06,0.6,1.4,5.45,5.34,3.81,3.64,1.53,PTQ10_321145,ITIC_120057,xylene,Jonas_DonorAcceptor-3bands-NoBG-ZnOCorr-NoInt_PTQ10:ITIC,Jonas_DonorAcceptor-3bands-NoBG-ZnOCorr-NoInt,6624306647,26.10.2023 12:33,25389_189240_OD_x1y1,x1y1,0.009121905,0.6,1.4,3,2,0,0,1,0,0,0,1,0,0,0,74
25389,PTQ10_321145,ITIC_120057,xylene,0,28,2000,1.790055925,0.092026041,0.063489968,0.119432935,0.269884539,0.323861447,2.05104123,0.05,0.99735432,2.230144432,0.085275991,0.7,2.41,0.090852779,0.07536442,0.15052945,0.682689,0.317311,0.166666667,0.499337704,0.474390897,58.35967233,15.73934121,9.278250753,1.010105441,08.11.2023 18:09,B-3,2.10E-06,1.4,0.6,5.45,5.34,3.81,3.64,1.53,PTQ10_321145,ITIC_120057,xylene,Jonas_DonorAcceptor-3bands-NoBG-ZnOCorr-NoInt_PTQ10:ITIC,Jonas_DonorAcceptor-3bands-NoBG-ZnOCorr-NoInt,7242681526,26.10.2023 12:33,25389_189240_OD_x3y2,x3y2,0.009111766,1.4,0.6,3,2,0,0,1,0,0,0,1,0,0,0,74
25389,PTQ10_321145,ITIC_120057,xylene,0,28,2000,1.790471547,0.091620055,0.063270492,0.118068236,0.273291163,0.327949395,2.051044087,0.05,0.996134274,2.229740296,0.085221706,0.7,2.41,0.090688593,0.077808698,0.155316608,0.678610523,0.321389477,0.166666667,0.499031697,0.483266004,57.91321844,15.82721823,9.25970976,1.010217954,08.11.2023 18:09,B-1,1.22E-06,0.6,0.6,5.45,5.34,3.81,3.64,1.53,PTQ10_321145,ITIC_120057,xylene,Jonas_DonorAcceptor-3bands-NoBG-ZnOCorr-NoInt_PTQ10:ITIC,Jonas_DonorAcceptor-3bands-NoBG-ZnOCorr-NoInt,7257171326,26.10.2023 12:33,25389_189240_OD_x1y2,x1y2,0.009519562,0.6,0.6,3,2,0,0,1,0,0,0,1,0,0,0,74
25389,PTQ10_321145,ITIC_120057,xylene,0,28,2000,1.789735191,0.092279936,0.063807836,0.118623153,0.268743127,0.322491752,2.050588319,0.05,1.016929663,2.229867703,0.085283253,0.7,2.41,0.089975815,0.074040201,0.149333877,0.683497742,0.316502258,0.166666667,0.50419689,0.471825629,57.88272789,15.78730413,9.226043232,1.009621335,08.11.2023 18:09,B-2,1.90E-06,1,0.6,5.45,5.34,3.81,3.64,1.53,PTQ10_321145,ITIC_120057,xylene,Jonas_DonorAcceptor-3bands-NoBG-ZnOCorr-NoInt_PTQ10:ITIC,Jonas_DonorAcceptor-3bands-NoBG-ZnOCorr-NoInt,6864121104,26.10.2023 12:33,25389_189240_OD_x2y2,x2y2,0.009266356,1,0.6,3,2,0,0,1,0,0,0,1,0,0,0,74
25390,PTQ10_321145,ITIC_120057,xylene,0,26,2000,1.78817607,0.093069913,0.064381046,0.119146726,0.25489887,0.305878644,2.05039013,0.05,1.040284235,2.229482353,0.086145086,0.7,2.41,0.090485675,0.067083352,0.136869105,0.690864368,0.309135632,0.166666667,0.509872211,0.442747749,57.7004004,16.30767248,9.456308531,1.004964744,08.11.2023 18:12,B-1,7.29E-06,0.6,0.6,5.45,5.34,3.81,3.64,1.53,PTQ10_321145,ITIC_120057,xylene,Jonas_DonorAcceptor-3bands-NoBG-ZnOCorr-NoInt_PTQ10:ITIC,Jonas_DonorAcceptor-3bands-NoBG-ZnOCorr-NoInt,6339948483,26.10.2023 12:38,25390_189269_OD_x1y2,x1y2,0.007808587,0.6,0.6,3,2,0,0,1,0,0,0,1,0,0,0,75
25390,PTQ10_321145,ITIC_120057,xylene,0,26,2000,1.787994681,0.093172882,0.064434841,0.121018671,0.252578333,0.303094,2.050354224,0.05,1.019318395,2.230077885,0.085628819,0.7,2.41,0.091286231,0.066777305,0.13484464,0.692092389,0.307907611,0.166666667,0.504783395,0.43793864,57.04339722,16.24902176,9.285419933,1.001772135,08.11.2023 18:12,A-1,6.43E-06,0.6,1.4,5.45,5.34,3.81,3.64,1.53,PTQ10_321145,ITIC_120057,xylene,Jonas_DonorAcceptor-3bands-NoBG-ZnOCorr-NoInt_PTQ10:ITIC,Jonas_DonorAcceptor-3bands-NoBG-ZnOCorr-NoInt,6059075382,26.10.2023 12:38,25390_189269_OD_x1y1,x1y1,0.007593314,0.6,1.4,3,2,0,0,1,0,0,0,1,0,0,0,75
25390,PTQ10_321145,ITIC_120057,xylene,0,26,2000,1.789022807,0.092613783,0.064024817,0.119001246,0.257976383,0.30957166,2.05029392,0.05,1.043440679,2.229210621,0.086031081,0.7,2.41,0.089949869,0.069279606,0.141568766,0.686198005,0.313801995,0.166666667,0.510629298,0.451140425,56.78032467,16.08202088,9.151171683,1.002162643,08.11.2023 18:12,B-2,5.16E-06,1,0.6,5.45,5.34,3.81,3.64,1.53,PTQ10_321145,ITIC_120057,xylene,Jonas_DonorAcceptor-3bands-NoBG-ZnOCorr-NoInt_PTQ10:ITIC,Jonas_DonorAcceptor-3bands-NoBG-ZnOCorr-NoInt,6125698628,26.10.2023 12:38,25390_189269_OD_x2y2,x2y2,0.008146353,1,0.6,3,2,0,0,1,0,0,0,1,0,0,0,75
25390,PTQ10_321145,ITIC_120057,xylene,0,26,2000,1.78925574,0.0925339,0.063949674,0.120328878,0.25717638,0.308611656,2.05032083,0.05,1.024597355,2.229432417,0.085954373,0.7,2.41,0.090922046,0.06974832,0.141212265,0.68607213,0.31392787,0.166666667,0.506074629,0.449823921,56.37353095,16.11511216,9.089969912,1.000584741,08.11.2023 18:12,A-2,4.82E-06,1,1.4,5.45,5.34,3.81,3.64,1.53,PTQ10_321145,ITIC_120057,xylene,Jonas_DonorAcceptor-3bands-NoBG-ZnOCorr-NoInt_PTQ10:ITIC,Jonas_DonorAcceptor-3bands-NoBG-ZnOCorr-NoInt,6326786328,26.10.2023 12:38,25390_189269_OD_x2y1,x2y1,0.007958843,1,1.4,3,2,0,0,1,0,0,0,1,0,0,0,75
25391,PTQ10_321145,ITIC_120057,xylene,0,26,1000,1.790247711,0.079320268,0.057154796,0.089470509,0.312527552,0.375033063,2.036910842,0.05,1.086,2.207372834,0.094487175,0.7,2.41,0.098962578,0.124182213,0.259044096,0.591462818,0.408537182,0.166666667,0.520613615,0.634077158,53.98992893,15.39305811,8.367749393,1.006864434,08.11.2023 18:14,A-3,1.06E-06,1.4,1.4,5.45,5.34,3.81,3.64,1.53,PTQ10_321145,ITIC_120057,xylene,Jonas_DonorAcceptor-3bands-NoBG-ZnOCorr-NoInt_PTQ10:ITIC,Jonas_DonorAcceptor-3bands-NoBG-ZnOCorr-NoInt,2465346030,26.10.2023 12:44,25391_189274_OD_x3y1,x3y1,0.008619884,1.4,1.4,3,2,0,0,1,0,0,0,1,0,0,0,76
25391,PTQ10_321145,ITIC_120057,xylene,0,26,1000,1.790977114,0.080203892,0.057382626,0.109838018,0.317643451,0.381172141,2.038357375,0.05,1.086,2.21247113,0.092451018,0.7,2.41,0.094661005,0.120122774,0.250576107,0.60336082,0.39663918,0.166666667,0.520613615,0.631748248,53.85773981,15.39483927,8.356601227,1.007874356,08.11.2023 18:14,B-2,2.10E-06,1,0.6,5.45,5.34,3.81,3.64,1.53,PTQ10_321145,ITIC_120057,xylene,Jonas_DonorAcceptor-3bands-NoBG-ZnOCorr-NoInt_PTQ10:ITIC,Jonas_DonorAcceptor-3bands-NoBG-ZnOCorr-NoInt,3044160019,26.10.2023 12:44,25391_189274_OD_x2y2,x2y2,0.00894334,1,0.6,3,2,0,0,1,0,0,0,1,0,0,0,76
25391,PTQ10_321145,ITIC_120057,xylene,0,26,1000,1.788697887,0.077118679,0.056443705,0.076415402,0.313143096,0.375771716,2.033049297,0.05,1.086,2.201623077,0.096292158,0.7,2.41,0.10224826,0.133712029,0.278923292,0.573964535,0.426035465,0.166666667,0.520613615,0.654695008,52.97302943,15.65185112,8.340402582,1.00592707,08.11.2023 18:14,A-2,4.45E-06,1,1.4,5.45,5.34,3.81,3.64,1.53,PTQ10_321145,ITIC_120057,xylene,Jonas_DonorAcceptor-3bands-NoBG-ZnOCorr-NoInt_PTQ10:ITIC,Jonas_DonorAcceptor-3bands-NoBG-ZnOCorr-NoInt,1482757196,26.10.2023 12:44,25391_189274_OD_x2y1,x2y1,0.007851135,1,1.4,3,2,0,0,1,0,0,0,1,0,0,0,76
25391,PTQ10_321145,ITIC_120057,xylene,0,26,1000,1.786682794,0.075095704,0.057400952,0.092020249,0.318146443,0.381775731,2.028362024,0.053122747,1.086,2.199707676,0.098332719,0.7,2.41,0.103609941,0.143224747,0.298766823,0.560987301,0.439012699,0.166666667,0.520613615,0.680542554,52.6707416,15.39230055,8.156787664,1.006111676,08.11.2023 18:14,B-1,2.52E-06,0.6,0.6,5.45,5.34,3.81,3.64,1.53,PTQ10_321145,ITIC_120057,xylene,Jonas_DonorAcceptor-3bands-NoBG-ZnOCorr-NoInt_PTQ10:ITIC,Jonas_DonorAcceptor-3bands-NoBG-ZnOCorr-NoInt,1966994338,26.10.2023 12:44,25391_189274_OD_x1y2,x1y2,0.006884789,0.6,0.6,3,2,0,0,1,0,0,0,1,0,0,0,76
25392,PTQ10_321145,ITIC_120057,xylene,2,26,1000,1.787425388,0.083483551,0.05745256,0.107589982,0.334692559,0.401631071,2.040931785,0.05,1.02702255,2.213793354,0.091066617,0.7,2.41,0.096508132,0.125537581,0.254467507,0.612150498,0.387849502,0.166666667,0.506665577,0.656098578,54.91342376,15.9715459,8.927294528,1.017874858,08.11.2023 18:17,B-2,2.38E-06,1,0.6,5.45,5.34,3.81,3.64,1.53,PTQ10_321145,ITIC_120057,xylene,Jonas_DonorAcceptor-3bands-NoBG-ZnOCorr-NoInt_PTQ10:ITIC,Jonas_DonorAcceptor-3bands-NoBG-ZnOCorr-NoInt,3636036491,26.10.2023 12:50,25392_189279_OD_x2y2,x2y2,0.009371692,1,0.6,3,2,0,0,1,0,0,0,1,0,0,0,77
25392,PTQ10_321145,ITIC_120057,xylene,2,26,1000,1.785612099,0.075824667,0.05638063,0.144447839,0.310490228,0.372588274,2.02887116,0.05257968,1.086,2.209408401,0.09311266,0.7,2.41,0.096469398,0.132656624,0.276721717,0.573821871,0.426178129,0.166666667,0.520613615,0.64930999,54.41343569,16.23053681,8.92203911,1.010241233,08.11.2023 18:17,B-3,2.68E-06,1.4,0.6,5.45,5.34,3.81,3.64,1.53,PTQ10_321145,ITIC_120057,xylene,Jonas_DonorAcceptor-3bands-NoBG-ZnOCorr-NoInt_PTQ10:ITIC,Jonas_DonorAcceptor-3bands-NoBG-ZnOCorr-NoInt,1973128655,26.10.2023 12:50,25392_189279_OD_x3y2,x3y2,0.006882766,1.4,0.6,3,2,0,0,1,0,0,0,1,0,0,0,77
25392,PTQ10_321145,ITIC_120057,xylene,2,26,1000,1.787819458,0.078599921,0.056427827,0.102902297,0.31141361,0.373696332,2.034111356,0.05,1.086,2.206733156,0.093882644,0.7,2.41,0.098687849,0.12818512,0.26739416,0.582907307,0.417092693,0.166666667,0.520613615,0.641090491,53.91643826,16.12858123,8.801802234,1.012171828,08.11.2023 18:17,A-2,2.35E-06,1,1.4,5.45,5.34,3.81,3.64,1.53,PTQ10_321145,ITIC_120057,xylene,Jonas_DonorAcceptor-3bands-NoBG-ZnOCorr-NoInt_PTQ10:ITIC,Jonas_DonorAcceptor-3bands-NoBG-ZnOCorr-NoInt,2005542447,26.10.2023 12:50,25392_189279_OD_x2y1,x2y1,0.007931949,1,1.4,3,2,0,0,1,0,0,0,1,0,0,0,77
25392,PTQ10_321145,ITIC_120057,xylene,2,26,1000,1.785689048,0.075973919,0.056310755,0.143817862,0.311719444,0.374063333,2.028866479,0.052256135,1.086,2.20957878,0.092995152,0.7,2.41,0.096404056,0.132518918,0.276434464,0.57504166,0.42495834,0.166666667,0.520613615,0.650497796,53.4978078,16.14592945,8.725771687,1.010194056,08.11.2023 18:17,A-3,2.11E-06,1.4,1.4,5.45,5.34,3.81,3.64,1.53,PTQ10_321145,ITIC_120057,xylene,Jonas_DonorAcceptor-3bands-NoBG-ZnOCorr-NoInt_PTQ10:ITIC,Jonas_DonorAcceptor-3bands-NoBG-ZnOCorr-NoInt,1899260005,26.10.2023 12:50,25392_189279_OD_x3y1,x3y1,0.006965465,1.4,1.4,3,2,0,0,1,0,0,0,1,0,0,0,77
25393,PTQ10_321145,ITIC_120057,xylene,0,26,3000,1.783394309,0.092747175,0.064057585,0.116041741,0.206563459,0.247876151,2.051328922,0.05,1.085999094,2.228052075,0.089370229,0.7,2.41,0.094114416,0.047285389,0.098637279,0.715343562,0.284656438,0.166666667,0.520613406,0.34651343,57.88325199,14.7784869,8.350109425,0.976133625,08.11.2023 18:19,B-1,7.32E-06,0.6,0.6,5.45,5.34,3.81,3.64,1.53,PTQ10_321145,ITIC_120057,xylene,Jonas_DonorAcceptor-3bands-NoBG-ZnOCorr-NoInt_PTQ10:ITIC,Jonas_DonorAcceptor-3bands-NoBG-ZnOCorr-NoInt,5459335643,26.10.2023 12:55,25393_189280_OD_x1y2,x1y2,0.004202609,0.6,0.6,3,2,0,0,1,0,0,0,1,0,0,0,78
25393,PTQ10_321145,ITIC_120057,xylene,0,26,3000,1.784249379,0.092655917,0.063921109,0.11491121,0.206446375,0.24773565,2.05062848,0.05,1.085859307,2.227198298,0.08891458,0.7,2.41,0.094074315,0.048053418,0.100232669,0.711948866,0.288051134,0.166666667,0.520581279,0.347968319,57.30490388,14.73451034,8.222829322,0.973853836,08.11.2023 18:19,B-2,1.19E-06,1,0.6,5.45,5.34,3.81,3.64,1.53,PTQ10_321145,ITIC_120057,xylene,Jonas_DonorAcceptor-3bands-NoBG-ZnOCorr-NoInt_PTQ10:ITIC,Jonas_DonorAcceptor-3bands-NoBG-ZnOCorr-NoInt,4556325076,26.10.2023 12:55,25393_189280_OD_x2y2,x2y2,0.00416774,1,0.6,3,2,0,0,1,0,0,0,1,0,0,0,78
25393,PTQ10_321145,ITIC_120057,xylene,0,26,3000,1.783817191,0.092532311,0.063914808,0.113749701,0.206810716,0.248172859,2.051008097,0.05,1.085961578,2.227317923,0.088810104,0.7,2.41,0.09378915,0.047974403,0.100072762,0.712637414,0.287362586,0.166666667,0.520604785,0.348245621,56.98316507,14.56436449,8.02980516,0.967535481,08.11.2023 18:19,B-3,3.07E-06,1.4,0.6,5.45,5.34,3.81,3.64,1.53,PTQ10_321145,ITIC_120057,xylene,Jonas_DonorAcceptor-3bands-NoBG-ZnOCorr-NoInt_PTQ10:ITIC,Jonas_DonorAcceptor-3bands-NoBG-ZnOCorr-NoInt,4267461724,26.10.2023 12:55,25393_189280_OD_x3y2,x3y2,0.004105615,1.4,0.6,3,2,0,0,1,0,0,0,1,0,0,0,78
25393,PTQ10_321145,ITIC_120057,xylene,0,26,3000,1.78389319,0.092887478,0.064170671,0.117803428,0.208977967,0.25077356,2.050714039,0.05,1.085999468,2.228457787,0.08846587,0.7,2.41,0.092946107,0.048315505,0.100786118,0.713317185,0.286682815,0.166666667,0.520613492,0.351559678,55.58302535,14.84372767,7.948932607,0.963437742,08.11.2023 18:19,A-2,1.54E-06,1,1.4,5.45,5.34,3.81,3.64,1.53,PTQ10_321145,ITIC_120057,xylene,Jonas_DonorAcceptor-3bands-NoBG-ZnOCorr-NoInt_PTQ10:ITIC,Jonas_DonorAcceptor-3bands-NoBG-ZnOCorr-NoInt,4730563119,26.10.2023 12:55,25393_189280_OD_x2y1,x2y1,0.004393919,1,1.4,3,2,0,0,1,0,0,0,1,0,0,0,78
25394,PTQ10_321145,ITIC_120057,xylene,2,26,3000,1.7818111,0.092044337,0.063225522,0.107985618,0.197919379,0.237503255,2.048926988,0.05,1.083411898,2.219316235,0.092979114,0.7,2.41,0.101536509,0.050226464,0.104642413,0.694158299,0.305841701,0.166666667,0.520018101,0.342145668,59.13940465,14.63189696,8.467302506,0.978515014,08.11.2023 18:22,B-1,3.28E-06,0.6,0.6,5.45,5.34,3.81,3.64,1.53,PTQ10_321145,ITIC_120057,xylene,Jonas_DonorAcceptor-3bands-NoBG-ZnOCorr-NoInt_PTQ10:ITIC,Jonas_DonorAcceptor-3bands-NoBG-ZnOCorr-NoInt,7992780855,26.10.2023 13:01,25394_189281_OD_x1y2,x1y2,0.004005039,0.6,0.6,3,2,0,0,1,0,0,0,1,0,0,0,79
25394,PTQ10_321145,ITIC_120057,xylene,2,26,3000,1.781596975,0.092205872,0.063347716,0.110472006,0.197849301,0.237419161,2.049022812,0.05,1.085573299,2.220181743,0.092643966,0.7,2.41,0.100628727,0.049291946,0.102801967,0.697837792,0.302162208,0.166666667,0.520515534,0.340221128,58.46898173,14.65625064,8.331831202,0.97228156,08.11.2023 18:22,A-1,1.07E-05,0.6,1.4,5.45,5.34,3.81,3.64,1.53,PTQ10_321145,ITIC_120057,xylene,Jonas_DonorAcceptor-3bands-NoBG-ZnOCorr-NoInt_PTQ10:ITIC,Jonas_DonorAcceptor-3bands-NoBG-ZnOCorr-NoInt,8243684629,26.10.2023 13:01,25394_189281_OD_x1y1,x1y1,0.004059533,0.6,1.4,3,2,0,0,1,0,0,0,1,0,0,0,79
25394,PTQ10_321145,ITIC_120057,xylene,2,26,3000,1.782853826,0.093288537,0.06326344,0.1096403,0.203210833,0.243853,2.050776559,0.05,1.041598167,2.22274467,0.091275622,0.7,2.41,0.100411731,0.051263021,0.10465849,0.699698596,0.300301404,0.166666667,0.510187648,0.348511489,57.87156203,14.67178267,8.264042565,0.973294917,08.11.2023 18:22,A-2,4.55E-06,1,1.4,5.45,5.34,3.81,3.64,1.53,PTQ10_321145,ITIC_120057,xylene,Jonas_DonorAcceptor-3bands-NoBG-ZnOCorr-NoInt_PTQ10:ITIC,Jonas_DonorAcceptor-3bands-NoBG-ZnOCorr-NoInt,8739404510,26.10.2023 13:01,25394_189281_OD_x2y1,x2y1,0.004475874,1,1.4,3,2,0,0,1,0,0,0,1,0,0,0,79
25394,PTQ10_321145,ITIC_120057,xylene,2,26,3000,1.782100039,0.091927878,0.063080315,0.108371002,0.197150871,0.236581046,2.048662133,0.05,1.086,2.218944501,0.092885839,0.7,2.41,0.101299026,0.050194129,0.104704953,0.693204662,0.306795338,0.166666667,0.520613615,0.341285999,58.09048905,14.53762505,8.203998836,0.971464856,08.11.2023 18:22,B-2,2.63E-06,1,0.6,5.45,5.34,3.81,3.64,1.53,PTQ10_321145,ITIC_120057,xylene,Jonas_DonorAcceptor-3bands-NoBG-ZnOCorr-NoInt_PTQ10:ITIC,Jonas_DonorAcceptor-3bands-NoBG-ZnOCorr-NoInt,7520459393,26.10.2023 13:01,25394_189281_OD_x2y2,x2y2,0.003972952,1,0.6,3,2,0,0,1,0,0,0,1,0,0,0,79
25395,PTQ10_321145,ITIC_120057,xylene,1,26,2000,1.784413509,0.093949068,0.064127917,0.11756056,0.233050905,0.279661085,2.051418132,0.05,0.993388562,2.228237587,0.087313843,0.7,2.41,0.095965274,0.061467231,0.122528075,0.695347147,0.304652853,0.166666667,0.498341659,0.402189161,60.49887856,15.49935208,9.429915981,1.005650225,08.11.2023 18:24,A-1,2.16E-06,0.6,1.4,5.45,5.34,3.81,3.64,1.53,PTQ10_321145,ITIC_120057,xylene,Jonas_DonorAcceptor-3bands-NoBG-ZnOCorr-NoInt_PTQ10:ITIC,Jonas_DonorAcceptor-3bands-NoBG-ZnOCorr-NoInt,8121343369,26.10.2023 13:07,25395_189285_OD_x1y1,x1y1,0.006226766,0.6,1.4,3,2,0,0,1,0,0,0,1,0,0,0,80
25395,PTQ10_321145,ITIC_120057,xylene,1,26,2000,1.785103854,0.093675256,0.063714093,0.11721722,0.231674228,0.278009074,2.051497104,0.05,0.996998903,2.227618667,0.087617456,0.7,2.41,0.096292355,0.061542167,0.12289964,0.693447321,0.306552679,0.166666667,0.499248598,0.400908714,59.8360382,15.26167064,9.143986632,1.001314891,08.11.2023 18:24,B-3,1.53E-06,1.4,0.6,5.45,5.34,3.81,3.64,1.53,PTQ10_321145,ITIC_120057,xylene,Jonas_DonorAcceptor-3bands-NoBG-ZnOCorr-NoInt_PTQ10:ITIC,Jonas_DonorAcceptor-3bands-NoBG-ZnOCorr-NoInt,7367978895,26.10.2023 13:07,25395_189285_OD_x3y2,x3y2,0.005872884,1.4,0.6,3,2,0,0,1,0,0,0,1,0,0,0,80
25395,PTQ10_321145,ITIC_120057,xylene,1,26,2000,1.784951733,0.093858636,0.063998833,0.119243538,0.232282101,0.278738521,2.051575945,0.05,1.011191057,2.227672958,0.088485131,0.7,2.41,0.096166983,0.060848337,0.122377632,0.694907246,0.305092754,0.166666667,0.502782196,0.401116153,59.01334998,15.40965851,9.09232016,0.999842139,08.11.2023 18:24,A-2,4.37E-06,1,1.4,5.45,5.34,3.81,3.64,1.53,PTQ10_321145,ITIC_120057,xylene,Jonas_DonorAcceptor-3bands-NoBG-ZnOCorr-NoInt_PTQ10:ITIC,Jonas_DonorAcceptor-3bands-NoBG-ZnOCorr-NoInt,9807355133,26.10.2023 13:07,25395_189285_OD_x2y1,x2y1,0.006167533,1,1.4,3,2,0,0,1,0,0,0,1,0,0,0,80
25395,PTQ10_321145,ITIC_120057,xylene,1,26,2000,1.785203639,0.093706493,0.063704563,0.117234931,0.230758008,0.276909609,2.051433074,0.05,1.006418556,2.227166918,0.088187261,0.7,2.41,0.096398223,0.060834724,0.122059919,0.694062052,0.305937948,0.166666667,0.501599506,0.398969528,59.25066596,15.21130685,8.994892205,0.998013003,08.11.2023 18:24,B-2,1.88E-06,1,0.6,5.45,5.34,3.81,3.64,1.53,PTQ10_321145,ITIC_120057,xylene,Jonas_DonorAcceptor-3bands-NoBG-ZnOCorr-NoInt_PTQ10:ITIC,Jonas_DonorAcceptor-3bands-NoBG-ZnOCorr-NoInt,8337380900,26.10.2023 13:07,25395_189285_OD_x2y2,x2y2,0.005972659,1,0.6,3,2,0,0,1,0,0,0,1,0,0,0,80
