Repository: i-MEET/ML_OrganicSolarCells

File: _Dataset Limited + Opt + PM6-L8BO DIO.csv (part 3 of 15)
BandGapAcceptor,LUMOAcceptrCalc,LUMODonorCalc,Offset,,offset - voc,plan2_Solutions_1_M1,plan2_Solutions_1_M2,plan2_Solutions_1_S1,FitSessionName,Overall_FitSessionName,FOM_UV,date_UV,name_UV,pos_UV,res_UV,xpos_UV,ypos_UV,PseudoFeature_M1,PseudoFeature_M2,HotOneEncoded_plan_Solutions_1_M1_PM6_321136,HotOneEncoded_plan_Solutions_1_M1_PTVT-T_321032,HotOneEncoded_plan_Solutions_1_M1_PTQ10_321145,HotOneEncoded_plan_Solutions_1_M1_PCE10_120058,HotOneEncoded_plan_Solutions_1_M1_D18CL_323001,HotOneEncoded_plan_Solutions_1_M2_BTP-4F-12 (Y12)_321125,HotOneEncoded_plan_Solutions_1_M2_ITIC_120057,HotOneEncoded_plan_Solutions_1_M2_ITIC-4F_120033,HotOneEncoded_plan_Solutions_1_M2_L8-BO_321144,HotOneEncoded_plan_Solutions_1_M2_PY-IT_321127,Paper_PID,featuresDeg_D.1.c_UV,featuresDeg_D.1a.w_UV,featuresDeg_D.1a.c_UV,featuresDeg_D.2.a_UV,featuresDeg_A.0.a_UV,featuresDeg_A.1.w_UV,featuresDeg_A.1.c_UV,featuresDeg_A.1a.w_UV,featuresDeg_A.1a.c_UV,featuresDeg_D_UV,featuresDeg_A_UV,featuresDeg_Dtot_UV,featuresDeg_XamD_UV,featuresDeg_Atot_UV,featuresDeg_XamA_UV,featuresDeg_atot_UV,featuresDeg_XD_UV,featuresDeg_XA_UV,FeaturesChange_D.1a.w_UV,FeaturesChange_D.1a.c_UV,FeaturesChange_D.2.a_UV,FeaturesChange_A.0.a_UV,FeaturesChange_A.1.w_UV,FeaturesChange_A.1.c_UV,FeaturesChange_A.1a.w_UV,FeaturesChange_A.1a.c_UV,FeaturesChange_D_UV,FeaturesChange_A_UV,FeaturesChange_Dtot_UV,FeaturesChange_XamD_UV,FeaturesChange_Atot_UV,FeaturesChange_XamA_UV,FeaturesChange_atot_UV,FeaturesChange_XD_UV,FeaturesChange_XA_UV
25347,PTVT-T_321032,PTVT-T,BTP-4F-12 (Y12)_321125,Y12,PTVT-T-Y12,25347_A-1,CF,1,13,2000,117.7300396,1.8973,0.10071,2.07044,0.76094,0.03135,0.06444,1.50026,0.09078,1.67281,0.14588,0.20416,0.27718,0.47368,0.314,0.3498,0.59117,0.46886,0.53114,0.9,0.538,0.35,68.02968305,23.32462614,12.55461306,0.791207131,1.216478511,0.968900738,28.37390649,27.49149894,0.791207131,19.9851,0.7756,62.17,9.6362,3.33952614,0.015607131,5.85968305,2.91841306,0.856824023,0.980274279,0.913865789,0.767542572,31.10.2023 10:06,A-1,3.29E-06,0.6,1.4,5.53,5.21,3.77,3.2,1.44,1.823529412,1.406558059,4.123441941,3.386470588,1.086558059,1.070187034,0.295350928,PTVT-T_321032,BTP-4F-12 (Y12)_321125,CF,Jonas_DonorAcceptor-NoWDonorWH2-AddInt-NewPTQ10BTP4F12-NoBG-ZnOCorr_PTVT-T:BTP-4F-12 (Y12),Jonas_DonorAcceptor-NoWDonorWH2-AddInt-NewPTQ10BTP4F12-NoBG-ZnOCorr,0.10589787,25.10.2023 12:02,25347_188618_OD_x1y1,x1y1,0.00738681,0.6,1.4,2,1,0,1,0,0,0,1,0,0,0,0,40,1.895670083,0.100294734,2.069913922,0.805802761,0.034791706,0.065555689,1.496621868,0.091297909,1.672728718,0.134649489,0.187059905,0.25583403,0.473684211,0.287698134,0.349804941,0.543532164,0.470687931,0.529312069,-0.00163,-0.00042,-0.00053,0.04487,0.00344,0.00112,-0.00364,0.00052,-0.00008,-0.01123,-0.0171,-0.02134,0,-0.0263,0,-0.04764,0.00183
25347,PTVT-T_321032,PTVT-T,BTP-4F-12 (Y12)_321125,Y12,PTVT-T-Y12,25347_B-3,CF,1,13,2000,115.3679186,1.8975,0.10062,2.07032,0.76222,0.03256,0.06451,1.5002,0.09095,1.67292,0.14315,0.20124,0.27198,0.47368,0.3095,0.3498,0.58148,0.46774,0.53226,0.9,0.538,0.35,67.71104017,22.85983246,12.217798,0.789333276,1.225676261,0.968900738,28.01875397,27.1473914,0.789333276,20.332,0.7777,62.57,9.8941,2.52783246,0.011633276,5.14104017,2.323698,0.889420342,0.985261896,0.924073827,0.809810409,31.10.2023 10:06,B-3,2.39E-06,1.4,0.6,5.53,5.21,3.77,3.2,1.44,1.823529412,1.406558059,4.123441941,3.386470588,1.086558059,1.067652457,0.297224783,PTVT-T_321032,BTP-4F-12 (Y12)_321125,CF,Jonas_DonorAcceptor-NoWDonorWH2-AddInt-NewPTQ10BTP4F12-NoBG-ZnOCorr_PTVT-T:BTP-4F-12 (Y12),Jonas_DonorAcceptor-NoWDonorWH2-AddInt-NewPTQ10BTP4F12-NoBG-ZnOCorr,0.099857964,25.10.2023 12:02,25347_188618_OD_x3y2,x3y2,0.007392999,1.4,0.6,2,1,0,1,0,0,0,1,0,0,0,0,40,1.895552211,0.099910584,2.069875255,0.821885973,0.036467888,0.065907041,1.496931419,0.091563297,1.673072442,0.132755546,0.185759008,0.252235537,0.473684211,0.285697354,0.349804941,0.53793289,0.468897777,0.531102223,-0.00195,-0.00071,-0.00044,0.05967,0.00391,0.00139,-0.00327,0.00061,0.00015,-0.01039,-0.01548,-0.01974,0,-0.0238,0,-0.04355,0.00116
25347,PTVT-T_321032,PTVT-T,BTP-4F-12 (Y12)_321125,Y12,PTVT-T-Y12,25347_B-1,CF,1,13,2000,116.7093811,1.8974,0.10069,2.07041,0.76214,0.03193,0.06451,1.50022,0.09088,1.67294,0.14451,0.20305,0.27457,0.47368,0.31228,0.3498,0.58686,0.46787,0.53213,0.9,0.538,0.35,66.63196807,23.00199745,12.11451279,0.790419709,1.220407572,0.968900738,28.07181185,27.19879923,0.790419709,20.3246,0.7738,61.39,9.655,2.67739745,0.016619709,5.24196807,2.45951279,0.883601524,0.978973565,0.921329533,0.796977986,31.10.2023 10:06,B-1,9.44E-05,0.6,0.6,5.53,5.21,3.77,3.2,1.44,1.823529412,1.406558059,4.123441941,3.386470588,1.086558059,1.069121967,0.29613835,PTVT-T_321032,BTP-4F-12 (Y12)_321125,CF,Jonas_DonorAcceptor-NoWDonorWH2-AddInt-NewPTQ10BTP4F12-NoBG-ZnOCorr_PTVT-T:BTP-4F-12 (Y12),Jonas_DonorAcceptor-NoWDonorWH2-AddInt-NewPTQ10BTP4F12-NoBG-ZnOCorr,0.104847611,25.10.2023 12:02,25347_188618_OD_x1y2,x1y2,0.00741939,0.6,0.6,2,1,0,1,0,0,0,1,0,0,0,0,40,1.895773956,0.100838002,2.069810986,0.795936201,0.034246137,0.065266266,1.497425085,0.09089423,1.672687423,0.137589841,0.187616013,0.261420698,0.473684211,0.288553428,0.349804941,0.549974126,0.475332721,0.524667279,-0.00163,0.00015,-0.00059,0.03379,0.00231,0.00075,-0.00279,0.00001,-0.00025,-0.00692,-0.01543,-0.01315,0,-0.02373,0,-0.03688,0.00746
25347,PTVT-T_321032,PTVT-T,BTP-4F-12 (Y12)_321125,Y12,PTVT-T-Y12,25347_A-2,CF,1,13,2000,117.4591185,1.89732,0.10066,2.0704,0.76202,0.03168,0.06447,1.50023,0.09082,1.67291,0.14504,0.20424,0.27558,0.47368,0.31412,0.3498,0.5897,0.46733,0.53267,0.9,0.538,0.35,66.24480529,23.05260392,12.05080311,0.789122042,1.217637747,0.968900738,28.06972069,27.1967731,0.789122042,20.1001,0.7739,61.42,9.5543,2.95250392,0.015222042,4.82480529,2.49650311,0.871923192,0.980710155,0.927167039,0.792835126,31.10.2023 10:06,A-2,8.75E-06,1,1.4,5.53,5.21,3.77,3.2,1.44,1.823529412,1.406558059,4.123441941,3.386470588,1.086558059,1.067366742,0.297436017,PTVT-T_321032,BTP-4F-12 (Y12)_321125,CF,Jonas_DonorAcceptor-NoWDonorWH2-AddInt-NewPTQ10BTP4F12-NoBG-ZnOCorr_PTVT-T:BTP-4F-12 (Y12),Jonas_DonorAcceptor-NoWDonorWH2-AddInt-NewPTQ10BTP4F12-NoBG-ZnOCorr,0.106060599,25.10.2023 12:02,25347_188618_OD_x2y1,x2y1,0.007456998,1,1.4,2,1,0,1,0,0,0,1,0,0,0,0,40,1.895596037,0.099772335,2.069798181,0.820813154,0.035035851,0.065812049,1.496416908,0.091594572,1.672865957,0.132820559,0.186480311,0.252359062,0.473684211,0.286806718,0.349804941,0.53916578,0.468033172,0.531966828,-0.00173,-0.00088,-0.00061,0.05879,0.00335,0.00134,-0.00382,0.00078,-0.00004,-0.01222,-0.01776,-0.02322,0,-0.02731,0,-0.05053,0.00071
25364,PTVT-T_321032,PTVT-T,PY-IT_321127,PY-IT,PTVT-T-PY-IT,25364_A-1,CF,0,18,2000,128.143978,1.90401,0.10212,2.07674,0.7,0.03311,0.05709,1.53522,0.07089,1.68978,0.12751,0.20372,0.24227,0.47368,0.26891,0.24242,0.51118,0.47394,0.52606,0.9,0.32,0.39,56.37384929,16.03516975,7.92884396,0.877119203,1.170700029,1,18.7723737,18.7723737,0.877119203,11.1005,0.8798,48.16,4.7034,4.93466975,-0.002680797,8.21384929,3.22544396,0.692259588,1.003056366,0.854296817,0.593201231,16.11.2023 18:06,A-1,1.26E-06,0.6,1.4,5.48,5.21,3.64,3.2,1.57,1.823529412,1.454557964,4.025442036,3.386470588,1.184557964,1.082582556,0.307438761,PTVT-T_321032,PY-IT_321127,CF,Jonas_DonorAcceptor-NoWDonorWH2-AddInt-NewPTQ10BTP4F12-NoBG-ZnOCorr_PTVT-T:PY-IT,Jonas_DonorAcceptor-NoWDonorWH2-AddInt-NewPTQ10BTP4F12-NoBG-ZnOCorr,0.23027417,25.10.2023 15:20,25364_188902_OD_x1y1,x1y1,0.012218945,0.6,1.4,2,5,0,1,0,0,0,0,0,0,0,1,57,1.895932644,0.102965024,2.074630145,0.723867061,0.020228028,0.057743037,1.532440235,0.069985397,1.687151892,0.137711712,0.2220741,0.261652253,0.473684211,0.293137812,0.242424242,0.554790065,0.471623897,0.528376103,-0.00807,0.00085,-0.00211,0.02387,-0.01288,0.00065,-0.00278,-0.00091,-0.00263,0.0102,0.01835,0.01938,0,0.02423,0,0.04361,-0.00232
25364,PTVT-T_321032,PTVT-T,PY-IT_321127,PY-IT,PTVT-T-PY-IT,25364_B-3,CF,0,18,2000,143.1057667,1.90409,0.10207,2.07759,0.7058,0.02271,0.0558,1.53655,0.06957,1.68903,0.14318,0.22092,0.27205,0.47368,0.29161,0.24242,0.56366,0.48264,0.51736,0.9,0.32,0.39,55.96893525,15.63363731,7.66150008,0.875601976,1.12707191,1,17.62023346,17.62023346,0.875601976,10.6337,0.8805,47.93,4.4882,4.99993731,-0.004898024,8.03893525,3.17330008,0.680180804,1.005593893,0.856367908,0.585812172,16.11.2023 18:06,B-3,1.20E-06,1.4,0.6,5.48,5.21,3.64,3.2,1.57,1.823529412,1.454557964,4.025442036,3.386470588,1.184557964,1.080709922,0.308955988,PTVT-T_321032,PY-IT_321127,CF,Jonas_DonorAcceptor-NoWDonorWH2-AddInt-NewPTQ10BTP4F12-NoBG-ZnOCorr_PTVT-T:PY-IT,Jonas_DonorAcceptor-NoWDonorWH2-AddInt-NewPTQ10BTP4F12-NoBG-ZnOCorr,0.347995212,25.10.2023 15:20,25364_188902_OD_x3y2,x3y2,0.011661297,1.4,0.6,2,5,0,1,0,0,0,0,0,0,0,1,57,1.893759362,0.104201166,2.072972902,0.720226608,0.009259819,0.0561327,1.532927174,0.068930563,1.685064839,0.159555352,0.240576927,0.303155169,0.473684211,0.317561543,0.242424242,0.620716712,0.488395371,0.511604629,-0.01033,0.00213,-0.00462,0.01443,-0.01345,0.00033,-0.00362,-0.00064,-0.00397,0.01637,0.01966,0.03111,0,0.02595,0,0.05706,0.00575
25364,PTVT-T_321032,PTVT-T,PY-IT_321127,PY-IT,PTVT-T-PY-IT,25364_B-1,CF,0,18,2000,148.9779651,1.90571,0.10082,2.07782,0.7357,0.01894,0.0559,1.53702,0.06955,1.68969,0.14703,0.22937,0.27937,0.47368,0.30277,0.24242,0.58213,0.4799,0.5201,0.9,0.32,0.39,55.17077213,15.63901227,7.532592567,0.873023823,1.112046616,1,17.39131067,17.39131067,0.873023823,10.5923,0.8821,43.21,4.0379,5.04671227,-0.009076177,11.96077213,3.494692567,0.677299808,1.010396254,0.783204554,0.536057136,16.11.2023 18:06,B-1,1.29E-05,0.6,0.6,5.48,5.21,3.64,3.2,1.57,1.823529412,1.454557964,4.025442036,3.386470588,1.184557964,1.077527842,0.311534141,PTVT-T_321032,PY-IT_321127,CF,Jonas_DonorAcceptor-NoWDonorWH2-AddInt-NewPTQ10BTP4F12-NoBG-ZnOCorr_PTVT-T:PY-IT,Jonas_DonorAcceptor-NoWDonorWH2-AddInt-NewPTQ10BTP4F12-NoBG-ZnOCorr,0.383865721,25.10.2023 15:20,25364_188902_OD_x1y2,x1y2,0.011520809,0.6,0.6,2,5,0,1,0,0,0,0,0,0,0,1,57,1.894148899,0.10447404,2.073353335,0.712242722,0.013492003,0.056172396,1.533006619,0.068987225,1.685154785,0.151013329,0.232274697,0.286925325,0.473684211,0.306602601,0.242424242,0.593527926,0.483423463,0.516576537,-0.01156,0.00365,-0.00447,-0.02345,-0.00545,0.00027,-0.00401,-0.00056,-0.00454,0.00398,0.00291,0.00756,0,0.00384,0,0.0114,0.00352
25364,PTVT-T_321032,PTVT-T,PY-IT_321127,PY-IT,PTVT-T-PY-IT,25364_A-2,CF,0,18,2000,144.7164819,1.90483,0.10143,2.07879,0.72301,0.02082,0.05624,1.5369,0.06963,1.68979,0.14318,0.22445,0.27205,0.47368,0.29627,0.24242,0.56832,0.47869,0.52131,0.9,0.32,0.39,55.417195,15.44173883,7.504832209,0.877001314,1.122592496,1,17.33478014,17.33478014,0.877001314,10.8069,0.8786,47.48,4.5077,4.63483883,-0.001598686,7.937195,2.997132209,0.69984994,1.0018229,0.856773787,0.600639678,16.11.2023 18:06,A-2,1.41E-06,1,1.4,5.48,5.21,3.64,3.2,1.57,1.823529412,1.454557964,4.025442036,3.386470588,1.184557964,1.082437052,0.30755665,PTVT-T_321032,PY-IT_321127,CF,Jonas_DonorAcceptor-NoWDonorWH2-AddInt-NewPTQ10BTP4F12-NoBG-ZnOCorr_PTVT-T:PY-IT,Jonas_DonorAcceptor-NoWDonorWH2-AddInt-NewPTQ10BTP4F12-NoBG-ZnOCorr,0.366168342,25.10.2023 15:20,25364_188902_OD_x2y1,x2y1,0.011696694,1,1.4,2,5,0,1,0,0,0,0,0,0,0,1,57,1.895278958,0.10360899,2.074083713,0.720138901,0.020366379,0.057250593,1.532458613,0.069704386,1.68636163,0.140341301,0.220444779,0.266648472,0.473684211,0.290987109,0.242424242,0.557635581,0.478143665,0.521856335,-0.00955,0.00217,-0.00471,-0.00287,-0.00046,0.00101,-0.00444,0.00008,-0.00343,-0.00284,-0.004,-0.0054,0,-0.00528,0,-0.01068,-0.00055
25365,PTVT-T_321032,PTVT-T,PY-IT_321127,PY-IT,PTVT-T-PY-IT,25365_B-3,CF,0,15.5,2000,116.7220348,1.9105,0.09783,2.08155,0.77988,0.03711,0.06052,1.53442,0.07302,1.69471,0.10773,0.19788,0.20469,0.47368,0.2612,0.24242,0.46589,0.43936,0.56064,0.9,0.32,0.39,54.85430391,18.79161591,8.858274607,0.859358356,1.210699195,1,22.75099425,22.75099425,0.859358356,12.6673,0.8667,49.89,5.4778,6.12431591,-0.007341644,4.96430391,3.380474607,0.674093173,1.008543169,0.909500193,0.618382275,16.11.2023 18:08,B-3,2.71E-06,1.4,0.6,5.48,5.21,3.64,3.2,1.57,1.823529412,1.454557964,4.025442036,3.386470588,1.184557964,1.060661267,0.325199608,PTVT-T_321032,PY-IT_321127,CF,Jonas_DonorAcceptor-NoWDonorWH2-AddInt-NewPTQ10BTP4F12-NoBG-ZnOCorr_PTVT-T:PY-IT,Jonas_DonorAcceptor-NoWDonorWH2-AddInt-NewPTQ10BTP4F12-NoBG-ZnOCorr,0.16070777,25.10.2023 15:26,25365_188905_OD_x3y2,x3y2,0.012592151,1.4,0.6,2,5,0,1,0,0,0,0,0,0,0,1,58,1.900302292,0.100518637,2.077625693,0.716648292,0.041588906,0.061167432,1.529232296,0.074079676,1.690174369,0.099871474,0.181763427,0.189755801,0.473684211,0.239927724,0.242424242,0.429683524,0.441617586,0.558382414,-0.0102,0.00269,-0.00392,-0.06323,0.00448,0.00064,-0.00519,0.00106,-0.00453,-0.00786,-0.01611,-0.01493,0,-0.02127,0,-0.0362,0.00226
25365,PTVT-T_321032,PTVT-T,PY-IT_321127,PY-IT,PTVT-T-PY-IT,25365_B-1,CF,0,15.5,2000,104.0239455,1.90863,0.09612,2.08036,0.80542,0.03867,0.06178,1.53191,0.07427,1.69532,0.0967,0.18316,0.18372,0.47368,0.24177,0.24242,0.42549,0.43179,0.56821,0.9,0.32,0.39,55.01328109,18.54209378,8.758984083,0.858672227,1.265392931,1,23.4630344,23.4630344,0.858672227,12.5884,0.8667,50.66,5.5277,5.95369378,-0.008027773,4.35328109,3.231284083,0.678909305,1.009349054,0.920868543,0.631089171,16.11.2023 18:08,B-1,9.15E-06,0.6,0.6,5.48,5.21,3.64,3.2,1.57,1.823529412,1.454557964,4.025442036,3.386470588,1.184557964,1.059814414,0.325885737,PTVT-T_321032,PY-IT_321127,CF,Jonas_DonorAcceptor-NoWDonorWH2-AddInt-NewPTQ10BTP4F12-NoBG-ZnOCorr_PTVT-T:PY-IT,Jonas_DonorAcceptor-NoWDonorWH2-AddInt-NewPTQ10BTP4F12-NoBG-ZnOCorr,0.16708772,25.10.2023 15:26,25365_188905_OD_x1y2,x1y2,0.011805566,0.6,0.6,2,5,0,1,0,0,0,0,0,0,0,1,58,1.900108277,0.101115041,2.076915455,0.741831674,0.033585141,0.059334347,1.531914249,0.071685741,1.689345817,0.117929917,0.201153102,0.224066842,0.473684211,0.265522095,0.242424242,0.489588937,0.457663205,0.542336795,-0.00852,0.005,-0.00345,-0.06359,-0.00508,-0.00245,0,-0.00259,-0.00597,0.02123,0.018,0.04034,0,0.02375,0,0.0641,0.02587
25365,PTVT-T_321032,PTVT-T,PY-IT_321127,PY-IT,PTVT-T-PY-IT,25365_A-3,CF,0,15.5,2000,119.0637071,1.9091,0.09882,2.08004,0.73563,0.03794,0.05884,1.53433,0.0729,1.6923,0.11468,0.19737,0.21789,0.47368,0.26053,0.24242,0.47842,0.45543,0.54457,0.9,0.32,0.39,55.72082649,17.86573136,8.611506519,0.865049154,1.202769048,1,21.4883487,21.4883487,0.865049154,11.7458,0.8671,49.66,5.0577,6.11993136,-0.002050846,6.06082649,3.553806519,0.657448596,1.002370786,0.891228704,0.587318838,16.11.2023 18:08,A-3,2.23E-06,1.4,1.4,5.48,5.21,3.64,3.2,1.57,1.823529412,1.454557964,4.025442036,3.386470588,1.184557964,1.067685123,0.31950881,PTVT-T_321032,PY-IT_321127,CF,Jonas_DonorAcceptor-NoWDonorWH2-AddInt-NewPTQ10BTP4F12-NoBG-ZnOCorr_PTVT-T:PY-IT,Jonas_DonorAcceptor-NoWDonorWH2-AddInt-NewPTQ10BTP4F12-NoBG-ZnOCorr,0.173603617,25.10.2023 15:26,25365_188905_OD_x3y1,x3y1,0.012818346,1.4,1.4,2,5,0,1,0,0,0,0,0,0,0,1,58,1.899634712,0.100546015,2.076502628,0.746192901,0.036571942,0.060327197,1.530644668,0.072686987,1.689768314,0.111268441,0.195559506,0.211410037,0.473684211,0.258138548,0.242424242,0.469548585,0.450241027,0.549758973,-0.00947,0.00173,-0.00353,0.01056,-0.00136,0.00149,-0.00369,-0.00021,-0.00253,-0.00341,-0.00181,-0.00648,0,-0.00239,0,-0.00887,-0.00519
25365,PTVT-T_321032,PTVT-T,PY-IT_321127,PY-IT,PTVT-T-PY-IT,25365_A-1,CF,0,15.5,2000,118.9773467,1.90792,0.1001,2.08046,0.71128,0.03847,0.05876,1.53454,0.07239,1.69157,0.11432,0.19716,0.21721,0.47368,0.26024,0.24242,0.47746,0.45494,0.54506,0.9,0.32,0.39,55.53109647,17.78036874,8.542989733,0.865232596,1.203086961,1,21.39132979,21.39132979,0.865232596,11.6778,0.8739,49.44,5.0454,6.10256874,-0.008667404,6.09109647,3.497589733,0.65678053,1.010017427,0.890311972,0.590589496,16.11.2023 18:08,A-1,5.53E-06,0.6,1.4,5.48,5.21,3.64,3.2,1.57,1.823529412,1.454557964,4.025442036,3.386470588,1.184557964,1.067911536,0.319325368,PTVT-T_321032,PY-IT_321127,CF,Jonas_DonorAcceptor-NoWDonorWH2-AddInt-NewPTQ10BTP4F12-NoBG-ZnOCorr_PTVT-T:PY-IT,Jonas_DonorAcceptor-NoWDonorWH2-AddInt-NewPTQ10BTP4F12-NoBG-ZnOCorr,0.17174763,25.10.2023 15:26,25365_188905_OD_x1y1,x1y1,0.013131845,0.6,1.4,2,5,0,1,0,0,0,0,0,0,0,1,58,1.900372254,0.100565386,2.077240493,0.745229123,0.037660574,0.060521462,1.53059061,0.072852154,1.690123279,0.108514156,0.192703706,0.206176897,0.473684211,0.254368892,0.242424242,0.460545788,0.447679475,0.552320525,-0.00755,0.00047,-0.00322,0.03395,-0.00081,0.00176,-0.00395,0.00046,-0.00144,-0.00581,-0.00445,-0.01104,0,-0.00588,0,-0.01691,-0.00726
25366,PTVT-T_321032,PTVT-T,PY-IT_321127,PY-IT,PTVT-T-PY-IT,25366_B-3,CF,0,13,2000,94.99897016,1.91275,0.0969,2.08329,0.72417,0.04483,0.06091,1.5318,0.07562,1.69297,0.09026,0.17177,0.17149,0.47368,0.22674,0.24242,0.39823,0.43064,0.56936,0.9,0.32,0.39,55.80286379,19.0629177,9.099213182,0.85537781,1.313904568,1,25.04685464,25.04685464,0.85537781,15.1667,0.8257,44.81,5.6118,3.8962177,0.02967781,10.99286379,3.487413182,0.79561273,0.965304442,0.803005383,0.616734644,16.11.2023 18:11,B-3,3.42E-06,1.4,0.6,5.48,5.21,3.64,3.2,1.57,1.823529412,1.454557964,4.025442036,3.386470588,1.184557964,1.055748287,0.329180154,PTVT-T_321032,PY-IT_321127,CF,Jonas_DonorAcceptor-NoWDonorWH2-AddInt-NewPTQ10BTP4F12-NoBG-ZnOCorr_PTVT-T:PY-IT,Jonas_DonorAcceptor-NoWDonorWH2-AddInt-NewPTQ10BTP4F12-NoBG-ZnOCorr,0.110739609,25.10.2023 15:32,25366_188910_OD_x3y2,x3y2,0.011740511,1.4,0.6,2,5,0,1,0,0,0,0,0,0,0,1,59,1.902734806,0.099501656,2.079302749,0.7085301,0.049687086,0.062739716,1.527160479,0.075990794,1.691052759,0.08529391,0.166273792,0.162058428,0.473684211,0.219481405,0.242424242,0.381539833,0.424748385,0.575251615,-0.01002,0.0026,-0.00399,-0.01564,0.00486,0.00183,-0.00464,0.00037,-0.00192,-0.00497,-0.0055,-0.00943,0,-0.00725,0,-0.01669,-0.00589
25366,PTVT-T_321032,PTVT-T,PY-IT_321127,PY-IT,PTVT-T-PY-IT,25366_B-2,CF,0,13,2000,81.94798354,1.91038,0.09654,2.08188,0.74165,0.04496,0.0621,1.5288,0.07679,1.69292,0.0782,0.15635,0.14857,0.47368,0.20638,0.24242,0.35495,0.41856,0.58144,0.9,0.32,0.39,55.45374777,18.95602133,8.986435608,0.854888304,1.394868953,1,26.44116562,26.44116562,0.854888304,14.8131,0.8613,52.72,6.7256,4.14292133,-0.006411696,2.73374777,2.260835608,0.781445628,1.007500039,0.9507022,0.748416869,16.11.2023 18:11,B-2,4.32E-06,1,0.6,5.48,5.21,3.64,3.2,1.57,1.823529412,1.454557964,4.025442036,3.386470588,1.184557964,1.055144115,0.32966966,PTVT-T_321032,PY-IT_321127,CF,Jonas_DonorAcceptor-NoWDonorWH2-AddInt-NewPTQ10BTP4F12-NoBG-ZnOCorr_PTVT-T:PY-IT,Jonas_DonorAcceptor-NoWDonorWH2-AddInt-NewPTQ10BTP4F12-NoBG-ZnOCorr,0.098330754,25.10.2023 15:32,25366_188910_OD_x2y2,x2y2,0.010270621,1,0.6,2,5,0,1,0,0,0,0,0,0,0,1,59,1.902380489,0.098243743,2.079026311,0.739682552,0.047831989,0.063310666,1.526720764,0.0760217,1.691893888,0.080768604,0.161767239,0.153460347,0.473684211,0.213532755,0.242424242,0.366993103,0.41788385,0.58211615,-0.008,0.0017,-0.00286,-0.00197,0.00287,0.00121,-0.00208,-0.00077,-0.00103,0.00257,0.00542,0.00489,0,0.00715,0,0.01204,-0.00068
25366,PTVT-T_321032,PTVT-T,PY-IT_321127,PY-IT,PTVT-T-PY-IT,25366_A-2,CF,0,13,2000,82.55219588,1.90999,0.096,2.08148,0.76833,0.04452,0.06191,1.52939,0.0762,1.69298,0.07814,0.15677,0.14847,0.47368,0.20694,0.24242,0.35541,0.41774,0.58226,0.9,0.32,0.39,55.33825981,18.56660067,8.741513886,0.850802499,1.389807641,1,25.80400347,25.80400347,0.850802499,14.9906,0.8644,54.51,7.0631,3.57600067,-0.013597501,0.82825981,1.678413886,0.807396048,1.015981971,0.985032782,0.807995056,16.11.2023 18:11,A-2,3.13E-06,1,1.4,5.48,5.21,3.64,3.2,1.57,1.823529412,1.454557964,4.025442036,3.386470588,1.184557964,1.050101219,0.333755465,PTVT-T_321032,PY-IT_321127,CF,Jonas_DonorAcceptor-NoWDonorWH2-AddInt-NewPTQ10BTP4F12-NoBG-ZnOCorr_PTVT-T:PY-IT,Jonas_DonorAcceptor-NoWDonorWH2-AddInt-NewPTQ10BTP4F12-NoBG-ZnOCorr,0.113262154,25.10.2023 15:32,25366_188910_OD_x2y1,x2y1,0.010665797,1,1.4,2,5,0,1,0,0,0,0,0,0,0,1,59,1.901415777,0.099774288,2.078302117,0.701344767,0.049453309,0.062937895,1.525572211,0.076764252,1.690162788,0.07885375,0.156932575,0.149822125,0.473684211,0.207150999,0.242424242,0.356973124,0.419712496,0.580287504,-0.00858,0.00378,-0.00318,-0.06699,0.00494,0.00103,-0.00381,0.00056,-0.00282,0.00071,0.00016,0.00135,0,0.00021,0,0.00156,0.00197
25367,PTVT-T_321032,PTVT-T,PY-IT_321127,PY-IT,PTVT-T-PY-IT,25367_A-2,CF,0,13,1000,106.6905567,1.90818,0.09631,2.08071,0.77812,0.03672,0.06069,1.53227,0.07384,1.69372,0.09867,0.18639,0.18748,0.47368,0.24603,0.24242,0.43351,0.43247,0.56753,0.9,0.32,0.39,54.33472655,17.85654004,8.376811534,0.863383902,1.254316865,1,22.39775932,22.39775932,0.863383902,13.5689,0.8701,50.12,5.9174,4.28764004,-0.006716098,4.21472655,2.459411534,0.759884052,1.007778808,0.922430335,0.706402427,16.11.2023 18:14,A-2,2.65E-06,1,1.4,5.48,5.21,3.64,3.2,1.57,1.823529412,1.454557964,4.025442036,3.386470588,1.184557964,1.065629789,0.321174062,PTVT-T_321032,PY-IT_321127,CF,Jonas_DonorAcceptor-NoWDonorWH2-AddInt-NewPTQ10BTP4F12-NoBG-ZnOCorr_PTVT-T:PY-IT,Jonas_DonorAcceptor-NoWDonorWH2-AddInt-NewPTQ10BTP4F12-NoBG-ZnOCorr,0.189826876,25.10.2023 15:37,25367_188916_OD_x2y1,x2y1,0.012161794,1,1.4,2,5,0,1,0,0,0,0,0,0,0,1,60,1.899623681,0.100677426,2.076462854,0.756918456,0.036312195,0.059946718,1.531227884,0.072184833,1.689662103,0.113238475,0.197064414,0.215153103,0.473684211,0.260125026,0.242424242,0.475278128,0.452582236,0.547417764,-0.00856,0.00437,-0.00424,-0.0212,-0.00041,-0.00074,-0.00104,-0.00165,-0.00406,0.01457,0.01068,0.02767,0,0.0141,0,0.04177,0.02011
25367,PTVT-T_321032,PTVT-T,PY-IT_321127,PY-IT,PTVT-T-PY-IT,25367_B-2,CF,0,13,1000,123.913249,1.90777,0.09867,2.08038,0.74991,0.03403,0.05852,1.53501,0.07194,1.69231,0.11719,0.20463,0.22266,0.47368,0.27011,0.24242,0.49277,0.45185,0.54815,0.9,0.32,0.39,55.16270359,17.46282979,8.340194172,0.865796842,1.185243248,1,20.6977011,20.6977011,0.865796842,13.3588,0.8763,50.15,5.8709,4.10402979,-0.010503158,5.01270359,2.469294172,0.764984837,1.012131204,0.909128754,0.703928455,16.11.2023 18:14,B-2,2.72E-06,1,0.6,5.48,5.21,3.64,3.2,1.57,1.823529412,1.454557964,4.025442036,3.386470588,1.184557964,1.068607955,0.318761122,PTVT-T_321032,PY-IT_321127,CF,Jonas_DonorAcceptor-NoWDonorWH2-AddInt-NewPTQ10BTP4F12-NoBG-ZnOCorr_PTVT-T:PY-IT,Jonas_DonorAcceptor-NoWDonorWH2-AddInt-NewPTQ10BTP4F12-NoBG-ZnOCorr,0.226343929,25.10.2023 15:37,25367_188916_OD_x2y2,x2y2,0.012545015,1,0.6,2,5,0,1,0,0,0,0,0,0,0,1,60,1.899635789,0.101262589,2.077496942,0.749001851,0.027393345,0.05877031,1.53297086,0.071105888,1.688876657,0.126197439,0.213269953,0.239775134,0.473684211,0.281516338,0.242424242,0.521291472,0.459836435,0.540163565,-0.00813,0.00259,-0.00288,-0.00091,-0.00663,0.00025,-0.00204,-0.00084,-0.00343,0.00901,0.00864,0.01712,0,0.0114,0,0.02852,0.00799
25367,PTVT-T_321032,PTVT-T,PY-IT_321127,PY-IT,PTVT-T-PY-IT,25367_A-1,CF,0,13,1000,130.5546144,1.90774,0.09897,2.08023,0.75253,0.03276,0.05854,1.53541,0.07174,1.69248,0.12245,0.21351,0.23266,0.47368,0.28184,0.24242,0.5145,0.45221,0.54779,0.9,0.32,0.39,55.24373189,16.86442248,8.105640189,0.870027217,1.163223206,1,19.61708759,19.61708759,0.870027217,11.2799,0.8768,37.22,3.6812,5.58452248,-0.006772783,18.02373189,4.424440189,0.668857769,1.007784565,0.673741594,0.4541529,16.11.2023 18:14,A-1,1.47E-06,0.6,1.4,5.48,5.21,3.64,3.2,1.57,1.823529412,1.454557964,4.025442036,3.386470588,1.184557964,1.073829287,0.314530747,PTVT-T_321032,PY-IT_321127,CF,Jonas_DonorAcceptor-NoWDonorWH2-AddInt-NewPTQ10BTP4F12-NoBG-ZnOCorr_PTVT-T:PY-IT,Jonas_DonorAcceptor-NoWDonorWH2-AddInt-NewPTQ10BTP4F12-NoBG-ZnOCorr,0.222706497,25.10.2023 15:37,25367_188916_OD_x1y1,x1y1,0.012390483,0.6,1.4,2,5,0,1,0,0,0,0,0,0,0,1,60,1.898736405,0.10193737,2.075760655,0.735917175,0.035532019,0.058874021,1.531598219,0.071627553,1.688109149,0.116744511,0.196852585,0.221814571,0.473684211,0.259845413,0.242424242,0.481659984,0.46052107,0.53947893,-0.00901,0.00297,-0.00447,-0.01661,0.00277,0.00034,-0.00381,-0.00011,-0.00437,-0.00571,-0.01666,-0.01085,0,-0.02199,0,-0.03284,0.00831
25367,PTVT-T_321032,PTVT-T,PY-IT_321127,PY-IT,PTVT-T-PY-IT,25367_B-3,CF,0,13,1000,134.2721512,1.90478,0.10095,2.07812,0.72915,0.0298,0.05718,1.53562,0.07088,1.69049,0.12936,0.21473,0.24578,0.47368,0.28345,0.24242,0.52923,0.46441,0.53559,0.9,0.32,0.39,54.46274293,16.26706864,7.698013754,0.868900153,1.152038669,1,18.7402921,18.7402921,0.868900153,12.545,0.8821,48.35,5.35,3.72206864,-0.013199847,6.11274293,2.348013754,0.771189959,1.015191443,0.887762852,0.694984469,16.11.2023 18:14,B-3,1.15E-05,1.4,0.6,5.48,5.21,3.64,3.2,1.57,1.823529412,1.454557964,4.025442036,3.386470588,1.184557964,1.07243821,0.315657811,PTVT-T_321032,PY-IT_321127,CF,Jonas_DonorAcceptor-NoWDonorWH2-AddInt-NewPTQ10BTP4F12-NoBG-ZnOCorr_PTVT-T:PY-IT,Jonas_DonorAcceptor-NoWDonorWH2-AddInt-NewPTQ10BTP4F12-NoBG-ZnOCorr,0.26466812,25.10.2023 15:37,25367_188916_OD_x3y2,x3y2,0.011706727,1.4,0.6,2,5,0,1,0,0,0,0,0,0,0,1,60,1.8990391,0.101882176,2.07751334,0.735474844,0.024197497,0.057919099,1.533543317,0.070757035,1.687659706,0.130470364,0.215061732,0.247893691,0.473684211,0.283881486,0.242424242,0.531775176,0.466162585,0.533837415,-0.00574,0.00093,-0.00061,0.00633,-0.0056,0.00074,-0.00207,-0.00012,-0.00283,0.00111,0.00033,0.00211,0,0.00043,0,0.00254,0.00175
25368,PTVT-T_321032,PTVT-T,PY-IT_321127,PY-IT,PTVT-T-PY-IT,25368_B-3,CF,2,13,1000,131.582552,1.90154,0.10069,2.07801,0.73798,0.03028,0.05914,1.53215,0.07197,1.68919,0.12442,0.21424,0.23639,0.47368,0.2828,0.24242,0.51919,0.45531,0.54469,0.9,0.32,0.39,54.33520864,16.88105699,7.93870645,0.86550338,1.161017485,1,19.59920233,19.59920233,0.86550338,11.9089,0.6657,36.36,2.8831,4.97215699,0.19980338,17.97520864,5.05560645,0.70545938,0.769147776,0.669179357,0.363169997,16.11.2023 18:16,B-3,2.62E-06,1.4,0.6,5.48,5.21,3.64,3.2,1.57,1.823529412,1.454557964,4.025442036,3.386470588,1.184557964,1.06824575,0.319054584,PTVT-T_321032,PY-IT_321127,CF,Jonas_DonorAcceptor-NoWDonorWH2-AddInt-NewPTQ10BTP4F12-NoBG-ZnOCorr_PTVT-T:PY-IT,Jonas_DonorAcceptor-NoWDonorWH2-AddInt-NewPTQ10BTP4F12-NoBG-ZnOCorr,0.217345021,25.10.2023 15:43,25368_188922_OD_x3y2,x3y2,0.011540736,1.4,0.6,2,5,0,1,0,0,0,0,0,0,0,1,61,1.896583414,0.102408185,2.075145573,0.749084759,0.025527594,0.057783968,1.532315376,0.07028565,1.687184917,0.131634773,0.215549105,0.250106069,0.473684211,0.284524819,0.242424242,0.534630888,0.467810736,0.532189264,-0.00496,0.00172,-0.00287,0.0111,-0.00475,-0.00136,0.00016,-0.00168,-0.002,0.00722,0.00131,0.01372,0,0.00172,0,0.01544,0.01251
25368,PTVT-T_321032,PTVT-T,PY-IT_321127,PY-IT,PTVT-T-PY-IT,25368_A-2,CF,2,13,1000,132.3097813,1.90086,0.10041,2.07737,0.75495,0.031,0.05913,1.53209,0.07166,1.68942,0.12466,0.21498,0.23685,0.47368,0.28377,0.24242,0.52062,0.45493,0.54507,0.9,0.32,0.39,53.87166398,16.97656965,7.89657884,0.863433005,1.158352112,1,19.66484531,19.66484531,0.863433005,12.918,0.873,47.92,5.4041,4.05856965,-0.009566995,5.95166398,2.49247884,0.760931111,1.011080182,0.889521438,0.684359659,16.11.2023 18:16,A-2,2.97E-06,1,1.4,5.48,5.21,3.64,3.2,1.57,1.823529412,1.454557964,4.025442036,3.386470588,1.184557964,1.065690394,0.321124959,PTVT-T_321032,PY-IT_321127,CF,Jonas_DonorAcceptor-NoWDonorWH2-AddInt-NewPTQ10BTP4F12-NoBG-ZnOCorr_PTVT-T:PY-IT,Jonas_DonorAcceptor-NoWDonorWH2-AddInt-NewPTQ10BTP4F12-NoBG-ZnOCorr,0.232387585,25.10.2023 15:43,25368_188922_OD_x2y1,x2y1,0.011794628,1,1.4,2,5,0,1,0,0,0,0,0,0,0,1,61,1.898748302,0.100470005,2.074765563,0.793898782,0.024079474,0.058431378,1.532741934,0.070788467,1.688716182,0.132943018,0.219546471,0.252591734,0.473684211,0.289801342,0.242424242,0.542393076,0.465280061,0.534719939,-0.00211,0.00006,-0.00261,0.03895,-0.00692,-0.0007,0.00065,-0.00087,-0.0007,0.00829,0.00457,0.01575,0,0.00603,0,0.02178,0.01035
25368,PTVT-T_321032,PTVT-T,PY-IT_321127,PY-IT,PTVT-T-PY-IT,25368_B-1,CF,2,13,1000,131.1057057,1.8993,0.10268,2.07669,0.70883,0.03176,0.05812,1.53197,0.07134,1.68747,0.127,0.21097,0.2413,0.47368,0.27848,0.24242,0.51979,0.46423,0.53577,0.9,0.32,0.39,55.09498964,16.43554871,7.855373879,0.867502124,1.16282688,1,19.11169783,19.11169783,0.867502124,12.0572,0.8802,48.68,5.1659,4.37834871,-0.012697876,6.41498964,2.689473879,0.733604957,1.014637285,0.883564918,0.657626242,16.11.2023 18:16,B-1,2.37E-06,0.6,0.6,5.48,5.21,3.64,3.2,1.57,1.823529412,1.454557964,4.025442036,3.386470588,1.184557964,1.070712696,0.31705584,PTVT-T_321032,PY-IT_321127,CF,Jonas_DonorAcceptor-NoWDonorWH2-AddInt-NewPTQ10BTP4F12-NoBG-ZnOCorr_PTVT-T:PY-IT,Jonas_DonorAcceptor-NoWDonorWH2-AddInt-NewPTQ10BTP4F12-NoBG-ZnOCorr,0.229589788,25.10.2023 15:43,25368_188922_OD_x1y2,x1y2,0.012058187,0.6,0.6,2,5,0,1,0,0,0,0,0,0,0,1,61,1.900493738,0.099442821,2.076971312,0.802397419,0.023808196,0.059161768,1.532562543,0.071000615,1.689898562,0.129378559,0.220813942,0.245819261,0.473684211,0.291474403,0.242424242,0.537293665,0.457513791,0.542486209,0.0012,-0.00324,0.00028,0.09357,-0.00795,0.00104,0.00059,-0.00034,0.00243,0.00238,0.00984,0.00452,0,0.01299,0,0.01751,-0.00672
25368,PTVT-T_321032,PTVT-T,PY-IT_321127,PY-IT,PTVT-T-PY-IT,25368_B-2,CF,2,13,1000,143.5978348,1.89906,0.10256,2.07616,0.72418,0.02307,0.0572,1.53308,0.07033,1.68705,0.13994,0.22489,0.26588,0.47368,0.29685,0.24242,0.56273,0.47248,0.52752,0.9,0.32,0.39,54.16970059,16.57866709,7.769183994,0.865106074,1.126516277,1,18.67613833,18.67613833,0.865106074,11.7995,0.6938,35.26,2.8862,4.77916709,0.171306074,18.90970059,4.882983994,0.711727905,0.801982579,0.650917388,0.371493326,16.11.2023 18:16,B-2,2.35E-06,1,0.6,5.48,5.21,3.64,3.2,1.57,1.823529412,1.454557964,4.025442036,3.386470588,1.184557964,1.067755376,0.31945189,PTVT-T_321032,PY-IT_321127,CF,Jonas_DonorAcceptor-NoWDonorWH2-AddInt-NewPTQ10BTP4F12-NoBG-ZnOCorr_PTVT-T:PY-IT,Jonas_DonorAcceptor-NoWDonorWH2-AddInt-NewPTQ10BTP4F12-NoBG-ZnOCorr,0.324662392,25.10.2023 15:43,25368_188922_OD_x2y2,x2y2,0.011456141,1,0.6,2,5,0,1,0,0,0,0,0,0,0,1,61,1.898538576,0.100925503,2.076058443,0.775741089,0.024667895,0.058472868,1.53243896,0.070643132,1.688541739,0.130506666,0.218181524,0.247962665,0.473684211,0.287999611,0.242424242,0.535962276,0.462662263,0.537337737,-0.00052,-0.00164,-0.0001,0.05156,0.0016,0.00128,-0.00064,0.00032,0.00149,-0.00943,-0.00671,-0.01792,0,-0.00886,0,-0.02677,-0.00982
25369,PTVT-T_321032,PTVT-T,PY-IT_321127,PY-IT,PTVT-T-PY-IT,25369_B-1,CF,0,13,3000,68.43133403,1.90815,0.09807,2.07977,0.7,0.04102,0.06151,1.52714,0.07733,1.69099,0.06899,0.13828,0.13108,0.47368,0.18253,0.24242,0.31361,0.41798,0.58202,0.9,0.32,0.39,56.48848353,18.6240766,8.9692023,0.852548617,1.501792481,1,27.9694982,27.9694982,0.852548617,14.5646,0.8637,55.95,7.0379,4.0594766,-0.011151383,0.53848353,1.9313023,0.782030718,1.013080055,0.990467375,0.784674017,16.11.2023 18:19,B-1,6.28E-06,0.6,0.6,5.48,5.21,3.64,3.2,1.57,1.823529412,1.454557964,4.025442036,3.386470588,1.184557964,1.052256361,0.332009347,PTVT-T_321032,PY-IT_321127,CF,Jonas_DonorAcceptor-NoWDonorWH2-AddInt-NewPTQ10BTP4F12-NoBG-ZnOCorr_PTVT-T:PY-IT,Jonas_DonorAcceptor-NoWDonorWH2-AddInt-NewPTQ10BTP4F12-NoBG-ZnOCorr,0.090012284,25.10.2023 15:49,25369_188924_OD_x1y2,x1y2,0.00839308,0.6,0.6,2,5,0,1,0,0,0,0,0,0,0,1,62,1.899499694,0.098794638,2.075431557,0.7,0.043089294,0.062924582,1.523361908,0.077457501,1.689799239,0.063340372,0.132686801,0.120346706,0.473684211,0.175146578,0.242424242,0.295493284,0.407273914,0.592726086,-0.00865,0.00072,-0.00434,0,0.00207,0.00142,-0.00377,0.00013,-0.00119,-0.00565,-0.00559,-0.01074,0,-0.00738,0,-0.01812,-0.0107
25369,PTVT-T_321032,PTVT-T,PY-IT_321127,PY-IT,PTVT-T-PY-IT,25369_B-3,CF,0,13,3000,65.66376192,1.90914,0.09763,2.08103,0.7,0.03988,0.06154,1.52717,0.07737,1.69117,0.06648,0.13504,0.12631,0.47368,0.17826,0.24242,0.30456,0.41471,0.58529,0.9,0.32,0.39,56.5137758,18.60814775,8.95143832,0.851207327,1.526743807,1,28.40987434,28.40987434,0.851207327,14.9504,0.8588,55.05,7.0683,3.65774775,-0.007592673,1.4637758,1.88313832,0.803433002,1.008919887,0.974098779,0.789627292,16.11.2023 18:19,B-3,2.53E-06,1.4,0.6,5.48,5.21,3.64,3.2,1.57,1.823529412,1.454557964,4.025442036,3.386470588,1.184557964,1.050600877,0.333350637,PTVT-T_321032,PY-IT_321127,CF,Jonas_DonorAcceptor-NoWDonorWH2-AddInt-NewPTQ10BTP4F12-NoBG-ZnOCorr_PTVT-T:PY-IT,Jonas_DonorAcceptor-NoWDonorWH2-AddInt-NewPTQ10BTP4F12-NoBG-ZnOCorr,0.095325727,25.10.2023 15:49,25369_188924_OD_x3y2,x3y2,0.00809374,1.4,0.6,2,5,0,1,0,0,0,0,0,0,0,1,62,1.89867975,0.099101796,2.075435349,0.7,0.042842159,0.063108793,1.523074071,0.077332405,1.689892951,0.063385336,0.133710084,0.120432139,0.473684211,0.17649731,0.242424242,0.296929449,0.405591763,0.594408237,-0.01046,0.00147,-0.0056,0,0.00296,0.00157,-0.00409,-0.00004,-0.00128,-0.00309,-0.00133,-0.00587,0,-0.00176,0,-0.00763,-0.00912
25369,PTVT-T_321032,PTVT-T,PY-IT_321127,PY-IT,PTVT-T-PY-IT,25369_A-2,CF,0,13,3000,68.76652433,1.90807,0.09807,2.0796,0.7,0.04283,0.06142,1.52696,0.07759,1.69063,0.06874,0.13893,0.13062,0.47368,0.18339,0.24242,0.31401,0.41596,0.58404,0.9,0.32,0.39,56.49190664,18.39642373,8.875332262,0.854013987,1.499754003,1,27.59011012,27.59011012,0.854013987,13.5936,0.8593,55.02,6.4269,4.80282373,-0.005286013,1.47190664,2.448432262,0.738926228,1.006189609,0.973944823,0.724130636,16.11.2023 18:19,A-2,3.73E-06,1,1.4,5.48,5.21,3.64,3.2,1.57,1.823529412,1.454557964,4.025442036,3.386470588,1.184557964,1.054064991,0.330543977,PTVT-T_321032,PY-IT_321127,CF,Jonas_DonorAcceptor-NoWDonorWH2-AddInt-NewPTQ10BTP4F12-NoBG-ZnOCorr_PTVT-T:PY-IT,Jonas_DonorAcceptor-NoWDonorWH2-AddInt-NewPTQ10BTP4F12-NoBG-ZnOCorr,0.085330088,25.10.2023 15:49,25369_188924_OD_x2y1,x2y1,0.00857194,1,1.4,2,5,0,1,0,0,0,0,0,0,0,1,62,1.898698279,0.099062101,2.075182249,0.7,0.044687434,0.063094181,1.523041246,0.077509173,1.689511394,0.064685046,0.136618131,0.122901587,0.473684211,0.180335932,0.242424242,0.303237519,0.405298849,0.594701151,-0.00937,0.00099,-0.00442,0,0.00185,0.00167,-0.00392,-0.00008,-0.00112,-0.00406,-0.00231,-0.00771,0,-0.00305,0,-0.01077,-0.01067
25369,PTVT-T_321032,PTVT-T,PY-IT_321127,PY-IT,PTVT-T-PY-IT,25369_A-3,CF,0,13,3000,65.26644182,1.90911,0.09736,2.08142,0.7,0.04037,0.06157,1.52677,0.07751,1.69111,0.06585,0.13459,0.12511,0.47368,0.17766,0.24242,0.30277,0.41322,0.58678,0.9,0.32,0.39,56.70394266,18.33138781,8.86750781,0.85308632,1.530505748,1,28.05629442,28.05629442,0.85308632,13.4085,0.8601,56.48,6.5133,4.92288781,-0.00701368,0.22394266,2.35420781,0.731450348,1.008221536,0.996050669,0.734513027,16.11.2023 18:19,A-3,2.00E-06,1.4,1.4,5.48,5.21,3.64,3.2,1.57,1.823529412,1.454557964,4.025442036,3.386470588,1.184557964,1.05292002,0.331471644,PTVT-T_321032,PY-IT_321127,CF,Jonas_DonorAcceptor-NoWDonorWH2-AddInt-NewPTQ10BTP4F12-NoBG-ZnOCorr_PTVT-T:PY-IT,Jonas_DonorAcceptor-NoWDonorWH2-AddInt-NewPTQ10BTP4F12-NoBG-ZnOCorr,0.095006547,25.10.2023 15:49,25369_188924_OD_x3y1,x3y1,0.008061055,1.4,1.4,2,5,0,1,0,0,0,0,0,0,0,1,62,1.898634196,0.098939404,2.075458859,0.7,0.044714745,0.063216831,1.522980937,0.077500609,1.689688937,0.064736452,0.13696318,0.122999259,0.473684211,0.180791398,0.242424242,0.303790657,0.404881639,0.595118361,-0.01047,0.00158,-0.00596,0,0.00434,0.00165,-0.00379,-0.00001,-0.00142,-0.00111,0.00237,-0.00211,0,0.00313,0,0.00102,-0.00833
25370,PTVT-T_321032,PTVT-T,PY-IT_321127,PY-IT,PTVT-T-PY-IT,25370_B-2,CF,2,13,3000,71.40362386,1.90136,0.09913,2.07798,0.7,0.04105,0.06247,1.52362,0.07755,1.68847,0.07072,0.14296,0.13437,0.47368,0.18871,0.24242,0.32308,0.41591,0.58409,0.9,0.32,0.39,55.24956791,18.83991189,8.753581197,0.840965174,1.479577332,1,27.87510658,27.87510658,0.840965174,14.6384,0.2431,27.21,0.9684,4.20151189,0.597865174,28.03956791,7.785181197,0.776988772,0.289072613,0.492492539,0.110629008,16.11.2023 18:21,B-2,6.73E-06,1,0.6,5.48,5.21,3.64,3.2,1.57,1.823529412,1.454557964,4.025442036,3.386470588,1.184557964,1.037959521,0.34359279,PTVT-T_321032,PY-IT_321127,CF,Jonas_DonorAcceptor-NoWDonorWH2-AddInt-NewPTQ10BTP4F12-NoBG-ZnOCorr_PTVT-T:PY-IT,Jonas_DonorAcceptor-NoWDonorWH2-AddInt-NewPTQ10BTP4F12-NoBG-ZnOCorr,0.088642571,25.10.2023 15:55,25370_188941_OD_x2y2,x2y2,0.008573076,1,0.6,2,5,0,1,0,0,0,0,0,0,0,1,63,1.896566379,0.100191768,2.07279643,0.7,0.045409609,0.062832737,1.522203204,0.077594272,1.688323449,0.064528377,0.134814189,0.122603917,0.473684211,0.17795473,0.242424242,0.300558647,0.407922323,0.592077677,-0.0048,0.00106,-0.00518,0,0.00436,0.00036,-0.00142,0.00004,-0.00014,-0.00619,-0.00815,-0.01177,0,-0.01075,0,-0.02252,-0.00798
25370,PTVT-T_321032,PTVT-T,PY-IT_321127,PY-IT,PTVT-T-PY-IT,25370_B-1,CF,2,13,3000,70.35114498,1.89962,0.10006,2.07564,0.7,0.04114,0.06228,1.52313,0.07759,1.68765,0.07021,0.14131,0.13341,0.47368,0.18653,0.24242,0.31994,0.41697,0.58303,0.9,0.32,0.39,55.32768449,18.71531407,8.719059524,0.842034775,1.48939834,1,27.8745577,27.8745577,0.842034775,15.2782,0.6606,35.57,3.5906,3.43711407,0.181434775,19.75768449,5.128459524,0.816347508,0.784528169,0.642896957,0.41181047,16.11.2023 18:21,B-1,9.25E-06,0.6,0.6,5.48,5.21,3.64,3.2,1.57,1.823529412,1.454557964,4.025442036,3.386470588,1.184557964,1.039279673,0.342523189,PTVT-T_321032,PY-IT_321127,CF,Jonas_DonorAcceptor-NoWDonorWH2-AddInt-NewPTQ10BTP4F12-NoBG-ZnOCorr_PTVT-T:PY-IT,Jonas_DonorAcceptor-NoWDonorWH2-AddInt-NewPTQ10BTP4F12-NoBG-ZnOCorr,0.085123952,25.10.2023 15:55,25370_188941_OD_x1y2,x1y2,0.008450668,0.6,0.6,2,5,0,1,0,0,0,0,0,0,0,1,63,1.896838084,0.100095627,2.073047146,0.7,0.045202057,0.062871828,1.522334922,0.077582468,1.688450565,0.064808792,0.135630373,0.123136705,0.473684211,0.179032092,0.242424242,0.302168797,0.407509665,0.592490335,-0.00279,0.00003,-0.00259,0,0.00406,0.00059,-0.0008,-0.00001,0.0008,-0.0054,-0.00568,-0.01027,0,-0.0075,0,-0.01777,-0.00946
25370,PTVT-T_321032,PTVT-T,PY-IT_321127,PY-IT,PTVT-T-PY-IT,25370_A-2,CF,2,13,3000,72.38775995,1.89982,0.10003,2.07582,0.7,0.04241,0.06232,1.52339,0.07771,1.68765,0.07162,0.14408,0.13607,0.47368,0.19019,0.24242,0.32626,0.41706,0.58294,0.9,0.32,0.39,55.228876,18.52760284,8.594099461,0.83987555,1.472586944,1,27.28350604,27.28350604,0.83987555,14.0046,0.8563,55.28,6.6288,4.52300284,-0.01642445,-0.051124,1.965299461,0.755877602,1.019555814,1.000925675,0.771319907,16.11.2023 18:21,A-2,4.91E-06,1,1.4,5.48,5.21,3.64,3.2,1.57,1.823529412,1.454557964,4.025442036,3.386470588,1.184557964,1.036614654,0.344682414,PTVT-T_321032,PY-IT_321127,CF,Jonas_DonorAcceptor-NoWDonorWH2-AddInt-NewPTQ10BTP4F12-NoBG-ZnOCorr_PTVT-T:PY-IT,Jonas_DonorAcceptor-NoWDonorWH2-AddInt-NewPTQ10BTP4F12-NoBG-ZnOCorr,0.078091037,25.10.2023 15:55,25370_188941_OD_x2y1,x2y1,0.008709455,1,1.4,2,5,0,1,0,0,0,0,0,0,0,1,63,1.897126174,0.100132064,2.073467411,0.7,0.046243564,0.06299133,1.522497358,0.07761219,1.688613098,0.066206383,0.138808411,0.125792128,0.473684211,0.183227102,0.242424242,0.30901923,0.407072252,0.592927748,-0.00269,0.0001,-0.00236,0,0.00383,0.00067,-0.0009,-0.0001,0.00096,-0.00541,-0.00527,-0.01028,0,-0.00696,0,-0.01724,-0.00999
25370,PTVT-T_321032,PTVT-T,PY-IT_321127,PY-IT,PTVT-T-PY-IT,25370_A-3,CF,2,13,3000,67.23937375,1.89913,0.10023,2.07492,0.7,0.04185,0.06203,1.52253,0.07776,1.68673,0.06803,0.1369,0.12926,0.47368,0.18071,0.24242,0.30997,0.41701,0.58299,0.9,0.32,0.39,55.12338592,18.36585724,8.533580342,0.842915794,1.517304221,1,27.86659272,27.86659272,0.842915794,13.461,0.8563,55.52,6.4001,4.90485724,-0.013384206,-0.39661408,2.133480342,0.732936112,1.015878462,1.007195024,0.749990009,16.11.2023 18:21,A-3,3.11E-06,1.4,1.4,5.48,5.21,3.64,3.2,1.57,1.823529412,1.454557964,4.025442036,3.386470588,1.184557964,1.040367069,0.34164217,PTVT-T_321032,PY-IT_321127,CF,Jonas_DonorAcceptor-NoWDonorWH2-AddInt-NewPTQ10BTP4F12-NoBG-ZnOCorr_PTVT-T:PY-IT,Jonas_DonorAcceptor-NoWDonorWH2-AddInt-NewPTQ10BTP4F12-NoBG-ZnOCorr,0.081449766,25.10.2023 15:55,25370_188941_OD_x3y1,x3y1,0.008285435,1.4,1.4,2,5,0,1,0,0,0,0,0,0,0,1,63,1.896444987,0.100289192,2.072742657,0.7,0.046268791,0.062930288,1.522361771,0.077579606,1.688198235,0.065974764,0.137948286,0.125352053,0.473684211,0.182091738,0.242424242,0.307443791,0.407723481,0.592276519,-0.00269,0.00006,-0.00217,0,0.00442,0.0009,-0.00017,-0.00018,0.00147,-0.00206,0.00105,-0.00391,0,0.00138,0,-0.00252,-0.00929
25371,PTVT-T_321032,PTVT-T,PY-IT_321127,PY-IT,PTVT-T-PY-IT,25371_B-3,CF,1,13,2000,90.64957323,1.90246,0.09988,2.07908,0.7,0.04491,0.06218,1.5265,0.0764,1.68953,0.08625,0.16673,0.16387,0.47368,0.22008,0.24242,0.38395,0.42681,0.57319,0.9,0.32,0.39,56.89748739,18.43923703,9.007515544,0.858556707,1.341685975,1,24.73966571,24.73966571,0.858556707,14.5575,0.8659,52.11,6.5695,3.88173703,-0.007343293,4.78748739,2.438015544,0.789484943,1.008553067,0.915857666,0.729335405,16.11.2023 18:24,B-3,2.79E-06,1.4,0.6,5.48,5.21,3.64,3.2,1.57,1.823529412,1.454557964,4.025442036,3.386470588,1.184557964,1.059671834,0.326001257,PTVT-T_321032,PY-IT_321127,CF,Jonas_DonorAcceptor-NoWDonorWH2-AddInt-NewPTQ10BTP4F12-NoBG-ZnOCorr_PTVT-T:PY-IT,Jonas_DonorAcceptor-NoWDonorWH2-AddInt-NewPTQ10BTP4F12-NoBG-ZnOCorr,0.08954832,25.10.2023 16:01,25371_188952_OD_x3y2,x3y2,0.010870998,1.4,0.6,2,5,0,1,0,0,0,0,0,0,0,1,64,1.900850967,0.100319687,2.078017365,0.7,0.048278094,0.062369387,1.526321191,0.076405113,1.689605043,0.081277781,0.160225055,0.154427783,0.473684211,0.211497073,0.242424242,0.365924856,0.42202048,0.57797952,-0.00161,0.00044,-0.00106,0,0.00336,0.00019,-0.00018,0,0.00008,-0.00497,-0.0065,-0.00945,0,-0.00858,0,-0.01803,-0.00479
