Repository: i-MEET/ML_OrganicSolarCells

File: _Dataset Limited.csv (part 3 of 7)
plan_Info_PID,plan_Solutions_1_M1,plan_Solutions_1_M2,plan_Solutions_1_S1,plan_Solutions_1_ann. time,plan_Solutions_1_conc.,plan_Solutions_1_speed,features_A.1.c_UV,features_A.1.w_UV,features_A.1a.c_UV,features_A.1a.w_UV,features_A_UV,features_Atot_UV,features_D.1.c_UV,features_D.1a.c_UV,features_D_UV,features_Dtot_UV,features_XA_UV,features_XD_UV,features_XamA_UV,features_XamD_UV,features_atot_UV,FF_IV,JSC_IV,PCE_IV,VOC_IV,date_IV,pos_IV,sigp_IV,xpos_IV,ypos_IV,EnergyLevel_HOMO_Acceptor,EnergyLevel_HOMO_Donor,EnergyLevel_LUMO_Acceptor,EnergyLevel_LUMO_Donor,EnergyLevel_Offset,plan2_Solutions_1_M1,plan2_Solutions_1_M2,plan2_Solutions_1_S1,FitSessionName,Overall_FitSessionName,FOM_UV,date_UV,name_UV,pos_UV,res_UV,xpos_UV,ypos_UV,PseudoFeature_M1,PseudoFeature_M2,HotOneEncoded_plan_Solutions_1_M1_PM6_321136,HotOneEncoded_plan_Solutions_1_M1_PTVT-T_321032,HotOneEncoded_plan_Solutions_1_M1_PTQ10_321145,HotOneEncoded_plan_Solutions_1_M1_PCE10_120058,HotOneEncoded_plan_Solutions_1_M1_D18CL_323001,HotOneEncoded_plan_Solutions_1_M2_BTP-4F-12 (Y12)_321125,HotOneEncoded_plan_Solutions_1_M2_ITIC_120057,HotOneEncoded_plan_Solutions_1_M2_ITIC-4F_120033,HotOneEncoded_plan_Solutions_1_M2_L8-BO_321144,HotOneEncoded_plan_Solutions_1_M2_PY-IT_321127,Paper_PID
25373,PTVT-T_321032,L8-BO_321144,CF,0,15.5,2000,1.547220137,0.06397109,1.710936675,0.089216356,0.275617469,0.427207077,1.907553691,2.076204658,0.135300971,0.257071846,0.624317165,0.375682835,0.35483871,0.473684211,0.684278923,67.87483084,19.95989746,11.4014401,0.841574648,16.11.2023 17:41,A-3,1.36E-06,1.4,1.4,5.45,5.21,3.77,3.2,1.44,PTVT-T_321032,L8-BO_321144,CF,Jonas_DonorAcceptor-NoWidthOrderedDonor-No2bandHeight-NoInt_PTVT-T:L8-BO,Jonas_DonorAcceptor-NoWidthOrderedDonor-No2bandHeight-NoInt,0.144759877,25.10.2023 16:25,25373_188982_OD_x3y1,x3y1,0.014823719,1.4,1.4,2,4,0,1,0,0,0,0,0,0,1,0,66
25373,PTVT-T_321032,L8-BO_321144,CF,0,15.5,2000,1.556780501,0.064489924,1.719995552,0.089390832,0.295258682,0.457650957,1.911798798,2.078768368,0.146576383,0.278495127,0.621684971,0.378315029,0.35483871,0.473684211,0.736146084,65.59898365,20.47675328,11.26499785,0.838634848,16.11.2023 17:41,A-2,2.02E-06,1,1.4,5.45,5.21,3.77,3.2,1.44,PTVT-T_321032,L8-BO_321144,CF,Jonas_DonorAcceptor-NoWidthOrderedDonor-No2bandHeight-NoInt_PTVT-T:L8-BO,Jonas_DonorAcceptor-NoWidthOrderedDonor-No2bandHeight-NoInt,0.083201565,25.10.2023 16:25,25373_188982_OD_x2y1,x2y1,0.011565079,1,1.4,2,4,0,1,0,0,0,0,0,0,1,0,66
25374,PTVT-T_321032,L8-BO_321144,CF,0,13,2000,1.549025439,0.075082838,1.724207894,0.10500446,0.220670876,0.342039858,1.921640911,2.086647226,0.088474865,0.168102244,0.670479571,0.329520429,0.35483871,0.473684211,0.510142102,69.40330437,20.4268043,12.01541403,0.847536019,16.11.2023 17:43,A-1,5.41E-06,0.6,1.4,5.45,5.21,3.77,3.2,1.44,PTVT-T_321032,L8-BO_321144,CF,Jonas_DonorAcceptor-NoWidthOrderedDonor-No2bandHeight-NoInt_PTVT-T:L8-BO,Jonas_DonorAcceptor-NoWidthOrderedDonor-No2bandHeight-NoInt,0.142678735,25.10.2023 16:31,25374_188989_OD_x1y1,x1y1,0.009480336,0.6,1.4,2,4,0,1,0,0,0,0,0,0,1,0,67
25374,PTVT-T_321032,L8-BO_321144,CF,0,13,2000,1.548740593,0.076037057,1.725069772,0.106545293,0.215492043,0.334012667,1.922804255,2.087664677,0.083943187,0.159492054,0.676817571,0.323182429,0.35483871,0.473684211,0.493504721,69.69114167,20.33997966,12.01303725,0.847470775,16.11.2023 17:43,B-1,6.97E-06,0.6,0.6,5.45,5.21,3.77,3.2,1.44,PTVT-T_321032,L8-BO_321144,CF,Jonas_DonorAcceptor-NoWidthOrderedDonor-No2bandHeight-NoInt_PTVT-T:L8-BO,Jonas_DonorAcceptor-NoWidthOrderedDonor-No2bandHeight-NoInt,0.151070444,25.10.2023 16:31,25374_188989_OD_x1y2,x1y2,0.009587646,0.6,0.6,2,4,0,1,0,0,0,0,0,0,1,0,67
25374,PTVT-T_321032,L8-BO_321144,CF,0,13,2000,1.550862066,0.07642678,1.727396739,0.107241412,0.216104149,0.33496143,1.924802382,2.088793537,0.083791315,0.159203499,0.677833271,0.322166729,0.35483871,0.473684211,0.494164929,68.6043578,20.5801492,11.96086014,0.847153657,16.11.2023 17:43,B-3,2.36E-06,1.4,0.6,5.45,5.21,3.77,3.2,1.44,PTVT-T_321032,L8-BO_321144,CF,Jonas_DonorAcceptor-NoWidthOrderedDonor-No2bandHeight-NoInt_PTVT-T:L8-BO,Jonas_DonorAcceptor-NoWidthOrderedDonor-No2bandHeight-NoInt,0.166220797,25.10.2023 16:31,25374_188989_OD_x3y2,x3y2,0.01010667,1.4,0.6,2,4,0,1,0,0,0,0,0,0,1,0,67
25374,PTVT-T_321032,L8-BO_321144,CF,0,13,2000,1.551516525,0.075390002,1.727163217,0.105846961,0.221621059,0.343512642,1.924905148,2.088851171,0.088899921,0.16890985,0.670369954,0.329630046,0.35483871,0.473684211,0.512422492,68.17229366,20.65573233,11.9093288,0.845743722,16.11.2023 17:43,A-2,6.44E-06,1,1.4,5.45,5.21,3.77,3.2,1.44,PTVT-T_321032,L8-BO_321144,CF,Jonas_DonorAcceptor-NoWidthOrderedDonor-No2bandHeight-NoInt_PTVT-T:L8-BO,Jonas_DonorAcceptor-NoWidthOrderedDonor-No2bandHeight-NoInt,0.161695981,25.10.2023 16:31,25374_188989_OD_x2y1,x2y1,0.01026815,1,1.4,2,4,0,1,0,0,0,0,0,0,1,0,67
25375,PTVT-T_321032,L8-BO_321144,CF,0,13,1000,1.552308953,0.064991406,1.715818038,0.090360831,0.282925038,0.438533809,1.909363729,2.077029407,0.138604229,0.263348034,0.624797198,0.375202802,0.35483871,0.473684211,0.701881843,66.35271694,19.69548003,10.94833777,0.837766339,16.11.2023 17:46,B-2,3.59E-06,1,0.6,5.45,5.21,3.77,3.2,1.44,PTVT-T_321032,L8-BO_321144,CF,Jonas_DonorAcceptor-NoWidthOrderedDonor-No2bandHeight-NoInt_PTVT-T:L8-BO,Jonas_DonorAcceptor-NoWidthOrderedDonor-No2bandHeight-NoInt,0.098511504,25.10.2023 16:36,25375_188994_OD_x2y2,x2y2,0.011775245,1,0.6,2,4,0,1,0,0,0,0,0,0,1,0,68
25375,PTVT-T_321032,L8-BO_321144,CF,0,13,1000,1.555423691,0.064516499,1.718121583,0.089820862,0.292217595,0.452937273,1.910088694,2.077163377,0.146584232,0.278510041,0.61923431,0.38076569,0.35483871,0.473684211,0.731447314,66.23803243,19.45169875,10.79217204,0.837613949,16.11.2023 17:46,B-3,3.11E-06,1.4,0.6,5.45,5.21,3.77,3.2,1.44,PTVT-T_321032,L8-BO_321144,CF,Jonas_DonorAcceptor-NoWidthOrderedDonor-No2bandHeight-NoInt_PTVT-T:L8-BO,Jonas_DonorAcceptor-NoWidthOrderedDonor-No2bandHeight-NoInt,0.084513563,25.10.2023 16:36,25375_188994_OD_x3y2,x3y2,0.011275796,1.4,0.6,2,4,0,1,0,0,0,0,0,0,1,0,68
25375,PTVT-T_321032,L8-BO_321144,CF,0,13,1000,1.557410331,0.066159634,1.722177405,0.090614911,0.44560311,0.690684821,1.914061306,2.081114321,0.226671797,0.430676413,0.615934277,0.384065723,0.35483871,0.473684211,1.121361234,63.49772473,20.10500362,10.58445486,0.829098588,16.11.2023 17:46,A-3,2.05E-06,1.4,1.4,5.45,5.21,3.77,3.2,1.44,PTVT-T_321032,L8-BO_321144,CF,Jonas_DonorAcceptor-NoWidthOrderedDonor-No2bandHeight-NoInt_PTVT-T:L8-BO,Jonas_DonorAcceptor-NoWidthOrderedDonor-No2bandHeight-NoInt,0.103820186,25.10.2023 16:36,25375_188994_OD_x3y1,x3y1,0.015891851,1.4,1.4,2,4,0,1,0,0,0,0,0,0,1,0,68
25376,PTVT-T_321032,L8-BO_321144,CF,2,13,1000,1.547718746,0.065236945,1.713646708,0.091546593,0.274616076,0.425654918,1.902235969,2.070756894,0.140552626,0.267049989,0.61448232,0.38551768,0.35483871,0.473684211,0.692704906,65.49610737,20.65537624,11.17725828,0.826202847,16.11.2023 17:49,A-2,4.70E-06,1,1.4,5.45,5.21,3.77,3.2,1.44,PTVT-T_321032,L8-BO_321144,CF,Jonas_DonorAcceptor-NoWidthOrderedDonor-No2bandHeight-NoInt_PTVT-T:L8-BO,Jonas_DonorAcceptor-NoWidthOrderedDonor-No2bandHeight-NoInt,0.063070281,25.10.2023 16:42,25376_188999_OD_x2y1,x2y1,0.008721812,1,1.4,2,4,0,1,0,0,0,0,0,0,1,0,69
25376,PTVT-T_321032,L8-BO_321144,CF,2,13,1000,1.543803222,0.06323026,1.708417851,0.088682775,0.356231983,0.552159574,1.899121581,2.073752754,0.222942045,0.423589886,0.565882531,0.434117469,0.35483871,0.473684211,0.97574946,63.70604656,21.04093193,11.00246056,0.82081294,16.11.2023 17:49,B-2,3.89E-06,1,0.6,5.45,5.21,3.77,3.2,1.44,PTVT-T_321032,L8-BO_321144,CF,Jonas_DonorAcceptor-NoWidthOrderedDonor-No2bandHeight-NoInt_PTVT-T:L8-BO,Jonas_DonorAcceptor-NoWidthOrderedDonor-No2bandHeight-NoInt,0.175961942,25.10.2023 16:42,25376_188999_OD_x2y2,x2y2,0.019853551,1,0.6,2,4,0,1,0,0,0,0,0,0,1,0,69
25376,PTVT-T_321032,L8-BO_321144,CF,2,13,1000,1.541359854,0.060894407,1.702972804,0.087309367,0.306713503,0.47540593,1.896192971,2.066585176,0.166757719,0.316839666,0.600073932,0.399926068,0.35483871,0.473684211,0.792245596,65.31134793,20.31340953,10.96417057,0.826426647,16.11.2023 17:49,A-1,3.71E-06,0.6,1.4,5.45,5.21,3.77,3.2,1.44,PTVT-T_321032,L8-BO_321144,CF,Jonas_DonorAcceptor-NoWidthOrderedDonor-No2bandHeight-NoInt_PTVT-T:L8-BO,Jonas_DonorAcceptor-NoWidthOrderedDonor-No2bandHeight-NoInt,0.175792834,25.10.2023 16:42,25376_188999_OD_x1y1,x1y1,0.018150432,0.6,1.4,2,4,0,1,0,0,0,0,0,0,1,0,69
25376,PTVT-T_321032,L8-BO_321144,CF,2,13,1000,1.530363609,0.055804534,1.690999067,0.084875031,0.296521152,0.459607786,1.892616676,2.068341884,0.152578818,0.289899754,0.613213025,0.386786975,0.35483871,0.473684211,0.749507541,65.66253978,19.96969338,10.82943664,0.825879699,16.11.2023 17:49,B-1,6.02E-06,0.6,0.6,5.45,5.21,3.77,3.2,1.44,PTVT-T_321032,L8-BO_321144,CF,Jonas_DonorAcceptor-NoWidthOrderedDonor-No2bandHeight-NoInt_PTVT-T:L8-BO,Jonas_DonorAcceptor-NoWidthOrderedDonor-No2bandHeight-NoInt,0.354378705,25.10.2023 16:42,25376_188999_OD_x1y2,x1y2,0.028158366,0.6,0.6,2,4,0,1,0,0,0,0,0,0,1,0,69
25377,PTVT-T_321032,L8-BO_321144,CF,0,13,3000,1.545900777,0.077559839,1.724933227,0.109346448,0.191984829,0.297576485,1.92316413,2.089190984,0.069731128,0.132489144,0.691932731,0.308067269,0.35483871,0.473684211,0.430065628,68.88243336,19.60410313,11.44483166,0.847527795,16.11.2023 17:51,B-2,2.64E-05,1,0.6,5.45,5.21,3.77,3.2,1.44,PTVT-T_321032,L8-BO_321144,CF,Jonas_DonorAcceptor-NoWidthOrderedDonor-No2bandHeight-NoInt_PTVT-T:L8-BO,Jonas_DonorAcceptor-NoWidthOrderedDonor-No2bandHeight-NoInt,0.127860605,25.10.2023 16:48,25377_189000_OD_x2y2,x2y2,0.008166908,1,0.6,2,4,0,1,0,0,0,0,0,0,1,0,70
25377,PTVT-T_321032,L8-BO_321144,CF,0,13,3000,1.545194226,0.077462584,1.724549777,0.109601368,0.185826256,0.288030697,1.923232261,2.089141139,0.066532403,0.126411566,0.694983893,0.305016107,0.35483871,0.473684211,0.414442263,69.64868084,19.29900876,11.4072913,0.84866176,16.11.2023 17:51,B-3,5.39E-06,1.4,0.6,5.45,5.21,3.77,3.2,1.44,PTVT-T_321032,L8-BO_321144,CF,Jonas_DonorAcceptor-NoWidthOrderedDonor-No2bandHeight-NoInt_PTVT-T:L8-BO,Jonas_DonorAcceptor-NoWidthOrderedDonor-No2bandHeight-NoInt,0.113003017,25.10.2023 16:48,25377_189000_OD_x3y2,x3y2,0.00753971,1.4,0.6,2,4,0,1,0,0,0,0,0,0,1,0,70
25377,PTVT-T_321032,L8-BO_321144,CF,0,13,3000,1.550402778,0.077291191,1.728117527,0.108727315,0.206933696,0.320747229,1.92610323,2.090850816,0.077634975,0.147506453,0.684986027,0.315013973,0.35483871,0.473684211,0.468253682,69.72608794,19.19951328,11.36335865,0.848830929,16.11.2023 17:51,A-1,5.39E-06,0.6,1.4,5.45,5.21,3.77,3.2,1.44,PTVT-T_321032,L8-BO_321144,CF,Jonas_DonorAcceptor-NoWidthOrderedDonor-No2bandHeight-NoInt_PTVT-T:L8-BO,Jonas_DonorAcceptor-NoWidthOrderedDonor-No2bandHeight-NoInt,0.172278383,25.10.2023 16:48,25377_189000_OD_x1y1,x1y1,0.010002733,0.6,1.4,2,4,0,1,0,0,0,0,0,0,1,0,70
25377,PTVT-T_321032,L8-BO_321144,CF,0,13,3000,1.545066232,0.077659324,1.724836524,0.110084834,0.182249799,0.282487189,1.92328072,2.089289473,0.065156334,0.123797034,0.695294508,0.304705492,0.35483871,0.473684211,0.406284223,69.99414047,19.10212451,11.34823237,0.848759921,16.11.2023 17:51,B-1,4.89E-06,0.6,0.6,5.45,5.21,3.77,3.2,1.44,PTVT-T_321032,L8-BO_321144,CF,Jonas_DonorAcceptor-NoWidthOrderedDonor-No2bandHeight-NoInt_PTVT-T:L8-BO,Jonas_DonorAcceptor-NoWidthOrderedDonor-No2bandHeight-NoInt,0.114233146,25.10.2023 16:48,25377_189000_OD_x1y2,x1y2,0.007471637,0.6,0.6,2,4,0,1,0,0,0,0,0,0,1,0,70
25378,PTVT-T_321032,L8-BO_321144,CF,2,13,3000,1.535522909,0.075853587,1.716776065,0.107959724,0.185136362,0.286961361,1.908865383,2.079871992,0.071364593,0.135592726,0.679111549,0.320888451,0.35483871,0.473684211,0.422554087,68.65177227,20.13265779,11.47193485,0.830010922,16.11.2023 17:54,A-1,7.61E-06,0.6,1.4,5.45,5.21,3.77,3.2,1.44,PTVT-T_321032,L8-BO_321144,CF,Jonas_DonorAcceptor-NoWidthOrderedDonor-No2bandHeight-NoInt_PTVT-T:L8-BO,Jonas_DonorAcceptor-NoWidthOrderedDonor-No2bandHeight-NoInt,0.075697796,25.10.2023 16:54,25378_189010_OD_x1y1,x1y1,0.006025593,0.6,1.4,2,4,0,1,0,0,0,0,0,0,1,0,71
25378,PTVT-T_321032,L8-BO_321144,CF,2,13,3000,1.535650086,0.075878531,1.716848111,0.108025226,0.186288577,0.288747294,1.909190234,2.080058714,0.071073889,0.135040389,0.681348953,0.318651047,0.35483871,0.473684211,0.423787683,67.93916912,20.22940883,11.40756198,0.830021638,16.11.2023 17:54,A-2,7.98E-06,1,1.4,5.45,5.21,3.77,3.2,1.44,PTVT-T_321032,L8-BO_321144,CF,Jonas_DonorAcceptor-NoWidthOrderedDonor-No2bandHeight-NoInt_PTVT-T:L8-BO,Jonas_DonorAcceptor-NoWidthOrderedDonor-No2bandHeight-NoInt,0.075738426,25.10.2023 16:54,25378_189010_OD_x2y1,x2y1,0.006034457,1,1.4,2,4,0,1,0,0,0,0,0,0,1,0,71
25378,PTVT-T_321032,L8-BO_321144,CF,2,13,3000,1.534833577,0.075730525,1.71613005,0.108032167,0.181417964,0.281197844,1.908592232,2.079824363,0.068932864,0.130972441,0.682237061,0.317762939,0.35483871,0.473684211,0.412170285,68.1342078,20.0741822,11.33475352,0.828722267,16.11.2023 17:54,B-3,9.20E-06,1.4,0.6,5.45,5.21,3.77,3.2,1.44,PTVT-T_321032,L8-BO_321144,CF,Jonas_DonorAcceptor-NoWidthOrderedDonor-No2bandHeight-NoInt_PTVT-T:L8-BO,Jonas_DonorAcceptor-NoWidthOrderedDonor-No2bandHeight-NoInt,0.067981211,25.10.2023 16:54,25378_189010_OD_x3y2,x3y2,0.005645965,1.4,0.6,2,4,0,1,0,0,0,0,0,0,1,0,71
25378,PTVT-T_321032,L8-BO_321144,CF,2,13,3000,1.535601747,0.075829072,1.716859232,0.107971476,0.184447974,0.28589436,1.908873846,2.079884241,0.070498839,0.133947794,0.680956776,0.319043224,0.35483871,0.473684211,0.419842155,67.92500144,20.08468016,11.30493266,0.828654328,16.11.2023 17:54,B-2,7.91E-06,1,0.6,5.45,5.21,3.77,3.2,1.44,PTVT-T_321032,L8-BO_321144,CF,Jonas_DonorAcceptor-NoWidthOrderedDonor-No2bandHeight-NoInt_PTVT-T:L8-BO,Jonas_DonorAcceptor-NoWidthOrderedDonor-No2bandHeight-NoInt,0.073278907,25.10.2023 16:54,25378_189010_OD_x2y2,x2y2,0.005898038,1,0.6,2,4,0,1,0,0,0,0,0,0,1,0,71
25379,PTVT-T_321032,L8-BO_321144,CF,1,13,2000,1.539832462,0.075335371,1.71902335,0.106956147,0.206284129,0.3197404,1.91164934,2.080697237,0.082912914,0.157534537,0.669929165,0.330070835,0.35483871,0.473684211,0.477274937,69.18930122,20.76195456,11.94930565,0.831831743,16.11.2023 17:56,A-1,4.63E-06,0.6,1.4,5.45,5.21,3.77,3.2,1.44,PTVT-T_321032,L8-BO_321144,CF,Jonas_DonorAcceptor-NoWidthOrderedDonor-No2bandHeight-NoInt_PTVT-T:L8-BO,Jonas_DonorAcceptor-NoWidthOrderedDonor-No2bandHeight-NoInt,0.11869271,25.10.2023 16:59,25379_189015_OD_x1y1,x1y1,0.008032525,0.6,1.4,2,4,0,1,0,0,0,0,0,0,1,0,72
25379,PTVT-T_321032,L8-BO_321144,CF,1,13,2000,1.537969508,0.073941597,1.715473474,0.103487467,0.201624514,0.312517997,1.907495149,2.077923149,0.084604026,0.160747649,0.660343719,0.339656281,0.35483871,0.473684211,0.473265646,68.59526917,20.49547528,11.68143541,0.830890997,16.11.2023 17:56,A-2,1.52E-05,1,1.4,5.45,5.21,3.77,3.2,1.44,PTVT-T_321032,L8-BO_321144,CF,Jonas_DonorAcceptor-NoWidthOrderedDonor-No2bandHeight-NoInt_PTVT-T:L8-BO,Jonas_DonorAcceptor-NoWidthOrderedDonor-No2bandHeight-NoInt,0.103695852,25.10.2023 16:59,25379_189015_OD_x2y1,x2y1,0.00781694,1,1.4,2,4,0,1,0,0,0,0,0,0,1,0,72
25379,PTVT-T_321032,L8-BO_321144,CF,1,13,2000,1.538644867,0.073999617,1.716660877,0.104920281,0.210254218,0.325894039,1.909969397,2.079486148,0.086689837,0.16471069,0.664270072,0.335729928,0.35483871,0.473684211,0.490604729,69.90200542,19.93204799,11.59952939,0.832527926,16.11.2023 17:56,B-3,2.79E-06,1.4,0.6,5.45,5.21,3.77,3.2,1.44,PTVT-T_321032,L8-BO_321144,CF,Jonas_DonorAcceptor-NoWidthOrderedDonor-No2bandHeight-NoInt_PTVT-T:L8-BO,Jonas_DonorAcceptor-NoWidthOrderedDonor-No2bandHeight-NoInt,0.10426538,25.10.2023 16:59,25379_189015_OD_x3y2,x3y2,0.00760767,1.4,0.6,2,4,0,1,0,0,0,0,0,0,1,0,72
25379,PTVT-T_321032,L8-BO_321144,CF,1,13,2000,1.539173407,0.073184973,1.716099462,0.10388229,0.213563321,0.331023147,1.909392254,2.078568491,0.089294303,0.169659175,0.661144068,0.338855932,0.35483871,0.473684211,0.500682322,69.20661441,20.10536118,11.57862167,0.832141881,16.11.2023 17:56,B-2,9.56E-06,1,0.6,5.45,5.21,3.77,3.2,1.44,PTVT-T_321032,L8-BO_321144,CF,Jonas_DonorAcceptor-NoWidthOrderedDonor-No2bandHeight-NoInt_PTVT-T:L8-BO,Jonas_DonorAcceptor-NoWidthOrderedDonor-No2bandHeight-NoInt,0.100980205,25.10.2023 16:59,25379_189015_OD_x2y2,x2y2,0.007574743,1,0.6,2,4,0,1,0,0,0,0,0,0,1,0,72
25388,PTQ10_321145,ITIC_120057,xylene,0,30,2000,1.776794788,0.087630868,1.938878004,0.085,0.242938437,0.303673046,2.042573879,2.2161833,0.094347839,0.168505241,0.643132169,0.356867831,0.2,0.440089586,0.472178287,58.99711192,15.21630602,9.170203109,1.021501406,08.11.2023 18:07,B-1,9.34E-07,0.6,0.6,5.45,5.34,3.81,3.64,1.53,PTQ10_321145,ITIC_120057,xylene,Jonas_DonorAcceptor-NoWidthOrderedDonor-No2bandHeight-NoInt_PTQ10:ITIC,Jonas_DonorAcceptor-NoWidthOrderedDonor-No2bandHeight-NoInt,0.668041611,26.10.2023 12:27,25388_189235_OD_x1y2,x1y2,0.013577986,0.6,0.6,3,2,0,0,1,0,0,0,1,0,0,0,73
25388,PTQ10_321145,ITIC_120057,xylene,0,30,2000,1.77823881,0.086316647,1.941117401,0.085,0.242404351,0.303005439,2.04264385,2.216326926,0.094683581,0.169104876,0.641810672,0.358189328,0.2,0.440089586,0.472110315,57.93271929,15.38411466,9.081451125,1.018963969,08.11.2023 18:07,B-3,2.28E-06,1.4,0.6,5.45,5.34,3.81,3.64,1.53,PTQ10_321145,ITIC_120057,xylene,Jonas_DonorAcceptor-NoWidthOrderedDonor-No2bandHeight-NoInt_PTQ10:ITIC,Jonas_DonorAcceptor-NoWidthOrderedDonor-No2bandHeight-NoInt,0.56600489,26.10.2023 12:27,25388_189235_OD_x3y2,x3y2,0.012689394,1.4,0.6,3,2,0,0,1,0,0,0,1,0,0,0,73
25388,PTQ10_321145,ITIC_120057,xylene,0,30,2000,1.778206754,0.086386206,1.941321857,0.085,0.241455736,0.30181967,2.042636224,2.216258539,0.093953646,0.167801212,0.642687925,0.357312075,0.2,0.440089586,0.469620882,57.93797615,15.29648761,9.037858833,1.019789448,08.11.2023 18:07,B-2,7.25E-07,1,0.6,5.45,5.34,3.81,3.64,1.53,PTQ10_321145,ITIC_120057,xylene,Jonas_DonorAcceptor-NoWidthOrderedDonor-No2bandHeight-NoInt_PTQ10:ITIC,Jonas_DonorAcceptor-NoWidthOrderedDonor-No2bandHeight-NoInt,0.571527234,26.10.2023 12:27,25388_189235_OD_x2y2,x2y2,0.012693688,1,0.6,3,2,0,0,1,0,0,0,1,0,0,0,73
25388,PTQ10_321145,ITIC_120057,xylene,0,30,2000,1.776999802,0.086873003,1.941463047,0.085,0.23671956,0.29589945,2.043198061,2.216976538,0.090200086,0.161097353,0.647486914,0.352513086,0.2,0.440089586,0.456996803,57.11710728,15.30831769,8.892655017,1.01703939,08.11.2023 18:07,A-3,2.51E-06,1.4,1.4,5.45,5.34,3.81,3.64,1.53,PTQ10_321145,ITIC_120057,xylene,Jonas_DonorAcceptor-NoWidthOrderedDonor-No2bandHeight-NoInt_PTQ10:ITIC,Jonas_DonorAcceptor-NoWidthOrderedDonor-No2bandHeight-NoInt,0.533177937,26.10.2023 12:27,25388_189235_OD_x3y1,x3y1,0.012120323,1.4,1.4,3,2,0,0,1,0,0,0,1,0,0,0,73
25389,PTQ10_321145,ITIC_120057,xylene,0,28,2000,1.777734622,0.087030608,1.943081435,0.085,0.233357426,0.291696782,2.043573894,2.217022163,0.088496501,0.158054751,0.64857318,0.35142682,0.2,0.440089586,0.449751534,58.09523635,15.92495669,9.350581633,1.010694363,08.11.2023 18:09,A-1,1.03E-06,0.6,1.4,5.45,5.34,3.81,3.64,1.53,PTQ10_321145,ITIC_120057,xylene,Jonas_DonorAcceptor-NoWidthOrderedDonor-No2bandHeight-NoInt_PTQ10:ITIC,Jonas_DonorAcceptor-NoWidthOrderedDonor-No2bandHeight-NoInt,0.505037848,26.10.2023 12:33,25389_189240_OD_x1y1,x1y1,0.011676708,0.6,1.4,3,2,0,0,1,0,0,0,1,0,0,0,74
25389,PTQ10_321145,ITIC_120057,xylene,0,28,2000,1.777597173,0.086952941,1.942938695,0.085,0.233824647,0.292280808,2.043693118,2.21727562,0.088867164,0.158716756,0.648076246,0.351923754,0.2,0.440089586,0.450997564,58.35967233,15.73934121,9.278250753,1.010105441,08.11.2023 18:09,B-3,2.10E-06,1.4,0.6,5.45,5.34,3.81,3.64,1.53,PTQ10_321145,ITIC_120057,xylene,Jonas_DonorAcceptor-NoWidthOrderedDonor-No2bandHeight-NoInt_PTQ10:ITIC,Jonas_DonorAcceptor-NoWidthOrderedDonor-No2bandHeight-NoInt,0.503159358,26.10.2023 12:33,25389_189240_OD_x3y2,x3y2,0.01172335,1.4,0.6,3,2,0,0,1,0,0,0,1,0,0,0,74
25389,PTQ10_321145,ITIC_120057,xylene,0,28,2000,1.777927384,0.086541143,1.942134183,0.085,0.236256684,0.295320855,2.043356493,2.216845766,0.091642078,0.163672751,0.643409518,0.356590482,0.2,0.440089586,0.458993607,57.91321844,15.82721823,9.25970976,1.010217954,08.11.2023 18:09,B-1,1.22E-06,0.6,0.6,5.45,5.34,3.81,3.64,1.53,PTQ10_321145,ITIC_120057,xylene,Jonas_DonorAcceptor-NoWidthOrderedDonor-No2bandHeight-NoInt_PTQ10:ITIC,Jonas_DonorAcceptor-NoWidthOrderedDonor-No2bandHeight-NoInt,0.537014054,26.10.2023 12:33,25389_189240_OD_x1y2,x1y2,0.012145529,0.6,0.6,3,2,0,0,1,0,0,0,1,0,0,0,74
25389,PTQ10_321145,ITIC_120057,xylene,0,28,2000,1.777286302,0.08717946,1.94297334,0.085,0.232964243,0.291205303,2.04396757,2.217450633,0.088056389,0.157268711,0.649324809,0.350675191,0.2,0.440089586,0.448474014,57.88272789,15.78730413,9.226043232,1.009621335,08.11.2023 18:09,B-2,1.90E-06,1,0.6,5.45,5.34,3.81,3.64,1.53,PTQ10_321145,ITIC_120057,xylene,Jonas_DonorAcceptor-NoWidthOrderedDonor-No2bandHeight-NoInt_PTQ10:ITIC,Jonas_DonorAcceptor-NoWidthOrderedDonor-No2bandHeight-NoInt,0.517858725,26.10.2023 12:33,25389_189240_OD_x2y2,x2y2,0.011808702,1,0.6,3,2,0,0,1,0,0,0,1,0,0,0,74
25390,PTQ10_321145,ITIC_120057,xylene,0,26,2000,1.775994062,0.087915052,1.945035472,0.085,0.222237077,0.277796346,2.044972703,2.218216969,0.080302974,0.143421111,0.65950815,0.34049185,0.2,0.440089586,0.421217457,57.7004004,16.30767248,9.456308531,1.004964744,08.11.2023 18:12,B-1,7.29E-06,0.6,0.6,5.45,5.34,3.81,3.64,1.53,PTQ10_321145,ITIC_120057,xylene,Jonas_DonorAcceptor-NoWidthOrderedDonor-No2bandHeight-NoInt_PTQ10:ITIC,Jonas_DonorAcceptor-NoWidthOrderedDonor-No2bandHeight-NoInt,0.40799214,26.10.2023 12:38,25390_189269_OD_x1y2,x1y2,0.010198933,0.6,0.6,3,2,0,0,1,0,0,0,1,0,0,0,75
25390,PTQ10_321145,ITIC_120057,xylene,0,26,2000,1.775967093,0.088059798,1.945924115,0.085,0.220707477,0.275884347,2.045484865,2.218449464,0.079103924,0.141279608,0.661333136,0.338666864,0.2,0.440089586,0.417163955,57.04339722,16.24902176,9.285419933,1.001772135,08.11.2023 18:12,A-1,6.43E-06,0.6,1.4,5.45,5.34,3.81,3.64,1.53,PTQ10_321145,ITIC_120057,xylene,Jonas_DonorAcceptor-NoWidthOrderedDonor-No2bandHeight-NoInt_PTQ10:ITIC,Jonas_DonorAcceptor-NoWidthOrderedDonor-No2bandHeight-NoInt,0.393641458,26.10.2023 12:38,25390_189269_OD_x1y1,x1y1,0.009959892,0.6,1.4,3,2,0,0,1,0,0,0,1,0,0,0,75
25390,PTQ10_321145,ITIC_120057,xylene,0,26,2000,1.776818226,0.087524212,1.944669404,0.085,0.224595091,0.280743864,2.044562147,2.217839791,0.083135531,0.148480059,0.654073198,0.345926802,0.2,0.440089586,0.429223923,56.78032467,16.08202088,9.151171683,1.002162643,08.11.2023 18:12,B-2,5.16E-06,1,0.6,5.45,5.34,3.81,3.64,1.53,PTQ10_321145,ITIC_120057,xylene,Jonas_DonorAcceptor-NoWidthOrderedDonor-No2bandHeight-NoInt_PTQ10:ITIC,Jonas_DonorAcceptor-NoWidthOrderedDonor-No2bandHeight-NoInt,0.427801442,26.10.2023 12:38,25390_189269_OD_x2y2,x2y2,0.010545607,1,0.6,3,2,0,0,1,0,0,0,1,0,0,0,75
25390,PTQ10_321145,ITIC_120057,xylene,0,26,2000,1.777123645,0.087479457,1.945082354,0.085,0.224063101,0.280078876,2.044498328,2.217644177,0.082972808,0.148189436,0.653979919,0.346020081,0.2,0.440089586,0.428268312,56.37353095,16.11511216,9.089969912,1.000584741,08.11.2023 18:12,A-2,4.82E-06,1,1.4,5.45,5.34,3.81,3.64,1.53,PTQ10_321145,ITIC_120057,xylene,Jonas_DonorAcceptor-NoWidthOrderedDonor-No2bandHeight-NoInt_PTQ10:ITIC,Jonas_DonorAcceptor-NoWidthOrderedDonor-No2bandHeight-NoInt,0.41475144,26.10.2023 12:38,25390_189269_OD_x2y1,x2y1,0.010348673,1,1.4,3,2,0,0,1,0,0,0,1,0,0,0,75
25391,PTQ10_321145,ITIC_120057,xylene,0,26,1000,1.783938552,0.076328365,1.942498194,0.070460818,0.288726958,0.360908698,2.047285445,2.213932563,0.134831247,0.240808607,0.59979777,0.40020223,0.2,0.440089586,0.601717305,53.98992893,15.39305811,8.367749393,1.006864434,08.11.2023 18:14,A-3,1.06E-06,1.4,1.4,5.45,5.34,3.81,3.64,1.53,PTQ10_321145,ITIC_120057,xylene,Jonas_DonorAcceptor-NoWidthOrderedDonor-No2bandHeight-NoInt_PTQ10:ITIC,Jonas_DonorAcceptor-NoWidthOrderedDonor-No2bandHeight-NoInt,0.310889313,26.10.2023 12:44,25391_189274_OD_x3y1,x3y1,0.009898501,1.4,1.4,3,2,0,0,1,0,0,0,1,0,0,0,76
25391,PTQ10_321145,ITIC_120057,xylene,0,26,1000,1.783735309,0.076644261,1.942051936,0.070988545,0.290307039,0.362883798,2.046841614,2.213319097,0.135586826,0.242158071,0.599766424,0.400233576,0.2,0.440089586,0.605041869,53.85773981,15.39483927,8.356601227,1.007874356,08.11.2023 18:14,B-2,2.10E-06,1,0.6,5.45,5.34,3.81,3.64,1.53,PTQ10_321145,ITIC_120057,xylene,Jonas_DonorAcceptor-NoWidthOrderedDonor-No2bandHeight-NoInt_PTQ10:ITIC,Jonas_DonorAcceptor-NoWidthOrderedDonor-No2bandHeight-NoInt,0.327693043,26.10.2023 12:44,25391_189274_OD_x2y2,x2y2,0.010167842,1,0.6,3,2,0,0,1,0,0,0,1,0,0,0,76
25391,PTQ10_321145,ITIC_120057,xylene,0,26,1000,1.783776088,0.075090527,1.939960589,0.069611559,0.293650226,0.367062783,2.045663159,2.212314757,0.141089227,0.251985359,0.592947071,0.407052929,0.2,0.440089586,0.619048142,52.97302943,15.65185112,8.340402582,1.00592707,08.11.2023 18:14,A-2,4.45E-06,1,1.4,5.45,5.34,3.81,3.64,1.53,PTQ10_321145,ITIC_120057,xylene,Jonas_DonorAcceptor-NoWidthOrderedDonor-No2bandHeight-NoInt_PTQ10:ITIC,Jonas_DonorAcceptor-NoWidthOrderedDonor-No2bandHeight-NoInt,0.280187369,26.10.2023 12:44,25391_189274_OD_x2y1,x2y1,0.009543976,1,1.4,3,2,0,0,1,0,0,0,1,0,0,0,76
25391,PTQ10_321145,ITIC_120057,xylene,0,26,1000,1.783441595,0.07405136,1.937007886,0.069032262,0.304156945,0.380196182,2.043683722,2.209563697,0.151640421,0.270829791,0.583995412,0.416004588,0.2,0.440089586,0.651025973,52.6707416,15.39230055,8.156787664,1.006111676,08.11.2023 18:14,B-1,2.52E-06,0.6,0.6,5.45,5.34,3.81,3.64,1.53,PTQ10_321145,ITIC_120057,xylene,Jonas_DonorAcceptor-NoWidthOrderedDonor-No2bandHeight-NoInt_PTQ10:ITIC,Jonas_DonorAcceptor-NoWidthOrderedDonor-No2bandHeight-NoInt,0.202610323,26.10.2023 12:44,25391_189274_OD_x1y2,x1y2,0.008408824,0.6,0.6,3,2,0,0,1,0,0,0,1,0,0,0,76
25392,PTQ10_321145,ITIC_120057,xylene,2,26,1000,1.780178781,0.079880424,1.943574332,0.071104619,0.30733157,0.384164462,2.049820962,2.216040159,0.136173807,0.243206419,0.612340282,0.387659718,0.2,0.440089586,0.627370881,54.91342376,15.9715459,8.927294528,1.017874858,08.11.2023 18:17,B-2,2.38E-06,1,0.6,5.45,5.34,3.81,3.64,1.53,PTQ10_321145,ITIC_120057,xylene,Jonas_DonorAcceptor-NoWidthOrderedDonor-No2bandHeight-NoInt_PTQ10:ITIC,Jonas_DonorAcceptor-NoWidthOrderedDonor-No2bandHeight-NoInt,0.385010055,26.10.2023 12:50,25392_189279_OD_x2y2,x2y2,0.011371445,1,0.6,3,2,0,0,1,0,0,0,1,0,0,0,77
25392,PTQ10_321145,ITIC_120057,xylene,2,26,1000,1.782730075,0.075116155,1.940480356,0.069401047,0.29848584,0.3731073,2.045244371,2.210751009,0.148885844,0.265910117,0.583876574,0.416123426,0.2,0.440089586,0.639017416,54.41343569,16.23053681,8.92203911,1.010241233,08.11.2023 18:17,B-3,2.68E-06,1.4,0.6,5.45,5.34,3.81,3.64,1.53,PTQ10_321145,ITIC_120057,xylene,Jonas_DonorAcceptor-NoWidthOrderedDonor-No2bandHeight-NoInt_PTQ10:ITIC,Jonas_DonorAcceptor-NoWidthOrderedDonor-No2bandHeight-NoInt,0.232565625,26.10.2023 12:50,25392_189279_OD_x3y2,x3y2,0.009255387,1.4,0.6,3,2,0,0,1,0,0,0,1,0,0,0,77
25392,PTQ10_321145,ITIC_120057,xylene,2,26,1000,1.782862256,0.076579695,1.943511519,0.070628683,0.292394341,0.365492926,2.046861218,2.21279461,0.139598874,0.249323589,0.594474802,0.405525198,0.2,0.440089586,0.614816514,53.91643826,16.12858123,8.801802234,1.012171828,08.11.2023 18:17,A-2,2.35E-06,1,1.4,5.45,5.34,3.81,3.64,1.53,PTQ10_321145,ITIC_120057,xylene,Jonas_DonorAcceptor-NoWidthOrderedDonor-No2bandHeight-NoInt_PTQ10:ITIC,Jonas_DonorAcceptor-NoWidthOrderedDonor-No2bandHeight-NoInt,0.297135639,26.10.2023 12:50,25392_189279_OD_x2y1,x2y1,0.010041828,1,1.4,3,2,0,0,1,0,0,0,1,0,0,0,77
25392,PTQ10_321145,ITIC_120057,xylene,2,26,1000,1.782735901,0.075233231,1.940776081,0.069507246,0.299424384,0.374280481,2.045351445,2.210920858,0.14872949,0.26563087,0.584894267,0.415105733,0.2,0.440089586,0.639911351,53.4978078,16.14592945,8.725771687,1.010194056,08.11.2023 18:17,A-3,2.11E-06,1.4,1.4,5.45,5.34,3.81,3.64,1.53,PTQ10_321145,ITIC_120057,xylene,Jonas_DonorAcceptor-NoWidthOrderedDonor-No2bandHeight-NoInt_PTQ10:ITIC,Jonas_DonorAcceptor-NoWidthOrderedDonor-No2bandHeight-NoInt,0.237457351,26.10.2023 12:50,25392_189279_OD_x3y1,x3y1,0.009374199,1.4,1.4,3,2,0,0,1,0,0,0,1,0,0,0,77
25393,PTQ10_321145,ITIC_120057,xylene,0,26,3000,1.771687085,0.08681372,1.948855932,0.082342684,0.182004016,0.22750502,2.047217884,2.219942531,0.056824894,0.10148926,0.691516642,0.308483358,0.2,0.440089586,0.32899428,57.88325199,14.7784869,8.350109425,0.976133625,08.11.2023 18:19,B-1,7.32E-06,0.6,0.6,5.45,5.34,3.81,3.64,1.53,PTQ10_321145,ITIC_120057,xylene,Jonas_DonorAcceptor-NoWidthOrderedDonor-No2bandHeight-NoInt_PTQ10:ITIC,Jonas_DonorAcceptor-NoWidthOrderedDonor-No2bandHeight-NoInt,0.174598704,26.10.2023 12:55,25393_189280_OD_x1y2,x1y2,0.005714296,0.6,0.6,3,2,0,0,1,0,0,0,1,0,0,0,78
25393,PTQ10_321145,ITIC_120057,xylene,0,26,3000,1.772658798,0.086822186,1.94956667,0.082291943,0.182099267,0.227624084,2.046900092,2.219472269,0.057483222,0.102665035,0.68916616,0.31083384,0.2,0.440089586,0.330289119,57.30490388,14.73451034,8.222829322,0.973853836,08.11.2023 18:19,B-2,1.19E-06,1,0.6,5.45,5.34,3.81,3.64,1.53,PTQ10_321145,ITIC_120057,xylene,Jonas_DonorAcceptor-NoWidthOrderedDonor-No2bandHeight-NoInt_PTQ10:ITIC,Jonas_DonorAcceptor-NoWidthOrderedDonor-No2bandHeight-NoInt,0.170040927,26.10.2023 12:55,25393_189280_OD_x2y2,x2y2,0.005646374,1,0.6,3,2,0,0,1,0,0,0,1,0,0,0,78
25393,PTQ10_321145,ITIC_120057,xylene,0,26,3000,1.772116099,0.086566337,1.948949508,0.082038064,0.18220656,0.2277582,2.047287127,2.219731223,0.057371521,0.102465537,0.689708747,0.310291253,0.2,0.440089586,0.330223738,56.98316507,14.56436449,8.02980516,0.967535481,08.11.2023 18:19,B-3,3.07E-06,1.4,0.6,5.45,5.34,3.81,3.64,1.53,PTQ10_321145,ITIC_120057,xylene,Jonas_DonorAcceptor-NoWidthOrderedDonor-No2bandHeight-NoInt_PTQ10:ITIC,Jonas_DonorAcceptor-NoWidthOrderedDonor-No2bandHeight-NoInt,0.163520687,26.10.2023 12:55,25393_189280_OD_x3y2,x3y2,0.005541058,1.4,0.6,3,2,0,0,1,0,0,0,1,0,0,0,78
25393,PTQ10_321145,ITIC_120057,xylene,0,26,3000,1.772163979,0.087138221,1.948609279,0.083136687,0.183973483,0.229966854,2.04628868,2.21941699,0.058382948,0.104271944,0.688031596,0.311968404,0.2,0.440089586,0.334238798,55.58302535,14.84372767,7.948932607,0.963437742,08.11.2023 18:19,A-2,1.54E-06,1,1.4,5.45,5.34,3.81,3.64,1.53,PTQ10_321145,ITIC_120057,xylene,Jonas_DonorAcceptor-NoWidthOrderedDonor-No2bandHeight-NoInt_PTQ10:ITIC,Jonas_DonorAcceptor-NoWidthOrderedDonor-No2bandHeight-NoInt,0.188909466,26.10.2023 12:55,25393_189280_OD_x2y1,x2y1,0.006053816,1,1.4,3,2,0,0,1,0,0,0,1,0,0,0,78
25394,PTQ10_321145,ITIC_120057,xylene,2,26,3000,1.772524078,0.087144433,1.955014412,0.079785592,0.17926617,0.224082713,2.050471608,2.220651928,0.056438567,0.100799281,0.689735711,0.310264289,0.2,0.440089586,0.324881993,59.13940465,14.63189696,8.467302506,0.978515014,08.11.2023 18:22,B-1,3.28E-06,0.6,0.6,5.45,5.34,3.81,3.64,1.53,PTQ10_321145,ITIC_120057,xylene,Jonas_DonorAcceptor-NoWidthOrderedDonor-No2bandHeight-NoInt_PTQ10:ITIC,Jonas_DonorAcceptor-NoWidthOrderedDonor-No2bandHeight-NoInt,0.148669132,26.10.2023 13:01,25394_189281_OD_x1y2,x1y2,0.005174194,0.6,0.6,3,2,0,0,1,0,0,0,1,0,0,0,79
25394,PTQ10_321145,ITIC_120057,xylene,2,26,3000,1.772158766,0.087209854,1.954626023,0.079900114,0.178937168,0.22367146,2.050252484,2.220555073,0.055866235,0.099777096,0.691520973,0.308479027,0.2,0.440089586,0.323448555,58.46898173,14.65625064,8.331831202,0.97228156,08.11.2023 18:22,A-1,1.07E-05,0.6,1.4,5.45,5.34,3.81,3.64,1.53,PTQ10_321145,ITIC_120057,xylene,Jonas_DonorAcceptor-NoWidthOrderedDonor-No2bandHeight-NoInt_PTQ10:ITIC,Jonas_DonorAcceptor-NoWidthOrderedDonor-No2bandHeight-NoInt,0.151039584,26.10.2023 13:01,25394_189281_OD_x1y1,x1y1,0.005177025,0.6,1.4,3,2,0,0,1,0,0,0,1,0,0,0,79
25394,PTQ10_321145,ITIC_120057,xylene,2,26,3000,1.772307891,0.087652163,1.954277066,0.080608249,0.181779358,0.227224197,2.049536221,2.220356162,0.057736764,0.103117861,0.687845194,0.312154806,0.2,0.440089586,0.330342058,57.87156203,14.67178267,8.264042565,0.973294917,08.11.2023 18:22,A-2,4.55E-06,1,1.4,5.45,5.34,3.81,3.64,1.53,PTQ10_321145,ITIC_120057,xylene,Jonas_DonorAcceptor-NoWidthOrderedDonor-No2bandHeight-NoInt_PTQ10:ITIC,Jonas_DonorAcceptor-NoWidthOrderedDonor-No2bandHeight-NoInt,0.176797635,26.10.2023 13:01,25394_189281_OD_x2y1,x2y1,0.00564858,1,1.4,3,2,0,0,1,0,0,0,1,0,0,0,79
25394,PTQ10_321145,ITIC_120057,xylene,2,26,3000,1.772916226,0.087076775,1.955340401,0.079543855,0.178763986,0.223454983,2.05048592,2.220346563,0.056433362,0.100789984,0.689154823,0.310845177,0.2,0.440089586,0.324244967,58.09048905,14.53762505,8.203998836,0.971464856,08.11.2023 18:22,B-2,2.63E-06,1,0.6,5.45,5.34,3.81,3.64,1.53,PTQ10_321145,ITIC_120057,xylene,Jonas_DonorAcceptor-NoWidthOrderedDonor-No2bandHeight-NoInt_PTQ10:ITIC,Jonas_DonorAcceptor-NoWidthOrderedDonor-No2bandHeight-NoInt,0.1469403,26.10.2023 13:01,25394_189281_OD_x2y2,x2y2,0.005121485,1,0.6,3,2,0,0,1,0,0,0,1,0,0,0,79
25395,PTQ10_321145,ITIC_120057,xylene,1,26,2000,1.772834943,0.088642753,1.949925028,0.085,0.205434325,0.256792906,2.046037836,2.219764617,0.070332559,0.12561395,0.671517527,0.328482473,0.2,0.440089586,0.382406856,60.49887856,15.49935208,9.429915981,1.005650225,08.11.2023 18:24,A-1,2.16E-06,0.6,1.4,5.45,5.34,3.81,3.64,1.53,PTQ10_321145,ITIC_120057,xylene,Jonas_DonorAcceptor-NoWidthOrderedDonor-No2bandHeight-NoInt_PTQ10:ITIC,Jonas_DonorAcceptor-NoWidthOrderedDonor-No2bandHeight-NoInt,0.293615961,26.10.2023 13:07,25395_189285_OD_x1y1,x1y1,0.008190762,0.6,1.4,3,2,0,0,1,0,0,0,1,0,0,0,80
25395,PTQ10_321145,ITIC_120057,xylene,1,26,2000,1.773602998,0.088423272,1.950551771,0.084737134,0.204399728,0.25549966,2.045959674,2.219352011,0.070386566,0.125710407,0.670233244,0.329766756,0.2,0.440089586,0.381210067,59.8360382,15.26167064,9.143986632,1.001314891,08.11.2023 18:24,B-3,1.53E-06,1.4,0.6,5.45,5.34,3.81,3.64,1.53,PTQ10_321145,ITIC_120057,xylene,Jonas_DonorAcceptor-NoWidthOrderedDonor-No2bandHeight-NoInt_PTQ10:ITIC,Jonas_DonorAcceptor-NoWidthOrderedDonor-No2bandHeight-NoInt,0.265047734,26.10.2023 13:07,25395_189285_OD_x3y2,x3y2,0.007792506,1.4,0.6,3,2,0,0,1,0,0,0,1,0,0,0,80
25395,PTQ10_321145,ITIC_120057,xylene,1,26,2000,1.773571818,0.088690542,1.950913231,0.085,0.205199221,0.256499026,2.046166377,2.219655815,0.070252841,0.125471573,0.671515102,0.328484898,0.2,0.440089586,0.3819706,59.01334998,15.40965851,9.09232016,0.999842139,08.11.2023 18:24,A-2,4.37E-06,1,1.4,5.45,5.34,3.81,3.64,1.53,PTQ10_321145,ITIC_120057,xylene,Jonas_DonorAcceptor-NoWidthOrderedDonor-No2bandHeight-NoInt_PTQ10:ITIC,Jonas_DonorAcceptor-NoWidthOrderedDonor-No2bandHeight-NoInt,0.287255106,26.10.2023 13:07,25395_189285_OD_x2y1,x2y1,0.008119794,1,1.4,3,2,0,0,1,0,0,0,1,0,0,0,80
25395,PTQ10_321145,ITIC_120057,xylene,1,26,2000,1.773784274,0.088457924,1.951048894,0.0845725,0.203812098,0.254765123,2.046012358,2.219325945,0.069803962,0.124669876,0.67143285,0.32856715,0.2,0.440089586,0.379434999,59.25066596,15.21130685,8.994892205,0.998013003,08.11.2023 18:24,B-2,1.88E-06,1,0.6,5.45,5.34,3.81,3.64,1.53,PTQ10_321145,ITIC_120057,xylene,Jonas_DonorAcceptor-NoWidthOrderedDonor-No2bandHeight-NoInt_PTQ10:ITIC,Jonas_DonorAcceptor-NoWidthOrderedDonor-No2bandHeight-NoInt,0.270143317,26.10.2023 13:07,25395_189285_OD_x2y2,x2y2,0.007826616,1,0.6,3,2,0,0,1,0,0,0,1,0,0,0,80
25396,PTQ10_321145,ITIC-4F_120033,xylene,0,30,2000,1.72787359,0.083272026,1.891272148,0.083424738,0.183667264,0.242073453,2.053190575,2.219015207,0.123670795,0.22087604,0.522893873,0.477106127,0.241274659,0.440089586,0.462949493,61.34446956,19.2354088,10.96548787,0.929289698,26.10.2023 16:36,A-1,6.63E-07,0.6,1.4,5.47,5.34,3.97,3.64,1.37,PTQ10_321145,ITIC-4F_120033,xylene,Jonas_DonorAcceptor-NoWidthOrderedDonor-No2bandHeight-NoInt_PTQ10:ITIC-4F,Jonas_DonorAcceptor-NoWidthOrderedDonor-No2bandHeight-NoInt,0.352084921,26.10.2023 13:36,25396_189312_OD_x1y1,x1y1,0.008669217,0.6,1.4,3,3,0,0,1,0,0,0,0,1,0,0,81
25396,PTQ10_321145,ITIC-4F_120033,xylene,0,30,2000,1.728424703,0.082581472,1.890830667,0.082580889,0.185176973,0.244063251,2.052664597,2.218794877,0.126103498,0.225220848,0.520075689,0.479924311,0.241274659,0.440089586,0.469284099,61.28574289,18.95748708,10.77946697,0.927805756,26.10.2023 16:36,A-3,1.60E-07,1.4,1.4,5.47,5.34,3.97,3.64,1.37,PTQ10_321145,ITIC-4F_120033,xylene,Jonas_DonorAcceptor-NoWidthOrderedDonor-No2bandHeight-NoInt_PTQ10:ITIC-4F,Jonas_DonorAcceptor-NoWidthOrderedDonor-No2bandHeight-NoInt,0.343566382,26.10.2023 13:36,25396_189312_OD_x3y1,x3y1,0.008722554,1.4,1.4,3,3,0,0,1,0,0,0,0,1,0,0,81
25396,PTQ10_321145,ITIC-4F_120033,xylene,0,30,2000,1.727851252,0.083044277,1.891047181,0.083026499,0.18399483,0.242505187,2.053118675,2.218941217,0.123974742,0.22141889,0.522726021,0.477273979,0.241274659,0.440089586,0.463924076,61.31265228,18.96306853,10.77208922,0.92649104,26.10.2023 16:36,B-1,3.02E-07,0.6,0.6,5.47,5.34,3.97,3.64,1.37,PTQ10_321145,ITIC-4F_120033,xylene,Jonas_DonorAcceptor-NoWidthOrderedDonor-No2bandHeight-NoInt_PTQ10:ITIC-4F,Jonas_DonorAcceptor-NoWidthOrderedDonor-No2bandHeight-NoInt,0.351889713,26.10.2023 13:36,25396_189312_OD_x1y2,x1y2,0.008738071,0.6,0.6,3,3,0,0,1,0,0,0,0,1,0,0,81
25396,PTQ10_321145,ITIC-4F_120033,xylene,0,30,2000,1.727688489,0.083148091,1.891646385,0.083221234,0.183974859,0.242478865,2.053265249,2.219229235,0.123777248,0.221066165,0.523096677,0.476903323,0.241274659,0.440089586,0.46354503,60.47768113,19.10403334,10.71843086,0.927707382,26.10.2023 16:36,A-2,2.82E-07,1,1.4,5.47,5.34,3.97,3.64,1.37,PTQ10_321145,ITIC-4F_120033,xylene,Jonas_DonorAcceptor-NoWidthOrderedDonor-No2bandHeight-NoInt_PTQ10:ITIC-4F,Jonas_DonorAcceptor-NoWidthOrderedDonor-No2bandHeight-NoInt,0.33487989,26.10.2023 13:36,25396_189312_OD_x2y1,x2y1,0.008487283,1,1.4,3,3,0,0,1,0,0,0,0,1,0,0,81
25397,PTQ10_321145,ITIC-4F_120033,xylene,0,28,2000,1.726433248,0.084553092,1.891862666,0.085086161,0.174773782,0.230351845,2.053132568,2.218243114,0.114351147,0.204231148,0.5300526,0.4699474,0.241274659,0.440089586,0.434582993,61.32865911,20.82221826,11.75831578,0.920777409,26.10.2023 16:38,A-1,1.53E-06,0.6,1.4,5.47,5.34,3.97,3.64,1.37,PTQ10_321145,ITIC-4F_120033,xylene,Jonas_DonorAcceptor-NoWidthOrderedDonor-No2bandHeight-NoInt_PTQ10:ITIC-4F,Jonas_DonorAcceptor-NoWidthOrderedDonor-No2bandHeight-NoInt,0.293939747,26.10.2023 13:42,25397_189345_OD_x1y1,x1y1,0.00759508,0.6,1.4,3,3,0,0,1,0,0,0,0,1,0,0,82
25397,PTQ10_321145,ITIC-4F_120033,xylene,0,28,2000,1.726833619,0.084143982,1.891835119,0.084530576,0.176141593,0.232154619,2.053298253,2.218430919,0.116014571,0.207202025,0.528396742,0.471603258,0.241274659,0.440089586,0.439356644,61.34916692,20.78441148,11.73838518,0.920580889,26.10.2023 16:38,A-3,1.16E-06,1.4,1.4,5.47,5.34,3.97,3.64,1.37,PTQ10_321145,ITIC-4F_120033,xylene,Jonas_DonorAcceptor-NoWidthOrderedDonor-No2bandHeight-NoInt_PTQ10:ITIC-4F,Jonas_DonorAcceptor-NoWidthOrderedDonor-No2bandHeight-NoInt,0.289045734,26.10.2023 13:42,25397_189345_OD_x3y1,x3y1,0.007623876,1.4,1.4,3,3,0,0,1,0,0,0,0,1,0,0,82
25397,PTQ10_321145,ITIC-4F_120033,xylene,0,28,2000,1.726254908,0.084573417,1.892098512,0.084792189,0.174683221,0.230232485,2.053180375,2.218145477,0.114025482,0.20364951,0.530633877,0.469366123,0.241274659,0.440089586,0.433881995,60.79648407,20.83669277,11.65743664,0.920228779,26.10.2023 16:38,A-2,6.75E-07,1,1.4,5.47,5.34,3.97,3.64,1.37,PTQ10_321145,ITIC-4F_120033,xylene,Jonas_DonorAcceptor-NoWidthOrderedDonor-No2bandHeight-NoInt_PTQ10:ITIC-4F,Jonas_DonorAcceptor-NoWidthOrderedDonor-No2bandHeight-NoInt,0.282120634,26.10.2023 13:42,25397_189345_OD_x2y1,x2y1,0.00745639,1,1.4,3,3,0,0,1,0,0,0,0,1,0,0,82
25397,PTQ10_321145,ITIC-4F_120033,xylene,0,28,2000,1.725774902,0.084877642,1.891975827,0.085737043,0.17348867,0.228658067,2.053387465,2.218404246,0.112250836,0.200479994,0.532831012,0.467168988,0.241274659,0.440089586,0.429138061,61.45394548,20.58105483,11.65055335,0.921147446,26.10.2023 16:38,B-1,2.01E-06,0.6,0.6,5.47,5.34,3.97,3.64,1.37,PTQ10_321145,ITIC-4F_120033,xylene,Jonas_DonorAcceptor-NoWidthOrderedDonor-No2bandHeight-NoInt_PTQ10:ITIC-4F,Jonas_DonorAcceptor-NoWidthOrderedDonor-No2bandHeight-NoInt,0.285121944,26.10.2023 13:42,25397_189345_OD_x1y2,x1y2,0.007400342,0.6,0.6,3,3,0,0,1,0,0,0,0,1,0,0,82
25398,PTQ10_321145,ITIC-4F_120033,xylene,0,26,2000,1.724091218,0.085542821,1.892988394,0.086244684,0.156912452,0.206810611,2.052884334,2.217796918,0.097373307,0.173908726,0.543210158,0.456789842,0.241274659,0.440089586,0.380719337,61.32271859,19.51181905,10.98185207,0.917817702,26.10.2023 16:40,B-1,5.01E-06,0.6,0.6,5.47,5.34,3.97,3.64,1.37,PTQ10_321145,ITIC-4F_120033,xylene,Jonas_DonorAcceptor-NoWidthOrderedDonor-No2bandHeight-NoInt_PTQ10:ITIC-4F,Jonas_DonorAcceptor-NoWidthOrderedDonor-No2bandHeight-NoInt,0.2175399,26.10.2023 13:48,25398_189356_OD_x1y2,x1y2,0.006042353,0.6,0.6,3,3,0,0,1,0,0,0,0,1,0,0,83
25398,PTQ10_321145,ITIC-4F_120033,xylene,0,26,2000,1.723734221,0.085762827,1.893043855,0.086493217,0.15525179,0.204621859,2.052760862,2.217740301,0.095694965,0.170911207,0.544883733,0.455116267,0.241274659,0.440089586,0.375533066,60.95041272,19.55155864,10.94281053,0.918270947,26.10.2023 16:40,A-1,1.44E-06,0.6,1.4,5.47,5.34,3.97,3.64,1.37,PTQ10_321145,ITIC-4F_120033,xylene,Jonas_DonorAcceptor-NoWidthOrderedDonor-No2bandHeight-NoInt_PTQ10:ITIC-4F,Jonas_DonorAcceptor-NoWidthOrderedDonor-No2bandHeight-NoInt,0.21563757,26.10.2023 13:48,25398_189356_OD_x1y1,x1y1,0.005949697,0.6,1.4,3,3,0,0,1,0,0,0,0,1,0,0,83
