Repository: i-MEET/ML_OrganicSolarCells

File: _Dataset.csv (part 3 of 4)
ID,Donor,Acceptor,DA,plan_Solutions_1_S1,plan_Solutions_1_ann. time,plan_Solutions_1_conc.,plan_Solutions_1_speed,Layer thickness [nm],features_D.1.c_UV,features_D.1a.w_UV,features_D.1a.c_UV,features_D.2.a_UV,features_A.0.a_UV,features_A.1.w_UV,features_A.1.c_UV,features_A.1a.w_UV,features_atot_UV,features_XD_UV,features_XA_UV,FF_IV,JSC_IV,PCE_IV,VOC_IV,Deg_JSC_IV,Deg_VOC_IV,Deg_FF_IV,Deg_PCE_IV,Retained_JSC_IV,Retained_VOC_IV,Retained_FF_IV,Retained_PCE_IV,HotOneEncoded_plan_Solutions_1_M1_PM6_321136,HotOneEncoded_plan_Solutions_1_M1_PTVT-T_321032,HotOneEncoded_plan_Solutions_1_M1_PTQ10_321145,HotOneEncoded_plan_Solutions_1_M1_PCE10_120058,HotOneEncoded_plan_Solutions_1_M1_D18CL_323001,HotOneEncoded_plan_Solutions_1_M2_BTP-4F-12 (Y12)_321125,HotOneEncoded_plan_Solutions_1_M2_ITIC_120057,HotOneEncoded_plan_Solutions_1_M2_ITIC-4F_120033,HotOneEncoded_plan_Solutions_1_M2_L8-BO_321144,HotOneEncoded_plan_Solutions_1_M2_PY-IT_321127
130,D18CL,ITIC,D18CL-ITIC,CF,0,12.5,2000,99.76908147,2.106095104,0.105027692,2.279382166,0.88804849,0.04601968,0.078866916,1.778753774,0.068521678,0.419551507,0.333145871,0.666854129,55.77803632,16.06867647,9.20630929,1.02716978,7.114,0.9405,35.51,2.3758,0.442724702,0.915622732,0.636630515,0.258062153,0,0,0,0,1,0,1,0,0,0
130,D18CL,ITIC,D18CL-ITIC,CF,0,12.5,2000,105.6391956,2.102272401,0.105622024,2.277435833,0.932007417,0.040918214,0.07691167,1.780524674,0.067056739,0.433049315,0.350032313,0.649967687,54.59844054,15.96465981,8.961201966,1.028078693,7.3461,0.9506,35.7,2.493,0.460147606,0.924637391,0.653864829,0.278199287,0,0,0,0,1,0,1,0,0,0
130,D18CL,ITIC,D18CL-ITIC,CF,0,12.5,2000,105.7979003,2.098417206,0.105523054,2.274553473,0.918444068,0.040924542,0.0768253,1.779429931,0.066592554,0.437313829,0.345454668,0.654545332,55.2664355,15.78794322,8.949696923,1.025702273,7.2074,0.9491,35.78,2.4475,0.456512916,0.925317244,0.647409222,0.273472948,0,0,0,0,1,0,1,0,0,0
130,D18CL,ITIC,D18CL-ITIC,CF,0,12.5,2000,107.1554271,2.098553188,0.105497229,2.274570767,0.929182817,0.03969627,0.076461539,1.780348126,0.066306959,0.441807462,0.347137848,0.652862152,54.17417105,15.57460211,8.647170894,1.024860623,7.2779,0.9572,35.81,2.4947,0.467292837,0.933980659,0.661016114,0.288498982,0,0,0,0,1,0,1,0,0,0
131,D18CL,ITIC,D18CL-ITIC,CF,0,10,2000,76.59539809,2.129058648,0.102679459,2.292911981,0.832205677,0.04654066,0.085761042,1.772612591,0.076597879,0.347043545,0.287604957,0.712395043,56.57205384,15.77208019,9.152187075,1.025732145,9.4972,0.9617,35.28,3.2225,0.602152657,0.937574205,0.623629471,0.352101631,0,0,0,0,1,0,1,0,0,0
131,D18CL,ITIC,D18CL-ITIC,CF,0,10,2000,76.19709691,2.12767575,0.102020246,2.291237464,0.853288787,0.046312318,0.08573233,1.772043886,0.076540889,0.346108747,0.285268027,0.714731973,56.37369434,15.6862418,9.05782455,1.024303136,9.4701,0.9651,35.96,3.2867,0.603720134,0.942201548,0.637886171,0.362857547,0,0,0,0,1,0,1,0,0,0
131,D18CL,ITIC,D18CL-ITIC,CF,0,10,2000,72.73134482,2.129163025,0.101891729,2.291958779,0.841620529,0.043734117,0.086065232,1.770961237,0.077084078,0.334690725,0.279732466,0.720267534,55.97865591,15.59097759,8.932910878,1.023522013,9.8121,0.9597,35.98,3.3884,0.629344757,0.937644709,0.642744979,0.379316445,0,0,0,0,1,0,1,0,0,0
131,D18CL,ITIC,D18CL-ITIC,CF,0,10,2000,72.86933672,2.132618623,0.101864498,2.293481204,0.852500012,0.04406362,0.086026034,1.773591516,0.07718433,0.334890082,0.280305036,0.719694964,55.19957615,15.66433348,8.866367776,1.025411251,9.7371,0.9697,36.56,3.4522,0.621609596,0.945669359,0.662323926,0.38935899,0,0,0,0,1,0,1,0,0,0
132,D18CL,ITIC,D18CL-ITIC,CF,0,10,1000,106.3577052,2.097163881,0.104955627,2.274089525,0.95,0.03697174,0.076412713,1.778864904,0.066489255,0.438902862,0.347673452,0.652326548,55.22834358,15.23586378,8.603508316,1.022460369,8.4398,0.897,33.36,2.5255,0.553942994,0.877295617,0.60403767,0.293543042,0,0,0,0,1,0,1,0,0,0
132,D18CL,ITIC,D18CL-ITIC,CF,0,10,1000,102.1840798,2.10347769,0.104952687,2.277552333,0.937467761,0.04403497,0.077646282,1.779582448,0.067514303,0.425462304,0.339046845,0.660953155,55.29669295,14.89065203,8.456488965,1.027016007,7.9909,0.9813,36.5,2.8624,0.53663869,0.955486568,0.66007564,0.338485631,0,0,0,0,1,0,1,0,0,0
132,D18CL,ITIC,D18CL-ITIC,CF,0,10,1000,108.3959548,2.095579924,0.105642586,2.273191903,0.939723544,0.038047633,0.07580371,1.779373478,0.065780255,0.444309984,0.351913684,0.648086316,55.09654722,14.67126106,8.275364608,1.023753287,7.9189,0.984,36.98,2.8817,0.539755919,0.961169075,0.671185435,0.348226349,0,0,0,0,1,0,1,0,0,0
132,D18CL,ITIC,D18CL-ITIC,CF,0,10,1000,104.7558235,2.101204912,0.105027365,2.27638412,0.95,0.041165673,0.076594814,1.780693179,0.066547199,0.433603492,0.344065265,0.655934735,53.68876065,14.79529713,8.15161615,1.026210965,7.888,0.9806,36.55,2.8271,0.533142385,0.955554007,0.680775633,0.346814662,0,0,0,0,1,0,1,0,0,0
133,D18CL,ITIC,D18CL-ITIC,CF,2,10,1000,100.3465202,2.111802672,0.094106424,2.286418418,0.840447461,0.042698549,0.078578427,1.778349262,0.06753604,0.417240164,0.347800106,0.652199894,56.40714025,14.86500249,8.604474163,1.026184065,7.2276,0.8621,30.61,1.907,0.486215862,0.840102696,0.542661795,0.221628883,0,0,0,0,1,0,1,0,0,0
133,D18CL,ITIC,D18CL-ITIC,CF,2,10,1000,102.3637772,2.109815749,0.094221545,2.285678638,0.836757668,0.041417199,0.077976276,1.77845787,0.066871427,0.423390271,0.35210432,0.64789568,56.23245311,14.79087535,8.548080445,1.027750493,0.0664,0.9797,20.21,0.0131,0.004489254,0.953246928,0.359401002,0.001532508,0,0,0,0,1,0,1,0,0,0
133,D18CL,ITIC,D18CL-ITIC,CF,2,10,1000,98.3768467,2.114724053,0.093853255,2.288028191,0.846622524,0.04278713,0.078874159,1.77955104,0.067871947,0.412303691,0.342618458,0.657381542,55.14888135,15.04549036,8.541705475,1.029441183,6.8043,0.9591,35.82,2.3378,0.45224847,0.931670518,0.649514535,0.273692415,0,0,0,0,1,0,1,0,0,0
133,D18CL,ITIC,D18CL-ITIC,CF,2,10,1000,101.3788004,2.110780933,0.09420867,2.285659476,0.843903002,0.040532542,0.078106716,1.779204679,0.067029823,0.421018924,0.349966373,0.650033627,55.83756031,14.87779525,8.533369041,1.027201194,6.9226,0.9669,36.23,2.4248,0.465297437,0.941295635,0.6488464,0.284155061,0,0,0,0,1,0,1,0,0,0
134,D18CL,ITIC,D18CL-ITIC,CF,0,10,3000,60.35265911,2.123304275,0.101298503,2.28963325,0.797841181,0.033641368,0.085493477,1.765447673,0.076957475,0.289170384,0.266033021,0.733966979,51.84770295,15.31020402,7.868835236,0.991288239,9.9384,0.9754,38.93,3.7735,0.6491357,0.98397213,0.750852936,0.479550008,0,0,0,0,1,0,1,0,0,0
134,D18CL,ITIC,D18CL-ITIC,CF,0,10,3000,59.8491146,2.122890088,0.101592013,2.289163472,0.789424679,0.031143641,0.085504683,1.766785106,0.076770233,0.287317981,0.268230751,0.731769249,52.09402504,15.10800249,7.785009919,0.989154675,10.2351,0.9424,36.01,3.4734,0.67746216,0.952732696,0.6912501,0.446165135,0,0,0,0,1,0,1,0,0,0
134,D18CL,ITIC,D18CL-ITIC,CF,0,10,3000,59.28874991,2.122006931,0.101628675,2.288865552,0.790012169,0.032328365,0.085220742,1.765499508,0.07665165,0.284418534,0.267678219,0.732321781,51.39974557,15.2699956,7.752693565,0.987762961,10.3468,0.9751,38.93,3.928,0.677590241,0.987180162,0.757396745,0.506662616,0,0,0,0,1,0,1,0,0,0
134,D18CL,ITIC,D18CL-ITIC,CF,0,10,3000,60.19059559,2.123718981,0.10144848,2.289709926,0.792607023,0.032955879,0.08557571,1.766257964,0.076945504,0.28848104,0.267168127,0.732831873,51.04421438,15.22149773,7.654172601,0.985131804,9.7621,0.959,37.35,3.4965,0.641336363,0.973473799,0.731718579,0.456809662,0,0,0,0,1,0,1,0,0,0
135,D18CL,ITIC,D18CL-ITIC,CF,2,10,3000,59.8144067,2.129247959,0.091316395,2.2970026,0.73195157,0.035140017,0.085922113,1.765898243,0.076442229,0.283864888,0.278981586,0.721018414,58.09212577,15.42562345,9.1898343,1.025528387,10.6737,0.9897,39.86,4.2105,0.691946101,0.965063486,0.686151513,0.458169306,0,0,0,0,1,0,1,0,0,0
135,D18CL,ITIC,D18CL-ITIC,CF,2,10,3000,61.36758538,2.128800758,0.091578732,2.297171679,0.729052812,0.036295315,0.086106868,1.766466598,0.076404535,0.288902054,0.282876563,0.717123437,57.6011178,15.40620985,9.082173015,1.023441564,10.4899,0.9829,38.83,4.0034,0.680887779,0.960387026,0.674118862,0.440797593,0,0,0,0,1,0,1,0,0,0
135,D18CL,ITIC,D18CL-ITIC,CF,2,10,3000,57.93318236,2.125684714,0.091744623,2.295502354,0.708594146,0.03390235,0.085722512,1.765106119,0.075803879,0.275713322,0.280275637,0.719724363,57.46531755,15.45137679,9.080378062,1.022659216,10.4737,0.9711,37.89,3.8536,0.67784898,0.949583189,0.659354226,0.424387616,0,0,0,0,1,0,1,0,0,0
135,D18CL,ITIC,D18CL-ITIC,CF,2,10,3000,58.06473651,2.130690795,0.091727164,2.297989222,0.713567177,0.034363885,0.085801114,1.767554055,0.076399204,0.275918814,0.281311674,0.718688326,57.45159306,15.33258223,9.050185751,1.02740131,10.4869,0.9611,36.51,3.6794,0.683961765,0.935466979,0.635491517,0.406555191,0,0,0,0,1,0,1,0,0,0
136,D18CL,ITIC,D18CL-ITIC,CF,1,10,2000,75.03578166,2.128529396,0.092554881,2.295706014,0.769910782,0.042875025,0.085662363,1.771669159,0.07538045,0.337714464,0.301740058,0.698259942,58.20421622,15.87270725,9.482492683,1.026400995,10.4863,0.9934,38.5,4.0105,0.660649745,0.967847854,0.661464109,0.422937316,0,0,0,0,1,0,1,0,0,0
136,D18CL,ITIC,D18CL-ITIC,CF,1,10,2000,67.88567366,2.130135965,0.09220905,2.297222474,0.737414083,0.039465469,0.086000678,1.770354784,0.075805259,0.312903943,0.292526525,0.707473475,58.0399886,15.67310745,9.341181598,1.026879268,10.6337,0.9629,35.99,3.6855,0.678467881,0.937695433,0.620089715,0.394543234,0,0,0,0,1,0,1,0,0,0
136,D18CL,ITIC,D18CL-ITIC,CF,1,10,2000,73.70568523,2.128585149,0.092340245,2.296904671,0.751722877,0.042315166,0.085743846,1.771664289,0.075442916,0.332914744,0.301343616,0.698656384,58.07099769,15.66232561,9.338479438,1.026740353,10.3339,0.9929,38.14,3.9133,0.65979346,0.967040983,0.656782241,0.419051091,0,0,0,0,1,0,1,0,0,0
136,D18CL,ITIC,D18CL-ITIC,CF,1,10,2000,73.92988709,2.128372711,0.092625573,2.296081149,0.765502675,0.042268893,0.085639851,1.771184996,0.075203264,0.333774364,0.300886122,0.699113878,58.48036847,15.41476924,9.251610767,1.026290302,10.3461,0.9904,38.1,3.9035,0.671180985,0.965029094,0.651500683,0.421926527,0,0,0,0,1,0,1,0,0,0
137,D18CL,L8-BO,D18CL-L8-BO,CF,0,15,2000,133.7666829,2.106861955,0.126481046,2.287765035,0.95,3.48553E-20,0.066967396,1.56821981,0.094531628,0.499914937,0.393234353,0.606765647,61.3921868,23.82701566,13.68902083,0.9358142,21.1922,0.887,49.27,9.2605,0.889418981,0.947837722,0.802545121,0.676491045,0,0,0,0,1,0,0,0,1,0
137,D18CL,L8-BO,D18CL-L8-BO,CF,0,15,2000,135.1391619,2.106767943,0.126396374,2.287811593,0.95,1.49823E-21,0.0668269,1.568888375,0.094406154,0.504478643,0.393950041,0.606049959,61.14815769,23.83492303,13.66969448,0.937911104,21.3276,0.8893,49.1,9.313,0.894804652,0.948170883,0.802967773,0.681288087,0,0,0,0,1,0,0,0,1,0
137,D18CL,L8-BO,D18CL-L8-BO,CF,0,15,2000,135.3326343,2.107064878,0.126381919,2.288141462,0.95,8.55155E-18,0.066958171,1.567868237,0.094443334,0.504642736,0.394128154,0.605871846,61.08823957,23.60165988,13.51193579,0.937167923,20.9625,0.8909,49.4,9.2266,0.888179056,0.950630061,0.808666289,0.682848124,0,0,0,0,1,0,0,0,1,0
137,D18CL,L8-BO,D18CL-L8-BO,CF,0,15,2000,141.5189442,2.106372029,0.126148384,2.287470063,0.95,3.06598E-22,0.066354366,1.569765547,0.094064855,0.524163097,0.397264288,0.602735712,59.5972434,24.08513538,13.47315459,0.938629131,21.408,0.8917,48.94,9.3437,0.888846986,0.950002478,0.821178921,0.693504995,0,0,0,0,1,0,0,0,1,0
138,D18CL,L8-BO,D18CL-L8-BO,CF,0,12.5,2000,95.40461422,2.105160139,0.127437032,2.281885328,0.95,0.071218917,0.06950861,1.564022864,0.097546349,0.375209979,0.372129635,0.627870365,66.16772134,24.78623069,15.38492278,0.93807736,22.4048,0.8905,55.6,11.0934,0.903921225,0.949282051,0.840288873,0.721056593,0,0,0,0,1,0,0,0,1,0
138,D18CL,L8-BO,D18CL-L8-BO,CF,0,12.5,2000,94.49230054,2.105482378,0.127406201,2.281563414,0.95,0.069540885,0.06990812,1.562990935,0.09774593,0.371695799,0.37280734,0.62719266,66.68010391,24.48945558,15.29195942,0.936456781,22.13,0.8911,55.94,11.0303,0.903654225,0.951565537,0.838930906,0.721313711,0,0,0,0,1,0,0,0,1,0
138,D18CL,L8-BO,D18CL-L8-BO,CF,0,12.5,2000,105.503932,2.110153432,0.13,2.289128781,0.95,0.045976136,0.067888208,1.564952974,0.096491762,0.406184927,0.383981232,0.616018768,66.24095656,24.42408114,15.15521862,0.936736357,21.895,0.8881,55.28,10.7507,0.896451329,0.948078927,0.834529012,0.709372809,0,0,0,0,1,0,0,0,1,0
138,D18CL,L8-BO,D18CL-L8-BO,CF,0,12.5,2000,96.04622674,2.106076913,0.127893746,2.282840403,0.95,0.068451407,0.069571096,1.563688647,0.097461945,0.376830425,0.373824439,0.626175561,66.39305413,24.33972129,15.12036032,0.935672559,21.2909,0.8838,54.56,10.2667,0.874738858,0.944561205,0.82177271,0.678998369,0,0,0,0,1,0,0,0,1,0
139,D18CL,L8-BO,D18CL-L8-BO,CF,0,10,2000,74.11221772,2.103034092,0.127169975,2.271685651,0.95,0.079920845,0.071424705,1.5579293,0.100363004,0.309731605,0.356547341,0.643452659,66.60662368,23.84643747,14.90395326,0.938340698,22.7054,0.8981,59.83,12.2009,0.952150611,0.957115046,0.898259012,0.818635149,0,0,0,0,1,0,0,0,1,0
139,D18CL,L8-BO,D18CL-L8-BO,CF,0,10,2000,67.64612103,2.101922063,0.126842815,2.268159601,0.95,0.073081248,0.071999717,1.553893794,0.101149748,0.2916981,0.347678035,0.652321965,66.98161337,23.58913577,14.81110281,0.937388805,22.6353,0.8761,50.33,9.9808,0.959564616,0.93461752,0.751400235,0.673872846,0,0,0,0,1,0,0,0,1,0
139,D18CL,L8-BO,D18CL-L8-BO,CF,0,10,2000,72.96634747,2.103291236,0.12739378,2.271217452,0.95,0.078115836,0.071552124,1.557399305,0.100458935,0.306010192,0.3564134,0.6435866,66.86356446,23.57205236,14.78368046,0.937984464,22.4389,0.8911,56.57,11.3116,0.951928142,0.950015735,0.846051216,0.765140997,0,0,0,0,1,0,0,0,1,0
139,D18CL,L8-BO,D18CL-L8-BO,CF,0,10,2000,66.7784343,2.101641226,0.126842874,2.267206685,0.95,0.075754686,0.071602692,1.555624119,0.101162437,0.288892533,0.34753261,0.65246739,67.19872236,23.32742435,14.70983516,0.938382717,22.5383,0.901,62.26,12.6431,0.966171818,0.960162611,0.92650571,0.859499774,0,0,0,0,1,0,0,0,1,0
140,D18CL,L8-BO,D18CL-L8-BO,CF,0,10,1000,102.7122094,2.105066288,0.127167595,2.28321675,0.95,0.063359123,0.06801674,1.567744074,0.096318975,0.397267787,0.37929425,0.62070575,65.90376093,24.30765637,14.99208752,0.935855552,22.5087,0.8983,55.06,11.1344,0.925992192,0.959870354,0.835460666,0.742685099,0,0,0,0,1,0,0,0,1,0
140,D18CL,L8-BO,D18CL-L8-BO,CF,0,10,1000,92.79086493,2.104563255,0.127376561,2.280230773,0.95,0.075502945,0.069265712,1.564745951,0.097651179,0.366669196,0.371277206,0.628722794,65.04993506,24.22374251,14.74316536,0.935626746,22.734,0.8968,55.45,11.3045,0.938500729,0.958501885,0.852422065,0.766762071,0,0,0,0,1,0,0,0,1,0
140,D18CL,L8-BO,D18CL-L8-BO,CF,0,10,1000,101.4447507,2.106332342,0.127698904,2.283295007,0.95,0.0573905,0.069081437,1.564189139,0.096788562,0.394167989,0.376866583,0.623133417,66.49911419,23.66760636,14.68899607,0.933301399,21.966,0.8975,55.54,10.9487,0.928103994,0.961640046,0.835199095,0.745367481,0,0,0,0,1,0,0,0,1,0
140,D18CL,L8-BO,D18CL-L8-BO,CF,0,10,1000,98.99213946,2.105757905,0.127766544,2.282511023,0.95,0.06432706,0.069008211,1.565306667,0.097033572,0.38592557,0.376479461,0.623520539,66.16674205,23.58299156,14.60097466,0.935714158,21.9493,0.8998,55.56,10.9722,0.930725856,0.961618452,0.839696776,0.751470382,0,0,0,0,1,0,0,0,1,0
141,D18CL,L8-BO,D18CL-L8-BO,CF,2,10,1000,102.358935,2.106621444,0.10893549,2.285744144,0.95,0.031183426,0.069338988,1.552294533,0.099206699,0.396455663,0.379586204,0.620413796,65.52557748,25.11421686,15.24278904,0.926262202,22.6201,0.8884,54.41,10.9337,0.900689045,0.959123667,0.83036277,0.717303111,0,0,0,0,1,0,0,0,1,0
141,D18CL,L8-BO,D18CL-L8-BO,CF,2,10,1000,106.4386928,2.10516493,0.107650652,2.28478991,0.95,0.037364519,0.068614534,1.556698461,0.098725286,0.406053377,0.387411159,0.612588841,64.40261031,25.11977639,15.01463538,0.928101663,22.5976,0.8908,52.9,10.6492,0.899593995,0.959808645,0.821395278,0.709254653,0,0,0,0,1,0,0,0,1,0
141,D18CL,L8-BO,D18CL-L8-BO,CF,2,10,1000,101.7590099,2.105663138,0.109300975,2.285073859,0.95,0.038820366,0.069653863,1.554023325,0.099529072,0.395858862,0.376772841,0.623227159,64.4209014,24.69469289,14.75872676,0.927723303,22.6724,0.8958,54.95,11.1597,0.918108198,0.965589629,0.852984029,0.756142463,0,0,0,0,1,0,0,0,1,0
141,D18CL,L8-BO,D18CL-L8-BO,CF,2,10,1000,99.27112466,2.104966414,0.108927324,2.283774486,0.95,0.047221921,0.069591977,1.554267293,0.099675167,0.386903554,0.376643464,0.623356536,63.58089199,25.07620992,14.75327742,0.925337144,22.8098,0.8902,54.33,11.0314,0.90961912,0.962027739,0.85450201,0.747725382,0,0,0,0,1,0,0,0,1,0
142,D18CL,L8-BO,D18CL-L8-BO,CF,0,10,3000,55.06452975,2.100829179,0.127258359,2.264813583,0.902344454,0.063218533,0.071281641,1.551337085,0.102040071,0.25270082,0.341059291,0.658940709,66.9217389,23.01023996,14.43355493,0.937313656,22.4244,0.9004,59.95,12.1053,0.974540033,0.960617606,0.895822508,0.838691511,0,0,0,0,1,0,0,0,1,0
142,D18CL,L8-BO,D18CL-L8-BO,CF,0,10,3000,53.94458053,2.100613701,0.127256678,2.264725082,0.893336539,0.063313377,0.071093899,1.551550414,0.10193253,0.248661814,0.342150982,0.657849018,66.06660967,22.96360236,14.21813457,0.937174756,22.2332,0.9043,62.23,12.5114,0.968193041,0.964921424,0.941928159,0.879960725,0,0,0,0,1,0,0,0,1,0
142,D18CL,L8-BO,D18CL-L8-BO,CF,0,10,3000,55.74248517,2.100797175,0.127234261,2.265374505,0.901584917,0.064666452,0.071266671,1.551558547,0.101928322,0.254356144,0.342509667,0.657490333,66.01797106,22.95497017,14.20020202,0.937034578,22.2251,0.8881,52.71,10.404,0.968204264,0.947777191,0.798418963,0.732665633,0,0,0,0,1,0,0,0,1,0
142,D18CL,L8-BO,D18CL-L8-BO,CF,0,10,3000,54.10358072,2.100758595,0.127299108,2.26528021,0.892912039,0.061907875,0.07115888,1.551122254,0.101975737,0.249344711,0.341765853,0.658234147,65.84755938,22.64991202,13.94919016,0.935282466,22.1447,0.9023,61.68,12.325,0.977694747,0.964735289,0.936708977,0.883563838,0,0,0,0,1,0,0,0,1,0
143,D18CL,L8-BO,D18CL-L8-BO,CF,2,10,3000,54.58806364,2.100283449,0.111003448,2.273781557,0.823586274,0.046605258,0.072126152,1.541139055,0.105438924,0.25087664,0.349739209,0.650260791,61.53757181,23.07174911,13.05480818,0.919495523,22.4913,0.9031,62.22,12.6371,0.974841565,0.982169002,1.011089618,0.968003499,0,0,0,0,1,0,0,0,1,0
143,D18CL,L8-BO,D18CL-L8-BO,CF,2,10,3000,56.57543237,2.100812666,0.110419998,2.274621533,0.838056881,0.048460074,0.072127038,1.541592322,0.105338186,0.256621051,0.351367245,0.648632755,61.6799688,22.92499156,12.99250403,0.918839233,22.485,0.8984,59.17,11.9528,0.98080734,0.977755376,0.959306581,0.919976624,0,0,0,0,1,0,0,0,1,0
143,D18CL,L8-BO,D18CL-L8-BO,CF,2,10,3000,53.84971487,2.100418326,0.110802884,2.274114899,0.818848898,0.044029095,0.072091971,1.54072842,0.105396326,0.24875919,0.349318835,0.650681165,58.55463022,22.55827984,12.05263854,0.912462258,22.099,0.8999,59.46,11.8245,0.979640299,0.986232572,1.015461967,0.981071486,0,0,0,0,1,0,0,0,1,0
143,D18CL,L8-BO,D18CL-L8-BO,CF,2,10,3000,53.40585048,2.100487439,0.110683361,2.27407992,0.820626008,0.044383825,0.072021884,1.540676172,0.105364157,0.246911666,0.350043781,0.649956219,58.28338658,22.41401208,11.90731995,0.911485246,21.8562,0.8869,52.9,10.2553,0.975113243,0.973027269,0.907634287,0.861260136,0,0,0,0,1,0,0,0,1,0
144,D18CL,L8-BO,D18CL-L8-BO,CF,1,10,2000,73.88160064,2.102188787,0.109689489,2.275673522,0.930316278,0.061792201,0.072095267,1.547418085,0.103117645,0.310489949,0.356814594,0.643185406,65.8688558,24.3334042,14.838864,0.925801041,23.0414,0.9018,60.84,12.6423,0.946904092,0.974075379,0.923653512,0.851972226,0,0,0,0,1,0,0,0,1,0
144,D18CL,L8-BO,D18CL-L8-BO,CF,1,10,2000,75.50500592,2.10182635,0.109268596,2.27594533,0.939128816,0.064670083,0.071776055,1.548587167,0.102969852,0.315247914,0.357620521,0.642379479,65.05092252,24.5548684,14.78522484,0.925628807,23.219,0.9014,60.08,12.5744,0.945596597,0.973824489,0.923584135,0.850470665,0,0,0,0,1,0,0,0,1,0
144,D18CL,L8-BO,D18CL-L8-BO,CF,1,10,2000,68.21905616,2.101437946,0.109878666,2.274555186,0.89955629,0.060752258,0.072197303,1.545994454,0.104012516,0.293518273,0.353617455,0.646382545,65.02860398,24.40591115,14.70261475,0.926392693,23.2979,0.8977,58.81,12.2996,0.954600705,0.969027505,0.904371252,0.836558681,0,0,0,0,1,0,0,0,1,0
144,D18CL,L8-BO,D18CL-L8-BO,CF,1,10,2000,67.92590792,2.101374628,0.11015346,2.275481036,0.883229298,0.059500028,0.07224351,1.54577479,0.10389599,0.292840566,0.353994548,0.646005452,65.79773901,24.09220759,14.68743185,0.926527465,22.8686,0.9038,62.47,12.9119,0.949211479,0.975470274,0.949424721,0.879112164,0,0,0,0,1,0,0,0,1,0
145,D18CL,ITIC-4F,D18CL-ITIC-4F,CF,0,15,2000,185.8883244,2.11096814,0.106347122,2.280947364,0.95,4.19625E-23,0.083537039,1.709346656,0.077443251,0.658247919,0.349016164,0.650983836,55.59765464,18.1258854,8.930803819,0.886206331,0,0.0024,24.36,0,0,0.002708173,0.438147979,0,0,0,0,0,1,0,0,1,0,0
145,D18CL,ITIC-4F,D18CL-ITIC-4F,CF,0,15,2000,98.27154546,2.116321378,0.119103031,2.322767773,0.365148552,1.09886E-11,0.085614666,1.692405589,0.080643934,0.376110219,0.362414166,0.637585834,57.3728686,17.15895754,8.737244276,0.88751768,0.4165,0.834,36.89,0.1281,0.024273036,0.93969959,0.642986849,0.014661373,0,0,0,0,1,0,0,1,0,0
145,D18CL,ITIC-4F,D18CL-ITIC-4F,CF,0,15,2000,83.74362065,2.120256093,0.110199281,2.289874846,0.796895061,3.03714E-14,0.087763364,1.694251514,0.084223843,0.347518985,0.302962767,0.697037233,56.59417047,16.82808986,8.462632061,0.888584918,0.0005,0.0413,25.06,0,2.97122E-05,0.046478394,0.44280179,0,0,0,0,0,1,0,0,1,0,0
145,D18CL,ITIC-4F,D18CL-ITIC-4F,CF,0,15,2000,137.4787094,2.115610205,0.10406038,2.280781189,0.95,7.26734E-34,0.086410602,1.703721869,0.079974306,0.505643607,0.338824283,0.661175717,53.14028026,17.64560685,8.313358218,0.886576173,0.3956,0.8296,42.16,0.1383,0.022419178,0.935734599,0.793371804,0.016635876,0,0,0,0,1,0,0,1,0,0
146,D18CL,ITIC-4F,D18CL-ITIC-4F,CF,0,15,2000,192.4583143,2.114564847,0.106174349,2.278827293,0.95,7.58324E-20,0.080011381,1.715802921,0.076416486,0.645639486,0.393550232,0.606449768,52.07618126,20.89696919,9.799073989,0.900456225,0.0342,0.598,24.13,0.0049,0.001636601,0.664107797,0.463359628,0.000500047,0,0,0,0,1,0,0,1,0,0
146,D18CL,ITIC-4F,D18CL-ITIC-4F,CF,0,15,2000,201.309297,2.116105127,0.106239685,2.279287556,0.95,3.31529E-19,0.080429106,1.71727719,0.076999462,0.673024585,0.393629064,0.606370936,49.32727196,21.27129708,9.454025056,0.901022588,0,-0.003,-22.29,0,0,-0.00332955,-0.451879845,0,0,0,0,0,1,0,0,1,0,0
146,D18CL,ITIC-4F,D18CL-ITIC-4F,CF,0,15,2000,250.5172426,2.119605665,0.107698895,2.283325142,0.925136474,2.85677E-16,0.081350734,1.718064893,0.077913767,0.791631676,0.412680695,0.587319305,49.32290301,20.6329817,9.13131456,0.897269036,3.5995,0.8442,41.12,1.2495,0.1744537,0.940854934,0.833689777,0.136836815,0,0,0,0,1,0,0,1,0,0
146,D18CL,ITIC-4F,D18CL-ITIC-4F,CF,0,15,2000,220.2933271,2.117702455,0.106497636,2.280181094,0.93915296,8.07794E-28,0.081348221,1.718784884,0.07803933,0.729987456,0.394407073,0.605592927,48.12134441,21.04937572,9.107711204,0.89915027,3.2804,0.8429,41.58,1.1496,0.155843102,0.937440635,0.864065635,0.126222711,0,0,0,0,1,0,0,1,0,0
147,D18CL,ITIC-4F,D18CL-ITIC-4F,CF,0,12.3,2000,81.2133187,2.108870111,0.101803607,2.270612854,0.95,0.031327803,0.085939164,1.703736238,0.082687359,0.309326446,0.351499899,0.648500101,62.83065128,19.62627312,11.10262913,0.900360499,0.0533,0.8083,34.05,0.0147,0.002715747,0.897751513,0.541932947,0.001324011,0,0,0,0,1,0,0,1,0,0
147,D18CL,ITIC-4F,D18CL-ITIC-4F,CF,0,12.3,2000,150.4292548,2.115197112,0.107067702,2.279428228,0.95,7.41349E-13,0.078935508,1.716663256,0.075938645,0.510099661,0.394314388,0.605685612,62.6790969,19.19629626,10.86988059,0.903409387,7.0146,0.8473,43.8,2.6034,0.36541424,0.937891517,0.69879756,0.239505851,0,0,0,0,1,0,0,1,0,0
147,D18CL,ITIC-4F,D18CL-ITIC-4F,CF,0,12.3,2000,149.3166662,2.114831479,0.107132688,2.279041635,0.95,8.43269E-16,0.078439836,1.719552367,0.075739194,0.50389431,0.398092513,0.601907487,61.68711564,19.32443129,10.79448964,0.905526007,0.0016,0.1158,23.7,0,8.27967E-05,0.127881473,0.384196923,0,0,0,0,0,1,0,0,1,0,0
147,D18CL,ITIC-4F,D18CL-ITIC-4F,CF,0,12.3,2000,151.3050505,2.114639469,0.106964859,2.278921576,0.95,8.7543E-18,0.078068614,1.720405639,0.075462895,0.510460977,0.3986799,0.6013201,61.1701072,19.27979603,10.68526503,0.906032178,3.0785,0.8457,42.79,1.114,0.159674926,0.933410557,0.699524685,0.10425572,0,0,0,0,1,0,0,1,0,0
148,D18CL,ITIC-4F,D18CL-ITIC-4F,CF,0,10.1,1000,185.7641773,2.113216776,0.106195313,2.27814353,0.95,1.6483E-20,0.079677838,1.714453116,0.076018577,0.622606511,0.395280875,0.604719125,54.48976805,20.44232041,9.974146907,0.895427876,10.326,0.8486,44.17,3.8706,0.505128566,0.947703352,0.810610901,0.388063264,0,0,0,0,1,0,0,1,0,0
149,D18CL,ITIC-4F,D18CL-ITIC-4F,CF,2,10.1,1000,185.3508044,2.118284581,0.09462645,2.285482239,0.898625134,1.6185E-24,0.079298698,1.716438805,0.075698288,0.611930815,0.410357061,0.589642939,54.67052477,20.96968237,10.31981139,0.900174415,0,-0.0012,-14.91,0,0,-0.001333075,-0.272724655,0,0,0,0,0,1,0,0,1,0,0
149,D18CL,ITIC-4F,D18CL-ITIC-4F,CF,2,10.1,1000,183.8749077,2.117618527,0.09456429,2.284975786,0.902317142,4.7851E-25,0.079602631,1.71426221,0.075765028,0.607007674,0.409825965,0.590174035,55.71070908,20.15007135,10.10050053,0.899761946,0,0.0033,24.14,0,0,0.003667637,0.433309868,0,0,0,0,0,1,0,0,1,0,0
149,D18CL,ITIC-4F,D18CL-ITIC-4F,CF,2,10.1,1000,179.6018095,2.117606428,0.094296306,2.28478618,0.911363073,7.00849E-25,0.079310305,1.714671138,0.075676829,0.594209734,0.408742754,0.591257246,55.22630841,20.13061985,10.00505152,0.899945413,1.6178,0.8426,39.75,0.5419,0.080365136,0.93627901,0.719765654,0.05416264,0,0,0,0,1,0,0,1,0,0
149,D18CL,ITIC-4F,D18CL-ITIC-4F,CF,2,10.1,1000,185.658297,2.118935665,0.094776516,2.285964405,0.897226793,5.08341E-24,0.078752462,1.718064779,0.075576045,0.611511446,0.411884406,0.588115594,53.39957624,20.67106404,9.980800121,0.904200443,0.0001,0.0097,25.36,0,4.83768E-06,0.01072771,0.474910136,0,0,0,0,0,1,0,0,1,0,0
150,D18CL,ITIC-4F,D18CL-ITIC-4F,CF,0,10.1,3000,79.64101343,2.119499088,0.107519856,2.278432487,0.839692681,0.057879278,0.085161727,1.709966423,0.083617303,0.306226414,0.350536382,0.649463618,67.65194389,20.14806876,12.45774189,0.913956707,0.0576,0.7499,23.49,0.0101,0.002858835,0.820498383,0.347218404,0.000810741,0,0,0,0,1,0,0,1,0,0
150,D18CL,ITIC-4F,D18CL-ITIC-4F,CF,0,10.1,3000,80.79757791,2.119069968,0.107380582,2.278258286,0.845129333,0.057194202,0.08515168,1.709277393,0.083474947,0.309247329,0.351785353,0.648214647,66.04902553,20.14013615,12.14502374,0.912997422,4.0126,0.8476,44.29,1.5063,0.199234006,0.928370639,0.670562505,0.124026106,0,0,0,0,1,0,0,1,0,0
150,D18CL,ITIC-4F,D18CL-ITIC-4F,CF,0,10.1,3000,85.20903081,2.118773996,0.107245489,2.278301816,0.866975298,0.06128465,0.084770584,1.710364102,0.082692701,0.320284203,0.354879482,0.645120518,65.89151726,20.04177211,12.0592465,0.913176118,5.4032,0.8474,43.5,1.9917,0.269596918,0.927969954,0.660176026,0.165159573,0,0,0,0,1,0,0,1,0,0
150,D18CL,ITIC-4F,D18CL-ITIC-4F,CF,0,10.1,3000,82.60972063,2.119363143,0.107318859,2.278490563,0.852058059,0.061599776,0.084850852,1.710756897,0.083201581,0.312823745,0.354232948,0.645767052,67.00174451,19.64311026,12.04631653,0.915288289,4.0551,0.8448,42.88,1.4691,0.206438794,0.922987883,0.639983336,0.121954292,0,0,0,0,1,0,0,1,0,0
151,D18CL,ITIC-4F,D18CL-ITIC-4F,CF,2,10.1,3000,81.49577888,2.123055832,0.095519841,2.287477418,0.816266917,0.059064282,0.084716634,1.707391844,0.082546424,0.305586548,0.366296959,0.633703041,68.53608127,20.45238491,12.76318075,0.910533006,0.035,0.6888,24.91,0.006,0.001711292,0.756479991,0.363458189,0.000470102,0,0,0,0,1,0,0,1,0,0
151,D18CL,ITIC-4F,D18CL-ITIC-4F,CF,2,10.1,3000,78.2195791,2.123228286,0.095528226,2.287300115,0.802015449,0.056226142,0.085180621,1.705680669,0.08305294,0.298938462,0.359478337,0.640521663,67.93932855,20.49731949,12.70288689,0.912187487,2.3649,0.8521,41.87,0.8438,0.115376062,0.934128139,0.616285161,0.066425845,0,0,0,0,1,0,0,1,0,0
151,D18CL,ITIC-4F,D18CL-ITIC-4F,CF,2,10.1,3000,78.58356371,2.122982785,0.095489901,2.287169257,0.804974767,0.057312846,0.085187144,1.70552286,0.083050477,0.299541366,0.359884877,0.640115123,68.63569792,20.07134115,12.55819184,0.911592338,0.0108,0.3557,24.92,0.001,0.000538081,0.390196347,0.363076369,7.96293E-05,0,0,0,0,1,0,0,1,0,0
151,D18CL,ITIC-4F,D18CL-ITIC-4F,CF,2,10.1,3000,80.30234235,2.122878449,0.095608916,2.286977228,0.812700554,0.05690968,0.085104718,1.706176801,0.082756273,0.30378554,0.362313311,0.637686689,68.75424092,19.74944518,12.38008559,0.911736321,3.6852,0.8488,42.27,1.3222,0.186597647,0.930970918,0.614798439,0.106800554,0,0,0,0,1,0,0,1,0,0
152,D18CL,ITIC-4F,D18CL-ITIC-4F,CF,1,10.1,2000,110.9362479,2.120624346,0.094974752,2.286421231,0.898501627,0.045082665,0.08137523,1.712493527,0.078365317,0.383240141,0.390065606,0.609934394,67.70308753,19.84127394,12.13604904,0.903439957,7.5979,0.8427,42.37,2.7126,0.382934081,0.932768131,0.625820794,0.223515906,0,0,0,0,1,0,0,1,0,0
152,D18CL,ITIC-4F,D18CL-ITIC-4F,CF,1,10.1,2000,112.5992111,2.120606432,0.095116259,2.286411098,0.899236145,0.045000187,0.080583692,1.715012977,0.07783405,0.386468372,0.394374399,0.605625601,67.473716,19.32060384,11.80574431,0.905603408,4.7674,0.8445,40.95,1.6488,0.246752122,0.932527409,0.60690299,0.139660826,0,0,0,0,1,0,0,1,0,0
152,D18CL,ITIC-4F,D18CL-ITIC-4F,CF,1,10.1,2000,118.5339193,2.119983439,0.094996282,2.286504078,0.900663041,0.034779414,0.080334371,1.714528025,0.077342685,0.404684809,0.396774841,0.603225159,65.76624651,19.46194292,11.5332752,0.901080113,11.028,0.8439,44.95,4.1833,0.56664435,0.936542698,0.683481305,0.362715701,0,0,0,0,1,0,0,1,0,0
152,D18CL,ITIC-4F,D18CL-ITIC-4F,CF,1,10.1,2000,128.4839596,2.119043805,0.095081584,2.288309293,0.895006432,0.017925207,0.078752785,1.717752803,0.076226589,0.418609915,0.425487592,0.574512408,65.48278067,19.44535181,11.52083492,0.904775924,10.7724,0.8454,43.28,3.9416,0.553983291,0.934374996,0.660937113,0.342127982,0,0,0,0,1,0,0,1,0,0
153,PM6,PY-IT,PM6-PY-IT,CF,0,15,2000,180.5259273,2.014489349,0.079386771,2.173590366,0.63457528,0.026497153,0.060368133,1.546603115,0.071252444,0.307641417,0.473265823,0.526734177,52.43700944,21.61922784,10.74093289,0.9474666,0.8686,0.8659,35.82,0.2694,0.040177198,0.913910844,0.683105318,0.02508162,1,0,0,0,0,0,0,0,0,1
153,PM6,PY-IT,PM6-PY-IT,CF,0,15,2000,184.9302592,2.014798748,0.079092443,2.174071141,0.634155157,0.023163807,0.059955183,1.546915597,0.070895776,0.313724167,0.476151279,0.523848721,51.81125377,21.77311301,10.66790575,0.94565896,0,0.0002,0,0,0,0.000211493,0,0,1,0,0,0,0,0,0,0,0,1
154,PM6,PY-IT,PM6-PY-IT,CF,0,12.5,2000,133.972656,2.012681715,0.0790486,2.172208793,0.574588846,0.039724556,0.064609336,1.539306648,0.076000679,0.244510788,0.438696844,0.561303156,57.67488921,23.58222409,12.85591487,0.945216855,9.6709,0.8844,47.03,4.0225,0.410092787,0.935658305,0.815432862,0.312890995,1,0,0,0,0,0,0,0,0,1
154,PM6,PY-IT,PM6-PY-IT,CF,0,12.5,2000,140.3252117,2.013071011,0.07834185,2.172423603,0.584628312,0.038202053,0.064431143,1.540715793,0.075647438,0.253709705,0.442592119,0.557407881,57.66009591,23.52215951,12.84723592,0.947233716,0.3165,0.8414,34.55,0.092,0.013455397,0.888270746,0.599201223,0.007161073,1,0,0,0,0,0,0,0,0,1
154,PM6,PY-IT,PM6-PY-IT,CF,0,12.5,2000,151.9796283,2.014128494,0.079008777,2.173059077,0.611505745,0.036031181,0.062990081,1.54286624,0.074032308,0.26912605,0.451623194,0.548376806,56.41900992,23.54324425,12.54896224,0.944748136,0,-0.0013,-18.94,0,0,-0.001376028,-0.335702453,0,1,0,0,0,0,0,0,0,0,1
154,PM6,PY-IT,PM6-PY-IT,CF,0,12.5,2000,139.9606701,2.010710231,0.078596674,2.168595866,0.641849428,0.034917449,0.064180038,1.540111701,0.074770289,0.252266947,0.441825506,0.558174494,55.74806712,23.44248059,12.33433132,0.943804907,0.0004,-0.0101,-24.95,0,1.7063E-05,-0.010701364,-0.447549149,0,1,0,0,0,0,0,0,0,0,1
155,PM6,PY-IT,PM6-PY-IT,CF,0,10,2000,113.4902936,2.010739787,0.078952788,2.170732877,0.5397693,0.044982543,0.065291603,1.535574712,0.077443562,0.213198495,0.428722796,0.571277204,58.80021668,23.5015615,13.02710736,0.942697482,11.9806,0.8846,49.04,5.1979,0.509778893,0.938371022,0.834010532,0.399006461,1,0,0,0,0,0,0,0,0,1
155,PM6,PY-IT,PM6-PY-IT,CF,0,10,2000,107.8664573,2.009389568,0.07727668,2.167216904,0.567689821,0.037701734,0.066045986,1.535459121,0.0777834,0.208450156,0.413198232,0.586801768,57.01661802,22.65277779,12.07501515,0.934899153,14.3317,0.886,50.42,6.4017,0.632668547,0.947695799,0.88430359,0.530160826,1,0,0,0,0,0,0,0,0,1
155,PM6,PY-IT,PM6-PY-IT,CF,0,10,2000,102.4609094,2.007812547,0.078094915,2.167996924,0.537949676,0.042214687,0.06545355,1.533709662,0.077872309,0.196326451,0.424063027,0.575936973,55.73869638,22.64571588,11.73310774,0.929544525,4.4002,0.8862,49.33,1.9238,0.194306068,0.953370147,0.885022493,0.16396338,1,0,0,0,0,0,0,0,0,1
156,PM6,PY-IT,PM6-PY-IT,CF,0,10,1000,123.7287462,2.008690895,0.076221323,2.166562597,0.583005236,0.043386149,0.065326635,1.538150046,0.077567117,0.229163965,0.431660009,0.568339991,58.10008468,22.83973664,12.52043761,0.943521175,15.1731,0.8866,47.25,6.3565,0.664329026,0.939671545,0.813251827,0.507689923,1,0,0,0,0,0,0,0,0,1
156,PM6,PY-IT,PM6-PY-IT,CF,0,10,1000,144.9078124,2.012418559,0.078808482,2.17120581,0.601379411,0.040914979,0.06345233,1.541597952,0.074561034,0.260219954,0.444888971,0.555111029,57.10039312,22.95470628,12.34944136,0.942185625,14.1947,0.8819,44.27,5.5424,0.618378638,0.93601513,0.775301142,0.448797629,1,0,0,0,0,0,0,0,0,1
156,PM6,PY-IT,PM6-PY-IT,CF,0,10,1000,148.6147129,2.012215479,0.078813523,2.171135517,0.613068838,0.038087799,0.063129544,1.542268555,0.074099442,0.265968352,0.445141639,0.554858361,56.73901041,22.70173263,12.13791823,0.942330929,14.6991,0.8848,44.9,5.8399,0.647488024,0.938948275,0.79134267,0.481128633,1,0,0,0,0,0,0,0,0,1
156,PM6,PY-IT,PM6-PY-IT,CF,0,10,1000,137.4881904,2.01065567,0.077901549,2.169822444,0.59454952,0.041838803,0.064074495,1.540379592,0.075378305,0.249065151,0.440888087,0.559111913,56.5781642,22.70283441,12.09300745,0.941467619,14.7193,0.8843,45.49,5.9215,0.648346358,0.939278189,0.804020432,0.48966314,1,0,0,0,0,0,0,0,0,1
157,PM6,PY-IT,PM6-PY-IT,CF,2,10,1000,146.8574915,2.009396647,0.078405478,2.169690744,0.634359277,0.037888225,0.064146997,1.538537714,0.0751023,0.262629609,0.444767229,0.555232771,60.11502253,24.0015035,13.49922064,0.935593582,9.5247,0.8837,43.94,3.6986,0.39683764,0.944534055,0.730932106,0.273986188,1,0,0,0,0,0,0,0,0,1
157,PM6,PY-IT,PM6-PY-IT,CF,2,10,1000,144.6458664,2.0093128,0.077937602,2.169389836,0.63754131,0.037566537,0.064288636,1.538054808,0.075200319,0.260901758,0.439452152,0.560547848,60.06944561,23.72563866,13.34836447,0.936605105,4.2008,0.879,42.47,1.5682,0.177057404,0.938495846,0.707015015,0.117482558,1,0,0,0,0,0,0,0,0,1
157,PM6,PY-IT,PM6-PY-IT,CF,2,10,1000,147.9598478,2.009487261,0.078460582,2.170311225,0.629659688,0.038082128,0.063918663,1.538634793,0.074924019,0.265277119,0.443430335,0.556569665,59.34130336,23.58099188,13.1162102,0.93732288,0,0.0005,0,0,0,0.000533434,0,0,1,0,0,0,0,0,0,0,0,1
157,PM6,PY-IT,PM6-PY-IT,CF,2,10,1000,153.4385223,2.009007907,0.078383384,2.170605529,0.641097308,0.035558412,0.063244201,1.539616347,0.074252352,0.273478352,0.446069959,0.553930041,58.70821602,23.68988626,13.02616137,0.936600951,0.0006,0.0223,24.99,0,2.53273E-05,0.0238095,0.425664442,0,1,0,0,0,0,0,0,0,0,1
158,PM6,PY-IT,PM6-PY-IT,CF,0,10,3000,88.02040545,2.005933226,0.07875705,2.167145279,0.5,0.040786042,0.064637199,1.531841229,0.078169357,0.172611625,0.41938801,0.58061199,59.71892355,21.77966158,12.23787776,0.940899013,4.5251,0.8795,46.46,1.849,0.207767232,0.934744311,0.777977854,0.151088288,1,0,0,0,0,0,0,0,0,1
158,PM6,PY-IT,PM6-PY-IT,CF,0,10,3000,80.76304446,2.004590528,0.078678039,2.166236108,0.500000001,0.039211142,0.064031087,1.531819209,0.077982943,0.159477595,0.42217226,0.57782774,59.26282509,21.17425894,11.74487707,0.935961328,12.8398,0.8896,53.98,6.1653,0.606387219,0.95046662,0.910857691,0.524935252,1,0,0,0,0,0,0,0,0,1
158,PM6,PY-IT,PM6-PY-IT,CF,0,10,3000,84.39390784,2.004691092,0.078630464,2.165996975,0.500000014,0.038914702,0.064291237,1.531860812,0.077874108,0.165911166,0.421376442,0.578623558,58.25068166,21.12430908,11.49650952,0.934291673,1.8698,0.8831,47.78,0.7889,0.088514138,0.945208039,0.820247912,0.068620828,1,0,0,0,0,0,0,0,0,1
159,PM6,PY-IT,PM6-PY-IT,CF,2,10,3000,88.82225144,2.002696976,0.078138346,2.165834168,0.518750612,0.039195086,0.065492887,1.528416417,0.078875399,0.174811647,0.417429918,0.582570082,61.69164759,22.16862636,12.72093261,0.930151732,0.1445,0.8495,31.37,0.0385,0.006518221,0.913291854,0.508496713,0.003026508,1,0,0,0,0,0,0,0,0,1
159,PM6,PY-IT,PM6-PY-IT,CF,2,10,3000,89.88313296,2.002435526,0.078298613,2.165763787,0.516443022,0.040050129,0.065549284,1.528422019,0.078805061,0.175544442,0.42289961,0.57710039,61.7704206,22.01570477,12.66274712,0.93113957,0.8443,0.8806,43.34,0.3222,0.038349897,0.945722884,0.70163032,0.025444716,1,0,0,0,0,0,0,0,0,1
159,PM6,PY-IT,PM6-PY-IT,CF,2,10,3000,86.89803937,2.001812038,0.077889438,2.164881503,0.521081022,0.037829499,0.065376273,1.528366569,0.078771503,0.171302628,0.418156613,0.581843387,59.6292018,22.26129421,12.28806878,0.925708451,8.7661,0.8892,52.37,4.0823,0.393782137,0.96056161,0.87826096,0.332216565,1,0,0,0,0,0,0,0,0,1
159,PM6,PY-IT,PM6-PY-IT,CF,2,10,3000,89.0063413,2.002131148,0.077784376,2.164617109,0.539938235,0.037233154,0.065626221,1.528540438,0.078694136,0.174686468,0.417772954,0.582227046,59.52951241,21.53852796,11.86804854,0.925616249,0.0018,0.1239,25.02,0.0001,8.35712E-05,0.133856769,0.420295732,8.42599E-06,1,0,0,0,0,0,0,0,0,1
160,PM6,PY-IT,PM6-PY-IT,CF,1,10,2000,104.9075583,2.005267237,0.078153815,2.167308256,0.543606793,0.035586408,0.065870505,1.53109445,0.078292853,0.201549546,0.42197549,0.57802451,62.59934942,24.46346077,14.33075607,0.93579644,16.4045,0.8905,50.59,7.39,0.670571517,0.951595841,0.808155364,0.515674118,1,0,0,0,0,0,0,0,0,1
160,PM6,PY-IT,PM6-PY-IT,CF,1,10,2000,111.1189542,2.007042961,0.078285129,2.168357776,0.557068895,0.037178056,0.066050662,1.531898811,0.078223761,0.21199059,0.421264375,0.578735625,62.30553036,24.50813127,14.28624476,0.93558078,14.9507,0.8886,50.23,6.6737,0.610030191,0.949784368,0.806188467,0.467141654,1,0,0,0,0,0,0,0,0,1
160,PM6,PY-IT,PM6-PY-IT,CF,1,10,2000,110.8224458,2.006501502,0.078068812,2.167921043,0.5616994,0.036986669,0.066074776,1.531835604,0.07817039,0.211251722,0.421900928,0.578099072,62.50184737,24.20456467,14.15959499,0.935967354,0.8234,0.8813,41.31,0.2998,0.034018377,0.94159267,0.660940464,0.021172922,1,0,0,0,0,0,0,0,0,1
160,PM6,PY-IT,PM6-PY-IT,CF,1,10,2000,112.1001604,2.007022741,0.078225761,2.168261121,0.559956272,0.03773674,0.066056982,1.532016244,0.078151893,0.213346748,0.422188901,0.577811099,61.69058174,24.46073895,14.11739744,0.935548276,15.9218,0.8895,49.84,7.0581,0.65091247,0.95077937,0.807902902,0.49995759,1,0,0,0,0,0,0,0,0,1
169,PTQ10,Y12,PTQ10-Y12,xylene,0,28,2000,153.8300512,2.043540331,0.095640381,2.19851554,0.951947385,0.029611575,0.07475022,1.530039812,0.101075831,0.301495905,0.426808852,0.573191148,55.82833454,22.88863093,11.22646408,0.878554086,22.2381,0.7609,43.6,7.3784,0.971578425,0.866082137,0.780965443,0.657232762,0,0,1,0,0,1,0,0,0,0
169,PTQ10,Y12,PTQ10-Y12,xylene,0,28,2000,153.4301361,2.043496354,0.095630888,2.198424825,0.951116002,0.029347196,0.074627623,1.529960805,0.101059868,0.300975312,0.426147319,0.573852681,55.2427952,23.03587298,11.14069355,0.87545113,21.907,0.8368,50.54,9.2643,0.950994999,0.955850043,0.914870434,0.831573004,0,0,1,0,0,1,0,0,0,0
169,PTQ10,Y12,PTQ10-Y12,xylene,0,28,2000,153.7221206,2.043526291,0.095581522,2.198516945,0.953449252,0.029594376,0.0746669,1.529787265,0.101061471,0.301391667,0.42650155,0.57349845,55.41593807,22.82462131,11.13167135,0.880079907,22.0829,0.8455,51.04,9.5294,0.967503456,0.960708219,0.921034666,0.856061925,0,0,1,0,0,1,0,0,0,0
169,PTQ10,Y12,PTQ10-Y12,xylene,0,28,2000,152.370129,2.043374816,0.095684591,2.198326779,0.95040213,0.02943004,0.07486892,1.529836828,0.101211621,0.298958158,0.425933674,0.574066326,54.88143667,22.74224979,10.97253859,0.879120121,21.732,0.8422,50.62,9.265,0.955578283,0.958003326,0.922351948,0.844380717,0,0,1,0,0,1,0,0,0,0
170,PTQ10,Y12,PTQ10-Y12,xylene,0,25,2000,126.0940319,2.041339943,0.096344845,2.196465774,0.887483582,0.036947786,0.076751176,1.523487166,0.104066787,0.249050186,0.414037111,0.585962889,56.09213551,22.42825019,10.92219899,0.86818588,21.8941,0.8317,52.39,9.5394,0.976184045,0.957974576,0.933999027,0.873395551,0,0,1,0,0,1,0,0,0,0
170,PTQ10,Y12,PTQ10-Y12,xylene,0,25,2000,125.9385689,2.041273268,0.096372028,2.19641375,0.887381841,0.037590078,0.076887235,1.523054416,0.104228827,0.249024616,0.413158771,0.586841229,56.12417215,22.26062181,10.85198347,0.868604118,21.8999,0.8419,53.3,9.827,0.98379552,0.969256284,0.949679932,0.905548744,0,0,1,0,0,1,0,0,0,0
170,PTQ10,Y12,PTQ10-Y12,xylene,0,25,2000,126.0429257,2.04123569,0.096380449,2.196423791,0.886517598,0.037628023,0.076846474,1.5229503,0.104197668,0.249240827,0.41325632,0.58674368,56.45676403,21.9806304,10.81181552,0.871249419,21.741,0.8364,52.46,9.5386,0.989098111,0.96000064,0.92920664,0.882238509,0,0,1,0,0,1,0,0,0,0
