Repository: i-MEET/ML_OrganicSolarCells

File: _Dataset 2 bands.csv (part 4 of 7)
plan_Info_PID,plan_Solutions_1_M1,plan_Solutions_1_M2,plan_Solutions_1_S1,plan_Solutions_1_ann. time,plan_Solutions_1_conc.,plan_Solutions_1_speed,features_A.1.c_UV,features_A.1a.a_UV,features_A.1a.c_UV,features_A.1a.w_UV,features_A_UV,features_Atot_UV,features_D.1.w_UV,features_D.1a.a_UV,features_D.1a.c_UV,features_D.1a.w_UV,features_D.2.a_UV,features_D_UV,features_Dtot_UV,features_XA_UV,features_XD_UV,features_XamA_UV,features_XamD_UV,features_atot_UV,FF_IV,JSC_IV,PCE_IV,VOC_IV,date_IV,pos_IV,sigp_IV,xpos_IV,ypos_IV,EnergyLevel_HOMO_Acceptor,EnergyLevel_HOMO_Donor,EnergyLevel_LUMO_Acceptor,EnergyLevel_LUMO_Donor,EnergyLevel_Offset,plan2_Solutions_1_M1,plan2_Solutions_1_M2,plan2_Solutions_1_S1,FitSessionName,Overall_FitSessionName,date_UV,name_UV,pos_UV,res_UV,xpos_UV,ypos_UV,PseudoFeature_M1,PseudoFeature_M2,HotOneEncoded_plan_Solutions_1_M1_PM6_321136,HotOneEncoded_plan_Solutions_1_M1_PTVT-T_321032,HotOneEncoded_plan_Solutions_1_M1_PTQ10_321145,HotOneEncoded_plan_Solutions_1_M1_PCE10_120058,HotOneEncoded_plan_Solutions_1_M1_D18CL_323001,HotOneEncoded_plan_Solutions_1_M2_BTP-4F-12 (Y12)_321125,HotOneEncoded_plan_Solutions_1_M2_ITIC_120057,HotOneEncoded_plan_Solutions_1_M2_ITIC-4F_120033,HotOneEncoded_plan_Solutions_1_M2_L8-BO_321144,HotOneEncoded_plan_Solutions_1_M2_PY-IT_321127,Paper_PID
25399,PTQ10_321145,ITIC-4F_120033,xylene,0,26,1000,1.74,0.208049222,1.901998795,0.067276316,0.227154323,0.274413603,0.059743919,0.948633035,2.209340139,0.094789476,1,0.127467109,0.248386619,0.524891902,0.475108098,0.17221916,0.486819744,0.522800221,58.96014815,18.83087628,10.14067007,0.913350681,26.10.2023 16:43,B-1,2.78E-07,0.6,0.6,5.47,5.34,3.97,3.64,1.37,PTQ10_321145,ITIC-4F_120033,xylene,Jonas_DonorAcceptor-2bands-NoBG-ZnOCorr-NoInt_PTQ10:ITIC-4F,Jonas_DonorAcceptor-2bands-NoBG-ZnOCorr-NoInt,26.10.2023 13:53,25399_189366_OD_x1y2,x1y2,0.004434294,0.6,0.6,3,3,0,0,1,0,0,0,0,1,0,0,84
25399,PTQ10_321145,ITIC-4F_120033,xylene,0,26,1000,1.74,0.198252749,1.901897796,0.066587021,0.219104351,0.262542391,0.059665502,0.97474464,2.208611651,0.095781174,1,0.121527066,0.239984923,0.522444022,0.477555978,0.165451529,0.493605411,0.502527314,58.42459678,18.92712633,10.10544835,0.913850559,26.10.2023 16:43,A-2,3.97E-07,1,1.4,5.47,5.34,3.97,3.64,1.37,PTQ10_321145,ITIC-4F_120033,xylene,Jonas_DonorAcceptor-2bands-NoBG-ZnOCorr-NoInt_PTQ10:ITIC-4F,Jonas_DonorAcceptor-2bands-NoBG-ZnOCorr-NoInt,26.10.2023 13:53,25399_189366_OD_x2y1,x2y1,0.00564528,1,1.4,3,3,0,0,1,0,0,0,0,1,0,0,84
25400,PTQ10_321145,ITIC-4F_120033,xylene,2,26,1000,1.735529314,0.162774317,1.899057159,0.060364907,0.222364037,0.258559192,0.058319621,0.987541221,2.207461491,0.096432734,1,0.116312478,0.231175844,0.527957309,0.472042691,0.139987885,0.496865781,0.489735035,59.41473514,19.17563746,10.33563207,0.907179161,26.10.2023 16:45,A-2,1.60E-06,1,1.4,5.47,5.34,3.97,3.64,1.37,PTQ10_321145,ITIC-4F_120033,xylene,Jonas_DonorAcceptor-2bands-NoBG-ZnOCorr-NoInt_PTQ10:ITIC-4F,Jonas_DonorAcceptor-2bands-NoBG-ZnOCorr-NoInt,26.10.2023 13:59,25400_189372_OD_x2y1,x2y1,0.00241343,1,1.4,3,3,0,0,1,0,0,0,0,1,0,0,85
25400,PTQ10_321145,ITIC-4F_120033,xylene,2,26,1000,1.737134531,0.158817514,1.900450729,0.06,0.229960587,0.266482356,0.058300835,0.976023091,2.208233399,0.09583594,1,0.122403194,0.241871538,0.524206383,0.475793617,0.137051358,0.493933039,0.508353894,59.21380589,19.06044045,10.24155516,0.907423454,26.10.2023 16:45,B-2,2.64E-06,1,0.6,5.47,5.34,3.97,3.64,1.37,PTQ10_321145,ITIC-4F_120033,xylene,Jonas_DonorAcceptor-2bands-NoBG-ZnOCorr-NoInt_PTQ10:ITIC-4F,Jonas_DonorAcceptor-2bands-NoBG-ZnOCorr-NoInt,26.10.2023 13:59,25400_189372_OD_x2y2,x2y2,0.007899171,1,0.6,3,3,0,0,1,0,0,0,0,1,0,0,85
25400,PTQ10_321145,ITIC-4F_120033,xylene,2,26,1000,1.737631525,0.158623489,1.900700836,0.06,0.237331948,0.27497837,0.058663956,0.963131337,2.208692868,0.095477356,1,0.127474409,0.250249008,0.523541578,0.476458422,0.136906847,0.490609731,0.525227377,59.67674164,18.86112627,10.22232046,0.908190106,26.10.2023 16:45,B-1,1.73E-06,0.6,0.6,5.47,5.34,3.97,3.64,1.37,PTQ10_321145,ITIC-4F_120033,xylene,Jonas_DonorAcceptor-2bands-NoBG-ZnOCorr-NoInt_PTQ10:ITIC-4F,Jonas_DonorAcceptor-2bands-NoBG-ZnOCorr-NoInt,26.10.2023 13:59,25400_189372_OD_x1y2,x1y2,0.002768351,0.6,0.6,3,3,0,0,1,0,0,0,0,1,0,0,85
25400,PTQ10_321145,ITIC-4F_120033,xylene,2,26,1000,1.737068743,0.157778428,1.900737614,0.06,0.235062779,0.272150614,0.058609919,0.964216121,2.208264153,0.095348426,1,0.12281965,0.241244337,0.530099903,0.469900097,0.136276877,0.490891054,0.513394952,59.72602141,18.79364948,10.19784824,0.908518629,26.10.2023 16:45,A-1,1.68E-06,0.6,1.4,5.47,5.34,3.97,3.64,1.37,PTQ10_321145,ITIC-4F_120033,xylene,Jonas_DonorAcceptor-2bands-NoBG-ZnOCorr-NoInt_PTQ10:ITIC-4F,Jonas_DonorAcceptor-2bands-NoBG-ZnOCorr-NoInt,26.10.2023 13:59,25400_189372_OD_x1y1,x1y1,0.002957002,0.6,1.4,3,3,0,0,1,0,0,0,0,1,0,0,85
25401,PTQ10_321145,ITIC-4F_120033,xylene,0,26,3000,1.737693442,0.161113064,1.90593593,0.061821743,0.149659501,0.173771601,0.057962055,1.086,2.202532737,0.101078186,0.900381272,0.062253826,0.129861481,0.572307865,0.427692135,0.138757429,0.520613615,0.303633083,52.44801603,17.99807889,8.351173467,0.884692385,26.10.2023 16:47,B-1,3.42E-06,0.6,0.6,5.47,5.34,3.97,3.64,1.37,PTQ10_321145,ITIC-4F_120033,xylene,Jonas_DonorAcceptor-2bands-NoBG-ZnOCorr-NoInt_PTQ10:ITIC-4F,Jonas_DonorAcceptor-2bands-NoBG-ZnOCorr-NoInt,26.10.2023 14:05,25401_189373_OD_x1y2,x1y2,0.00454562,0.6,0.6,3,3,0,0,1,0,0,0,0,1,0,0,86
25401,PTQ10_321145,ITIC-4F_120033,xylene,0,26,3000,1.7370676,0.162691872,1.905755365,0.062162083,0.14852782,0.172692089,0.057914423,1.086,2.202916408,0.101066149,0.897233417,0.061853841,0.129027113,0.572360286,0.427639714,0.139926902,0.520613615,0.301719202,52.38307321,18.02099126,8.343858876,0.883888127,26.10.2023 16:47,A-1,2.15E-06,0.6,1.4,5.47,5.34,3.97,3.64,1.37,PTQ10_321145,ITIC-4F_120033,xylene,Jonas_DonorAcceptor-2bands-NoBG-ZnOCorr-NoInt_PTQ10:ITIC-4F,Jonas_DonorAcceptor-2bands-NoBG-ZnOCorr-NoInt,26.10.2023 14:05,25401_189373_OD_x1y1,x1y1,0.004517202,0.6,1.4,3,3,0,0,1,0,0,0,0,1,0,0,86
25401,PTQ10_321145,ITIC-4F_120033,xylene,0,26,3000,1.736943307,0.158192373,1.903940209,0.061165018,0.150440214,0.174238708,0.058267776,1.086,2.201489662,0.102056292,0.897686546,0.062041602,0.129418781,0.573800134,0.426199866,0.136585576,0.520613615,0.303657489,51.75332327,18.03285267,8.226706653,0.881502066,26.10.2023 16:47,A-2,2.26E-06,1,1.4,5.47,5.34,3.97,3.64,1.37,PTQ10_321145,ITIC-4F_120033,xylene,Jonas_DonorAcceptor-2bands-NoBG-ZnOCorr-NoInt_PTQ10:ITIC-4F,Jonas_DonorAcceptor-2bands-NoBG-ZnOCorr-NoInt,26.10.2023 14:05,25401_189373_OD_x2y1,x2y1,0.00465116,1,1.4,3,3,0,0,1,0,0,0,0,1,0,0,86
25401,PTQ10_321145,ITIC-4F_120033,xylene,0,26,3000,1.737038402,0.160379649,1.905568521,0.06175282,0.149414874,0.173377979,0.057983516,1.086,2.20280602,0.100997571,0.900892009,0.061288229,0.127847247,0.575575896,0.424424104,0.138213083,0.520613615,0.301225226,51.8165636,17.76133003,8.09836538,0.879940436,26.10.2023 16:47,A-3,2.30E-06,1.4,1.4,5.47,5.34,3.97,3.64,1.37,PTQ10_321145,ITIC-4F_120033,xylene,Jonas_DonorAcceptor-2bands-NoBG-ZnOCorr-NoInt_PTQ10:ITIC-4F,Jonas_DonorAcceptor-2bands-NoBG-ZnOCorr-NoInt,26.10.2023 14:05,25401_189373_OD_x3y1,x3y1,0.001347123,1.4,1.4,3,3,0,0,1,0,0,0,0,1,0,0,86
25402,PTQ10_321145,ITIC-4F_120033,xylene,2,26,3000,1.725178324,0.211027862,1.899520315,0.068775154,0.141868452,0.171806648,0.056428256,1.086,2.20161759,0.100331021,0.904668085,0.063682566,0.132841832,0.563950452,0.436049548,0.174255166,0.520613615,0.304648479,51.05801948,18.04362462,7.992253876,0.867524049,26.10.2023 16:49,A-3,4.39E-06,1.4,1.4,5.47,5.34,3.97,3.64,1.37,PTQ10_321145,ITIC-4F_120033,xylene,Jonas_DonorAcceptor-2bands-NoBG-ZnOCorr-NoInt_PTQ10:ITIC-4F,Jonas_DonorAcceptor-2bands-NoBG-ZnOCorr-NoInt,26.10.2023 14:11,25402_189376_OD_x3y1,x3y1,0.003515208,1.4,1.4,3,3,0,0,1,0,0,0,0,1,0,0,87
25402,PTQ10_321145,ITIC-4F_120033,xylene,2,26,3000,1.725802099,0.211575031,1.900310543,0.068949898,0.143492788,0.173852279,0.056375361,1.086,2.201844998,0.100097585,0.911692546,0.064993283,0.135575988,0.561850024,0.438149976,0.174628088,0.520613615,0.309428267,50.0382302,18.08926177,7.843826297,0.866573059,26.10.2023 16:49,B-2,3.96E-06,1,0.6,5.47,5.34,3.97,3.64,1.37,PTQ10_321145,ITIC-4F_120033,xylene,Jonas_DonorAcceptor-2bands-NoBG-ZnOCorr-NoInt_PTQ10:ITIC-4F,Jonas_DonorAcceptor-2bands-NoBG-ZnOCorr-NoInt,26.10.2023 14:11,25402_189376_OD_x2y2,x2y2,0.003695782,1,0.6,3,3,0,0,1,0,0,0,0,1,0,0,87
25402,PTQ10_321145,ITIC-4F_120033,xylene,2,26,3000,1.725992696,0.208896001,1.900228656,0.068385617,0.141514318,0.171076093,0.056354047,1.086,2.20125235,0.100331183,0.901736449,0.063208763,0.13185348,0.564738831,0.435261169,0.172798985,0.520613615,0.302929574,48.86598296,18.02024074,7.545043057,0.856829666,26.10.2023 16:49,B-1,7.09E-06,0.6,0.6,5.47,5.34,3.97,3.64,1.37,PTQ10_321145,ITIC-4F_120033,xylene,Jonas_DonorAcceptor-2bands-NoBG-ZnOCorr-NoInt_PTQ10:ITIC-4F,Jonas_DonorAcceptor-2bands-NoBG-ZnOCorr-NoInt,26.10.2023 14:11,25402_189376_OD_x1y2,x1y2,0.003555803,0.6,0.6,3,3,0,0,1,0,0,0,0,1,0,0,87
25402,PTQ10_321145,ITIC-4F_120033,xylene,2,26,3000,1.724485996,0.219346948,1.899156753,0.069505855,0.138615245,0.169020076,0.056285674,1.086,2.20144243,0.100203584,0.900608662,0.06237637,0.130117108,0.565025296,0.434974704,0.179888873,0.520613615,0.299137183,48.80235798,17.8315803,7.434537062,0.854325345,26.10.2023 16:49,B-3,3.62E-06,1.4,0.6,5.47,5.34,3.97,3.64,1.37,PTQ10_321145,ITIC-4F_120033,xylene,Jonas_DonorAcceptor-2bands-NoBG-ZnOCorr-NoInt_PTQ10:ITIC-4F,Jonas_DonorAcceptor-2bands-NoBG-ZnOCorr-NoInt,26.10.2023 14:11,25402_189376_OD_x3y2,x3y2,0.003413733,1.4,0.6,3,3,0,0,1,0,0,0,0,1,0,0,87
25609,D18CL_323001,BTP-4F-12 (Y12)_321125,CF,0,18,2000,1.545110515,0.539568639,1.710990058,0.097193413,0.408812696,0.629395205,0.082251918,0.706127559,2.284973968,0.110630923,0.85033121,0.38408768,0.655302577,0.489916939,0.510083061,0.350467414,0.413877353,1.284697782,43.631411,24.76582966,9.609114002,0.889265014,03.11.2023 13:46,B-2,7.53E-07,1,0.6,5.53,5.34,3.77,3.31,1.57,D18CL_323001,BTP-4F-12 (Y12)_321125,CF,Jonas_DonorAcceptor-2bands-NoBG-ZnOCorr-NoInt_D18CL:BTP-4F-12 (Y12),Jonas_DonorAcceptor-2bands-NoBG-ZnOCorr-NoInt,03.11.2023 10:37,25609_192625_OD_x2y2,x2y2,0.00601964,1,0.6,5,1,0,0,0,0,1,1,0,0,0,0,121
25609,D18CL_323001,BTP-4F-12 (Y12)_321125,CF,0,18,2000,1.551749749,0.426534746,1.719246684,0.088480535,0.48377513,0.690122032,0.078867444,0.777,2.28048819,0.11096777,0.931755948,0.393255846,0.698815638,0.496870412,0.503129588,0.299000601,0.437253799,1.38893767,40.78553829,23.93506213,8.674791548,0.888624515,03.11.2023 13:46,B-3,8.84E-07,1.4,0.6,5.53,5.34,3.77,3.31,1.57,D18CL_323001,BTP-4F-12 (Y12)_321125,CF,Jonas_DonorAcceptor-2bands-NoBG-ZnOCorr-NoInt_D18CL:BTP-4F-12 (Y12),Jonas_DonorAcceptor-2bands-NoBG-ZnOCorr-NoInt,03.11.2023 10:37,25609_192625_OD_x3y2,x3y2,0.008319468,1.4,0.6,5,1,0,0,0,0,1,1,0,0,0,0,121
25610,D18CL_323001,BTP-4F-12 (Y12)_321125,CF,0,15.5,2000,1.54157251,0.7,1.703239587,0.105580616,0.307849052,0.523343388,0.087352231,0.528907546,2.297010115,0.102430044,0.74624364,0.38772819,0.592800555,0.468885211,0.531114789,0.411764706,0.345938214,1.116143943,50.92519935,24.7636075,11.2246651,0.890075286,03.11.2023 13:48,A-3,2.66E-07,1.4,1.4,5.53,5.34,3.77,3.31,1.57,D18CL_323001,BTP-4F-12 (Y12)_321125,CF,Jonas_DonorAcceptor-2bands-NoBG-ZnOCorr-NoInt_D18CL:BTP-4F-12 (Y12),Jonas_DonorAcceptor-2bands-NoBG-ZnOCorr-NoInt,03.11.2023 10:43,25610_192635_OD_x3y1,x3y1,0.005638531,1.4,1.4,5,1,0,0,0,0,1,1,0,0,0,0,122
25610,D18CL_323001,BTP-4F-12 (Y12)_321125,CF,0,15.5,2000,1.541365476,0.7,1.703115071,0.105971809,0.320662743,0.545126663,0.087174864,0.53083116,2.296813523,0.102367632,0.746148932,0.401744864,0.615003556,0.46988403,0.53011597,0.411764706,0.346760096,1.160130218,49.05253792,25.0278333,10.90810542,0.888514645,03.11.2023 13:48,A-2,5.25E-07,1,1.4,5.53,5.34,3.77,3.31,1.57,D18CL_323001,BTP-4F-12 (Y12)_321125,CF,Jonas_DonorAcceptor-2bands-NoBG-ZnOCorr-NoInt_D18CL:BTP-4F-12 (Y12),Jonas_DonorAcceptor-2bands-NoBG-ZnOCorr-NoInt,03.11.2023 10:43,25610_192635_OD_x2y1,x2y1,0.005176896,1,1.4,5,1,0,0,0,0,1,1,0,0,0,0,122
25611,D18CL_323001,BTP-4F-12 (Y12)_321125,CF,0,11.5,2000,1.552499944,0.335357353,1.723703078,0.082146489,0.262803673,0.350936817,0.075576668,0.777,2.279602219,0.10927824,0.95,0.179201162,0.318440465,0.52427357,0.47572643,0.251136785,0.437253799,0.669377281,64.07587115,25.21062706,14.53426193,0.899735415,03.11.2023 13:51,A-1,4.29E-06,0.6,1.4,5.53,5.34,3.77,3.31,1.57,D18CL_323001,BTP-4F-12 (Y12)_321125,CF,Jonas_DonorAcceptor-2bands-NoBG-ZnOCorr-NoInt_D18CL:BTP-4F-12 (Y12),Jonas_DonorAcceptor-2bands-NoBG-ZnOCorr-NoInt,03.11.2023 10:48,25611_192640_OD_x1y1,x1y1,0.007290576,0.6,1.4,5,1,0,0,0,0,1,1,0,0,0,0,123
25611,D18CL_323001,BTP-4F-12 (Y12)_321125,CF,0,11.5,2000,1.551154152,0.370894992,1.721244668,0.084728759,0.25993503,0.35634363,0.076545574,0.777,2.279278978,0.109936486,0.95,0.188100287,0.33425421,0.51599297,0.48400703,0.270549527,0.437253799,0.69059784,63.88413277,24.75979527,14.2107504,0.898414926,03.11.2023 13:51,B-3,2.05E-06,1.4,0.6,5.53,5.34,3.77,3.31,1.57,D18CL_323001,BTP-4F-12 (Y12)_321125,CF,Jonas_DonorAcceptor-2bands-NoBG-ZnOCorr-NoInt_D18CL:BTP-4F-12 (Y12),Jonas_DonorAcceptor-2bands-NoBG-ZnOCorr-NoInt,03.11.2023 10:48,25611_192640_OD_x3y2,x3y2,0.006934692,1.4,0.6,5,1,0,0,0,0,1,1,0,0,0,0,123
25611,D18CL_323001,BTP-4F-12 (Y12)_321125,CF,0,11.5,2000,1.553470322,0.353741391,1.72311873,0.082835479,0.26331592,0.35646166,0.076369891,0.777,2.280026894,0.109884258,0.95,0.185741871,0.330063305,0.519226071,0.480773929,0.261306475,0.437253799,0.686524965,63.02906363,24.94668325,14.15162046,0.900020713,03.11.2023 13:51,A-2,2.81E-06,1,1.4,5.53,5.34,3.77,3.31,1.57,D18CL_323001,BTP-4F-12 (Y12)_321125,CF,Jonas_DonorAcceptor-2bands-NoBG-ZnOCorr-NoInt_D18CL:BTP-4F-12 (Y12),Jonas_DonorAcceptor-2bands-NoBG-ZnOCorr-NoInt,03.11.2023 10:48,25611_192640_OD_x2y1,x2y1,0.007118301,1,1.4,5,1,0,0,0,0,1,1,0,0,0,0,123
25611,D18CL_323001,BTP-4F-12 (Y12)_321125,CF,0,11.5,2000,1.552650355,0.350491294,1.723090219,0.083073108,0.264259283,0.356879861,0.076090396,0.777,2.279581986,0.109705102,0.95,0.185036548,0.328809945,0.520468378,0.479531622,0.259528733,0.437253799,0.685689807,63.09553782,24.84121445,14.07027894,0.897700024,03.11.2023 13:51,B-1,3.94E-06,0.6,0.6,5.53,5.34,3.77,3.31,1.57,D18CL_323001,BTP-4F-12 (Y12)_321125,CF,Jonas_DonorAcceptor-2bands-NoBG-ZnOCorr-NoInt_D18CL:BTP-4F-12 (Y12),Jonas_DonorAcceptor-2bands-NoBG-ZnOCorr-NoInt,03.11.2023 10:48,25611_192640_OD_x1y2,x1y2,0.007099182,0.6,0.6,5,1,0,0,0,0,1,1,0,0,0,0,123
25612,D18CL_323001,BTP-4F-12 (Y12)_321125,CF,0,11.5,1000,1.541476062,0.7,1.703247578,0.10516556,0.263340908,0.447679544,0.084047165,0.777,2.281970053,0.119138753,0.839260032,0.276360352,0.491092345,0.476877875,0.523122125,0.411764706,0.437253799,0.938771889,54.15392183,24.84243333,11.99082861,0.89130255,03.11.2023 13:53,A-2,1.58E-06,1,1.4,5.53,5.34,3.77,3.31,1.57,D18CL_323001,BTP-4F-12 (Y12)_321125,CF,Jonas_DonorAcceptor-2bands-NoBG-ZnOCorr-NoInt_D18CL:BTP-4F-12 (Y12),Jonas_DonorAcceptor-2bands-NoBG-ZnOCorr-NoInt,03.11.2023 10:54,25612_192648_OD_x2y1,x2y1,0.00659642,1,1.4,5,1,0,0,0,0,1,1,0,0,0,0,124
25612,D18CL_323001,BTP-4F-12 (Y12)_321125,CF,0,11.5,1000,1.542611214,0.7,1.703531012,0.104848091,0.291085442,0.494845251,0.08747803,0.528418804,2.297285112,0.102693041,0.743733751,0.369048649,0.564060895,0.467317385,0.532682615,0.411764706,0.345729065,1.058906146,52.87844801,25.41606416,11.99010519,0.892146128,03.11.2023 13:53,A-1,7.39E-06,0.6,1.4,5.53,5.34,3.77,3.31,1.57,D18CL_323001,BTP-4F-12 (Y12)_321125,CF,Jonas_DonorAcceptor-2bands-NoBG-ZnOCorr-NoInt_D18CL:BTP-4F-12 (Y12),Jonas_DonorAcceptor-2bands-NoBG-ZnOCorr-NoInt,03.11.2023 10:54,25612_192648_OD_x1y1,x1y1,0.006180838,0.6,1.4,5,1,0,0,0,0,1,1,0,0,0,0,124
25612,D18CL_323001,BTP-4F-12 (Y12)_321125,CF,0,11.5,1000,1.54172382,0.7,1.703366386,0.10517652,0.292295453,0.49690227,0.087267673,0.524596643,2.297016029,0.102125667,0.746837364,0.371437167,0.566291857,0.467367395,0.532632605,0.411764706,0.344088809,1.063194127,51.77429149,24.64803243,11.32777502,0.887663156,03.11.2023 13:53,B-2,2.43E-06,1,0.6,5.53,5.34,3.77,3.31,1.57,D18CL_323001,BTP-4F-12 (Y12)_321125,CF,Jonas_DonorAcceptor-2bands-NoBG-ZnOCorr-NoInt_D18CL:BTP-4F-12 (Y12),Jonas_DonorAcceptor-2bands-NoBG-ZnOCorr-NoInt,03.11.2023 10:54,25612_192648_OD_x2y2,x2y2,0.006159148,1,0.6,5,1,0,0,0,0,1,1,0,0,0,0,124
25613,D18CL_323001,BTP-4F-12 (Y12)_321125,CF,2,11.5,1000,1.519736854,0.7,1.69160611,0.109089064,0.251963491,0.428337935,0.083106426,0.528822392,2.296450984,0.096642621,0.7837216,0.304485207,0.465503803,0.47921004,0.52078996,0.411764706,0.345901783,0.893841738,57.54494539,24.63533609,12.3602318,0.871888484,03.11.2023 13:56,A-2,3.65E-06,1,1.4,5.53,5.34,3.77,3.31,1.57,D18CL_323001,BTP-4F-12 (Y12)_321125,CF,Jonas_DonorAcceptor-2bands-NoBG-ZnOCorr-NoInt_D18CL:BTP-4F-12 (Y12),Jonas_DonorAcceptor-2bands-NoBG-ZnOCorr-NoInt,03.11.2023 11:00,25613_192659_OD_x2y1,x2y1,0.006140164,1,1.4,5,1,0,0,0,0,1,1,0,0,0,0,125
25613,D18CL_323001,BTP-4F-12 (Y12)_321125,CF,2,11.5,1000,1.518769434,0.7,1.691112043,0.109106585,0.303271821,0.515562096,0.084958401,0.492071636,2.30018564,0.09492549,0.747201489,0.38234624,0.570487981,0.474713006,0.525286994,0.411764706,0.329790892,1.086050077,51.46410148,24.61885863,11.00461885,0.868565742,03.11.2023 13:56,B-2,3.11E-06,1,0.6,5.53,5.34,3.77,3.31,1.57,D18CL_323001,BTP-4F-12 (Y12)_321125,CF,Jonas_DonorAcceptor-2bands-NoBG-ZnOCorr-NoInt_D18CL:BTP-4F-12 (Y12),Jonas_DonorAcceptor-2bands-NoBG-ZnOCorr-NoInt,03.11.2023 11:00,25613_192659_OD_x2y2,x2y2,0.006195818,1,0.6,5,1,0,0,0,0,1,1,0,0,0,0,125
25614,D18CL_323001,BTP-4F-12 (Y12)_321125,CF,0,11.5,3000,1.548410459,0.3,1.722681812,0.082572496,0.227968431,0.29635896,0.074245706,0.777,2.274172921,0.10842749,0.95,0.136736889,0.242981453,0.549484061,0.450515939,0.230769231,0.437253799,0.539340413,65.36217902,26.34011454,15.54640782,0.902996101,03.11.2023 13:58,A-3,2.08E-06,1.4,1.4,5.53,5.34,3.77,3.31,1.57,D18CL_323001,BTP-4F-12 (Y12)_321125,CF,Jonas_DonorAcceptor-2bands-NoBG-ZnOCorr-NoInt_D18CL:BTP-4F-12 (Y12),Jonas_DonorAcceptor-2bands-NoBG-ZnOCorr-NoInt,03.11.2023 11:06,25614_192668_OD_x3y1,x3y1,0.006665051,1.4,1.4,5,1,0,0,0,0,1,1,0,0,0,0,126
25614,D18CL_323001,BTP-4F-12 (Y12)_321125,CF,0,11.5,3000,1.550035737,0.3,1.723631069,0.082080318,0.23381147,0.303954911,0.074351976,0.777,2.275886031,0.108287869,0.95,0.145018823,0.257698449,0.541178835,0.458821165,0.230769231,0.437253799,0.56165336,65.15944944,26.25488763,15.44520478,0.902830248,03.11.2023 13:58,A-1,3.26E-06,0.6,1.4,5.53,5.34,3.77,3.31,1.57,D18CL_323001,BTP-4F-12 (Y12)_321125,CF,Jonas_DonorAcceptor-2bands-NoBG-ZnOCorr-NoInt_D18CL:BTP-4F-12 (Y12),Jonas_DonorAcceptor-2bands-NoBG-ZnOCorr-NoInt,03.11.2023 11:06,25614_192668_OD_x1y1,x1y1,0.006852262,0.6,1.4,5,1,0,0,0,0,1,1,0,0,0,0,126
25614,D18CL_323001,BTP-4F-12 (Y12)_321125,CF,0,11.5,3000,1.547969774,0.3,1.722372234,0.082578741,0.2261431,0.29398603,0.074300127,0.777,2.274292727,0.108461835,0.95,0.135281996,0.240396107,0.550141949,0.449858051,0.230769231,0.437253799,0.534382137,65.1777302,26.15746873,15.37961584,0.902091396,03.11.2023 13:58,B-3,7.77E-06,1.4,0.6,5.53,5.34,3.77,3.31,1.57,D18CL_323001,BTP-4F-12 (Y12)_321125,CF,Jonas_DonorAcceptor-2bands-NoBG-ZnOCorr-NoInt_D18CL:BTP-4F-12 (Y12),Jonas_DonorAcceptor-2bands-NoBG-ZnOCorr-NoInt,03.11.2023 11:06,25614_192668_OD_x3y2,x3y2,0.006574988,1.4,0.6,5,1,0,0,0,0,1,1,0,0,0,0,126
25614,D18CL_323001,BTP-4F-12 (Y12)_321125,CF,0,11.5,3000,1.549574028,0.3,1.723381752,0.082028232,0.234213148,0.304477092,0.074409166,0.777,2.275451153,0.108578975,0.95,0.14173746,0.251867466,0.547281514,0.452718486,0.230769231,0.437253799,0.556344558,64.33378981,26.43011818,15.34650171,0.902549752,03.11.2023 13:58,A-2,2.34E-06,1,1.4,5.53,5.34,3.77,3.31,1.57,D18CL_323001,BTP-4F-12 (Y12)_321125,CF,Jonas_DonorAcceptor-2bands-NoBG-ZnOCorr-NoInt_D18CL:BTP-4F-12 (Y12),Jonas_DonorAcceptor-2bands-NoBG-ZnOCorr-NoInt,03.11.2023 11:06,25614_192668_OD_x2y1,x2y1,0.006921158,1,1.4,5,1,0,0,0,0,1,1,0,0,0,0,126
25615,D18CL_323001,BTP-4F-12 (Y12)_321125,CF,2,11.5,3000,1.52588209,0.340350406,1.709694609,0.086661844,0.228269925,0.305961687,0.072712618,0.744992092,2.27776217,0.10262059,0.95,0.151192231,0.263829247,0.536971841,0.463028159,0.253926439,0.4269315,0.569790935,63.17058234,26.67671347,14.81934336,0.879390473,03.11.2023 14:01,A-1,5.78E-06,0.6,1.4,5.53,5.34,3.77,3.31,1.57,D18CL_323001,BTP-4F-12 (Y12)_321125,CF,Jonas_DonorAcceptor-2bands-NoBG-ZnOCorr-NoInt_D18CL:BTP-4F-12 (Y12),Jonas_DonorAcceptor-2bands-NoBG-ZnOCorr-NoInt,03.11.2023 11:11,25615_192721_OD_x1y1,x1y1,0.007071034,0.6,1.4,5,1,0,0,0,0,1,1,0,0,0,0,127
25615,D18CL_323001,BTP-4F-12 (Y12)_321125,CF,2,11.5,3000,1.52241641,0.332736672,1.708592827,0.086960418,0.221526839,0.295236942,0.072067432,0.777,2.275800476,0.104689189,0.946080926,0.133197954,0.236692764,0.555029995,0.444970005,0.249664228,0.437253799,0.531929706,63.10958752,26.35404816,14.59552983,0.877560745,03.11.2023 14:01,B-1,7.81E-06,0.6,0.6,5.53,5.34,3.77,3.31,1.57,D18CL_323001,BTP-4F-12 (Y12)_321125,CF,Jonas_DonorAcceptor-2bands-NoBG-ZnOCorr-NoInt_D18CL:BTP-4F-12 (Y12),Jonas_DonorAcceptor-2bands-NoBG-ZnOCorr-NoInt,03.11.2023 11:11,25615_192721_OD_x1y2,x1y2,0.006332838,0.6,0.6,5,1,0,0,0,0,1,1,0,0,0,0,127
25615,D18CL_323001,BTP-4F-12 (Y12)_321125,CF,2,11.5,3000,1.522992681,0.333098522,1.708897271,0.086804322,0.222672643,0.296844571,0.07207142,0.777,2.275793468,0.104504261,0.95,0.13528074,0.240393874,0.552537842,0.447462158,0.249867895,0.437253799,0.537238446,63.21486289,26.23418339,14.5645028,0.878231303,03.11.2023 14:01,A-3,4.00E-06,1.4,1.4,5.53,5.34,3.77,3.31,1.57,D18CL_323001,BTP-4F-12 (Y12)_321125,CF,Jonas_DonorAcceptor-2bands-NoBG-ZnOCorr-NoInt_D18CL:BTP-4F-12 (Y12),Jonas_DonorAcceptor-2bands-NoBG-ZnOCorr-NoInt,03.11.2023 11:11,25615_192721_OD_x3y1,x3y1,0.006435379,1.4,1.4,5,1,0,0,0,0,1,1,0,0,0,0,127
25615,D18CL_323001,BTP-4F-12 (Y12)_321125,CF,2,11.5,3000,1.523184663,0.334782397,1.708910839,0.086847298,0.224576647,0.299760956,0.072078036,0.777,2.27609576,0.104445963,0.95,0.137116116,0.243655338,0.551623054,0.448376946,0.250814214,0.437253799,0.543416294,62.56902869,26.45380875,14.53410805,0.878093499,03.11.2023 14:01,A-2,4.63E-06,1,1.4,5.53,5.34,3.77,3.31,1.57,D18CL_323001,BTP-4F-12 (Y12)_321125,CF,Jonas_DonorAcceptor-2bands-NoBG-ZnOCorr-NoInt_D18CL:BTP-4F-12 (Y12),Jonas_DonorAcceptor-2bands-NoBG-ZnOCorr-NoInt,03.11.2023 11:11,25615_192721_OD_x2y1,x2y1,0.006564966,1,1.4,5,1,0,0,0,0,1,1,0,0,0,0,127
25616,D18CL_323001,BTP-4F-12 (Y12)_321125,CF,1,11.5,2000,1.524870631,0.440072393,1.704211643,0.09338183,0.242928238,0.349834249,0.074536455,0.777,2.280183405,0.10649736,0.95,0.181391261,0.322332271,0.520457712,0.479542288,0.305590466,0.437253799,0.67216652,63.42948568,25.48007547,14.17983164,0.877362715,03.11.2023 14:03,A-1,4.99E-06,0.6,1.4,5.53,5.34,3.77,3.31,1.57,D18CL_323001,BTP-4F-12 (Y12)_321125,CF,Jonas_DonorAcceptor-2bands-NoBG-ZnOCorr-NoInt_D18CL:BTP-4F-12 (Y12),Jonas_DonorAcceptor-2bands-NoBG-ZnOCorr-NoInt,03.11.2023 11:17,25616_192738_OD_x1y1,x1y1,0.007129479,0.6,1.4,5,1,0,0,0,0,1,1,0,0,0,0,128
25616,D18CL_323001,BTP-4F-12 (Y12)_321125,CF,1,11.5,2000,1.52462279,0.43913048,1.704198621,0.093271461,0.243066484,0.349804385,0.07476378,0.777,2.28056364,0.106539758,0.95,0.18061253,0.320948466,0.521510098,0.478489902,0.305135974,0.437253799,0.670752851,62.4028733,25.18689874,13.77240817,0.876255188,03.11.2023 14:03,A-2,3.29E-06,1,1.4,5.53,5.34,3.77,3.31,1.57,D18CL_323001,BTP-4F-12 (Y12)_321125,CF,Jonas_DonorAcceptor-2bands-NoBG-ZnOCorr-NoInt_D18CL:BTP-4F-12 (Y12),Jonas_DonorAcceptor-2bands-NoBG-ZnOCorr-NoInt,03.11.2023 11:17,25616_192738_OD_x2y1,x2y1,0.007076204,1,1.4,5,1,0,0,0,0,1,1,0,0,0,0,128
25616,D18CL_323001,BTP-4F-12 (Y12)_321125,CF,1,11.5,2000,1.525130821,0.430355551,1.704770829,0.092707049,0.242161825,0.34637751,0.0744297,0.777,2.280200999,0.106363466,0.95,0.178963979,0.31801899,0.521341563,0.478658437,0.30087313,0.437253799,0.664396501,61.89587352,25.28472635,13.7047732,0.875693041,03.11.2023 14:03,B-1,1.60E-05,0.6,0.6,5.53,5.34,3.77,3.31,1.57,D18CL_323001,BTP-4F-12 (Y12)_321125,CF,Jonas_DonorAcceptor-2bands-NoBG-ZnOCorr-NoInt_D18CL:BTP-4F-12 (Y12),Jonas_DonorAcceptor-2bands-NoBG-ZnOCorr-NoInt,03.11.2023 11:17,25616_192738_OD_x1y2,x1y2,0.007133502,0.6,0.6,5,1,0,0,0,0,1,1,0,0,0,0,128
25616,D18CL_323001,BTP-4F-12 (Y12)_321125,CF,1,11.5,2000,1.524674474,0.439867357,1.704154908,0.093354292,0.24229644,0.348874734,0.074670968,0.777,2.280186537,0.106552903,0.95,0.180607191,0.320938978,0.520853377,0.479146623,0.305491582,0.437253799,0.669813713,62.94069412,24.81899319,13.6936232,0.876602461,03.11.2023 14:03,A-3,2.93E-06,1.4,1.4,5.53,5.34,3.77,3.31,1.57,D18CL_323001,BTP-4F-12 (Y12)_321125,CF,Jonas_DonorAcceptor-2bands-NoBG-ZnOCorr-NoInt_D18CL:BTP-4F-12 (Y12),Jonas_DonorAcceptor-2bands-NoBG-ZnOCorr-NoInt,03.11.2023 11:17,25616_192738_OD_x3y1,x3y1,0.007078575,1.4,1.4,5,1,0,0,0,0,1,1,0,0,0,0,128
25617,D18CL_323001,ITIC_120057,CF,0,15,2000,1.775593554,0.26240805,1.932549791,0.068350247,0.378708791,0.478085026,0.09654992,0.776999975,2.283300283,0.114712957,0.645205052,0.179080834,0.318226637,0.600374261,0.399625739,0.207863099,0.437253791,0.796311663,51.97805524,14.20184867,7.577219924,1.026466986,03.11.2023 16:32,A-3,1.25E-06,1.4,1.4,5.45,5.34,3.81,3.31,1.53,D18CL_323001,ITIC_120057,CF,Jonas_DonorAcceptor-2bands-NoBG-ZnOCorr-NoInt_D18CL:ITIC,Jonas_DonorAcceptor-2bands-NoBG-ZnOCorr-NoInt,03.11.2023 11:29,25617_192758_OD_x3y1,x3y1,0.012965817,1.4,1.4,5,2,0,0,0,0,1,0,1,0,0,0,129
25617,D18CL_323001,ITIC_120057,CF,0,15,2000,1.770903359,0.368107631,1.930369451,0.077020478,0.364186845,0.498246802,0.089339898,0.777,2.287032693,0.109408536,0.717290172,0.177993874,0.316295114,0.611689579,0.388310421,0.269063356,0.437253799,0.814541916,50.7800227,14.05580867,7.323845657,1.026101815,03.11.2023 16:32,B-2,1.17E-06,1,0.6,5.45,5.34,3.81,3.31,1.53,D18CL_323001,ITIC_120057,CF,Jonas_DonorAcceptor-2bands-NoBG-ZnOCorr-NoInt_D18CL:ITIC,Jonas_DonorAcceptor-2bands-NoBG-ZnOCorr-NoInt,03.11.2023 11:29,25617_192758_OD_x2y2,x2y2,0.007681237,1,0.6,5,2,0,0,0,0,1,0,1,0,0,0,129
25617,D18CL_323001,ITIC_120057,CF,0,15,2000,1.767208137,0.45816632,1.92842243,0.084157542,0.352466557,0.513954862,0.085292209,0.777,2.289657333,0.106072651,0.759757318,0.178953437,0.318000257,0.617767533,0.382232467,0.314207175,0.437253799,0.831955119,50.0943666,14.19106769,7.307043472,1.027868909,03.11.2023 16:32,A-1,1.16E-06,0.6,1.4,5.45,5.34,3.81,3.31,1.53,D18CL_323001,ITIC_120057,CF,Jonas_DonorAcceptor-2bands-NoBG-ZnOCorr-NoInt_D18CL:ITIC,Jonas_DonorAcceptor-2bands-NoBG-ZnOCorr-NoInt,03.11.2023 11:29,25617_192758_OD_x1y1,x1y1,0.007367566,0.6,1.4,5,2,0,0,0,0,1,0,1,0,0,0,129
25617,D18CL_323001,ITIC_120057,CF,0,15,2000,1.768872236,0.414164498,1.92881167,0.080627154,0.358225461,0.506589729,0.087636414,0.777,2.288050339,0.10783116,0.73616017,0.179556626,0.319072124,0.613555933,0.386444067,0.292868686,0.437253799,0.825661854,50.19390027,14.15107701,7.28469108,1.025582736,03.11.2023 16:32,B-3,9.61E-07,1.4,0.6,5.45,5.34,3.81,3.31,1.53,D18CL_323001,ITIC_120057,CF,Jonas_DonorAcceptor-2bands-NoBG-ZnOCorr-NoInt_D18CL:ITIC,Jonas_DonorAcceptor-2bands-NoBG-ZnOCorr-NoInt,03.11.2023 11:29,25617_192758_OD_x3y2,x3y2,0.007350858,1.4,0.6,5,2,0,0,0,0,1,0,1,0,0,0,129
25618,D18CL_323001,ITIC_120057,CF,0,12.5,2000,1.784497779,0.2,1.959346345,0.067126036,0.370749057,0.444898868,0.07840268,0.777,2.293519608,0.094825046,0.895284084,0.112875848,0.200580382,0.689253556,0.310746444,0.166666667,0.437253799,0.64547925,55.77803632,16.06867647,9.20630929,1.02716978,03.11.2023 16:34,A-2,1.82E-06,1,1.4,5.45,5.34,3.81,3.31,1.53,D18CL_323001,ITIC_120057,CF,Jonas_DonorAcceptor-2bands-NoBG-ZnOCorr-NoInt_D18CL:ITIC,Jonas_DonorAcceptor-2bands-NoBG-ZnOCorr-NoInt,03.11.2023 11:35,25618_192772_OD_x2y1,x2y1,0.015176978,1,1.4,5,2,0,0,0,0,1,0,1,0,0,0,130
25618,D18CL_323001,ITIC_120057,CF,0,12.5,2000,1.785149422,0.2,1.953178318,0.06479352,0.375524145,0.450628974,0.083757742,0.777,2.290511868,0.10073578,0.835598245,0.13248589,0.235427426,0.656839546,0.343160454,0.166666667,0.437253799,0.686056399,54.59844054,15.96465981,8.961201966,1.028078693,03.11.2023 16:34,A-1,3.52E-06,0.6,1.4,5.45,5.34,3.81,3.31,1.53,D18CL_323001,ITIC_120057,CF,Jonas_DonorAcceptor-2bands-NoBG-ZnOCorr-NoInt_D18CL:ITIC,Jonas_DonorAcceptor-2bands-NoBG-ZnOCorr-NoInt,03.11.2023 11:35,25618_192772_OD_x1y1,x1y1,0.014047922,0.6,1.4,5,2,0,0,0,0,1,0,1,0,0,0,130
25618,D18CL_323001,ITIC_120057,CF,0,12.5,2000,1.784103532,0.2,1.951646809,0.064393605,0.37958084,0.455497008,0.08383057,0.777,2.287864667,0.100531716,0.825564215,0.130832418,0.232489207,0.66207287,0.33792713,0.166666667,0.437253799,0.687986216,55.2664355,15.78794322,8.949696923,1.025702273,03.11.2023 16:34,A-3,1.72E-06,1.4,1.4,5.45,5.34,3.81,3.31,1.53,D18CL_323001,ITIC_120057,CF,Jonas_DonorAcceptor-2bands-NoBG-ZnOCorr-NoInt_D18CL:ITIC,Jonas_DonorAcceptor-2bands-NoBG-ZnOCorr-NoInt,03.11.2023 11:35,25618_192772_OD_x3y1,x3y1,0.014143847,1.4,1.4,5,2,0,0,0,0,1,0,1,0,0,0,130
25618,D18CL_323001,ITIC_120057,CF,0,12.5,2000,1.784617187,0.2,1.950819506,0.064029211,0.381122968,0.457347562,0.085752798,0.777,2.287777206,0.102461832,0.802003219,0.135442743,0.240681755,0.655198215,0.344801785,0.166666667,0.437253799,0.698029317,54.17417105,15.57460211,8.647170894,1.024860623,03.11.2023 16:34,B-1,5.60E-06,0.6,0.6,5.45,5.34,3.81,3.31,1.53,D18CL_323001,ITIC_120057,CF,Jonas_DonorAcceptor-2bands-NoBG-ZnOCorr-NoInt_D18CL:ITIC,Jonas_DonorAcceptor-2bands-NoBG-ZnOCorr-NoInt,03.11.2023 11:35,25618_192772_OD_x1y2,x1y2,0.013802603,0.6,0.6,5,2,0,0,0,0,1,0,1,0,0,0,130
25619,D18CL_323001,ITIC_120057,CF,0,10,2000,1.777835017,0.2,1.96685889,0.076623591,0.307946152,0.369535383,0.073858592,0.777,2.30488568,0.088391727,0.95,0.072395966,0.128647631,0.741766324,0.258233676,0.166666667,0.437253799,0.498183013,56.57205384,15.77208019,9.152187075,1.025732145,03.11.2023 16:37,A-1,2.63E-06,0.6,1.4,5.45,5.34,3.81,3.31,1.53,D18CL_323001,ITIC_120057,CF,Jonas_DonorAcceptor-2bands-NoBG-ZnOCorr-NoInt_D18CL:ITIC,Jonas_DonorAcceptor-2bands-NoBG-ZnOCorr-NoInt,03.11.2023 11:41,25619_192781_OD_x1y1,x1y1,0.010626792,0.6,1.4,5,2,0,0,0,0,1,0,1,0,0,0,131
25619,D18CL_323001,ITIC_120057,CF,0,10,2000,1.777268424,0.2,1.966167946,0.076608984,0.307160348,0.368592418,0.074206736,0.777,2.304247827,0.088353664,0.95,0.071674775,0.127366075,0.743192067,0.256807933,0.166666667,0.437253799,0.495958493,56.37369434,15.6862418,9.05782455,1.024303136,03.11.2023 16:37,B-1,1.55E-06,0.6,0.6,5.45,5.34,3.81,3.31,1.53,D18CL_323001,ITIC_120057,CF,Jonas_DonorAcceptor-2bands-NoBG-ZnOCorr-NoInt_D18CL:ITIC,Jonas_DonorAcceptor-2bands-NoBG-ZnOCorr-NoInt,03.11.2023 11:41,25619_192781_OD_x1y2,x1y2,0.010394813,0.6,0.6,5,2,0,0,0,0,1,0,1,0,0,0,131
25619,D18CL_323001,ITIC_120057,CF,0,10,2000,1.776129011,0.2,1.965545313,0.076761457,0.29625269,0.355503228,0.074182926,0.777,2.303943766,0.088203078,0.95,0.067453605,0.119865057,0.747848015,0.252151985,0.166666667,0.437253799,0.475368284,55.97865591,15.59097759,8.932910878,1.023522013,03.11.2023 16:37,B-3,3.49E-06,1.4,0.6,5.45,5.34,3.81,3.31,1.53,D18CL_323001,ITIC_120057,CF,Jonas_DonorAcceptor-2bands-NoBG-ZnOCorr-NoInt_D18CL:ITIC,Jonas_DonorAcceptor-2bands-NoBG-ZnOCorr-NoInt,03.11.2023 11:41,25619_192781_OD_x3y2,x3y2,0.009314561,1.4,0.6,5,2,0,0,0,0,1,0,1,0,0,0,131
25619,D18CL_323001,ITIC_120057,CF,0,10,2000,1.778863337,0.2,1.968554976,0.076989667,0.296461088,0.355753305,0.073890567,0.777,2.306038965,0.088308378,0.95,0.067802206,0.12048452,0.747007664,0.252992336,0.166666667,0.437253799,0.476237825,55.19957615,15.66433348,8.866367776,1.025411251,03.11.2023 16:37,A-2,1.96E-06,1,1.4,5.45,5.34,3.81,3.31,1.53,D18CL_323001,ITIC_120057,CF,Jonas_DonorAcceptor-2bands-NoBG-ZnOCorr-NoInt_D18CL:ITIC,Jonas_DonorAcceptor-2bands-NoBG-ZnOCorr-NoInt,03.11.2023 11:41,25619_192781_OD_x2y1,x2y1,0.009667104,1,1.4,5,2,0,0,0,0,1,0,1,0,0,0,131
25620,D18CL_323001,ITIC_120057,CF,0,10,1000,1.782753514,0.2,1.948466164,0.064133072,0.376400166,0.4516802,0.087417163,0.777,2.286493749,0.103305586,0.801588999,0.136600166,0.242738494,0.650443607,0.349556393,0.166666667,0.437253799,0.694418694,55.22834358,15.23586378,8.603508316,1.022460369,03.11.2023 16:39,A-1,2.53E-06,0.6,1.4,5.45,5.34,3.81,3.31,1.53,D18CL_323001,ITIC_120057,CF,Jonas_DonorAcceptor-2bands-NoBG-ZnOCorr-NoInt_D18CL:ITIC,Jonas_DonorAcceptor-2bands-NoBG-ZnOCorr-NoInt,03.11.2023 11:47,25620_192789_OD_x1y1,x1y1,0.013188753,0.6,1.4,5,2,0,0,0,0,1,0,1,0,0,0,132
25620,D18CL_323001,ITIC_120057,CF,0,10,1000,1.78477062,0.2,1.955888478,0.065569347,0.372518201,0.447021841,0.081161203,0.777,2.291279855,0.09757811,0.887042543,0.120828043,0.214711432,0.675531758,0.324468242,0.166666667,0.437253799,0.661733273,55.29669295,14.89065203,8.456488965,1.027016007,03.11.2023 16:39,B-1,1.97E-06,0.6,0.6,5.45,5.34,3.81,3.31,1.53,D18CL_323001,ITIC_120057,CF,Jonas_DonorAcceptor-2bands-NoBG-ZnOCorr-NoInt_D18CL:ITIC,Jonas_DonorAcceptor-2bands-NoBG-ZnOCorr-NoInt,03.11.2023 11:47,25620_192789_OD_x1y2,x1y2,0.014772787,0.6,0.6,5,2,0,0,0,0,1,0,1,0,0,0,132
25620,D18CL_323001,ITIC_120057,CF,0,10,1000,1.783026037,0.2,1.947017999,0.063610579,0.380106057,0.456127269,0.088723092,0.777,2.286421604,0.105320492,0.76633676,0.142349371,0.252954833,0.643264395,0.356735605,0.166666667,0.437253799,0.709082102,55.09654722,14.67126106,8.275364608,1.023753287,03.11.2023 16:39,B-3,1.33E-06,1.4,0.6,5.45,5.34,3.81,3.31,1.53,D18CL_323001,ITIC_120057,CF,Jonas_DonorAcceptor-2bands-NoBG-ZnOCorr-NoInt_D18CL:ITIC,Jonas_DonorAcceptor-2bands-NoBG-ZnOCorr-NoInt,03.11.2023 11:47,25620_192789_OD_x3y2,x3y2,0.013279834,1.4,0.6,5,2,0,0,0,0,1,0,1,0,0,0,132
25620,D18CL_323001,ITIC_120057,CF,0,10,1000,1.785103211,0.2,1.952441172,0.06428475,0.37503499,0.450041988,0.085013473,0.777,2.289543846,0.101340451,0.834712927,0.130203058,0.231370833,0.660454242,0.339545758,0.166666667,0.437253799,0.681412822,53.68876065,14.79529713,8.15161615,1.026210965,03.11.2023 16:39,B-2,1.97E-06,1,0.6,5.45,5.34,3.81,3.31,1.53,D18CL_323001,ITIC_120057,CF,Jonas_DonorAcceptor-2bands-NoBG-ZnOCorr-NoInt_D18CL:ITIC,Jonas_DonorAcceptor-2bands-NoBG-ZnOCorr-NoInt,03.11.2023 11:47,25620_192789_OD_x2y2,x2y2,0.014111755,1,0.6,5,2,0,0,0,0,1,0,1,0,0,0,132
25621,D18CL_323001,ITIC_120057,CF,2,10,1000,1.783198595,0.2,1.954561609,0.065517503,0.36396594,0.436759128,0.078764381,0.777,2.288315654,0.096568183,0.876281383,0.12006506,0.213355611,0.671818529,0.328181471,0.166666667,0.437253799,0.65011474,56.40714025,14.86500249,8.604474163,1.026184065,03.11.2023 16:42,B-1,4.72E-06,0.6,0.6,5.45,5.34,3.81,3.31,1.53,D18CL_323001,ITIC_120057,CF,Jonas_DonorAcceptor-2bands-NoBG-ZnOCorr-NoInt_D18CL:ITIC,Jonas_DonorAcceptor-2bands-NoBG-ZnOCorr-NoInt,03.11.2023 11:52,25621_192796_OD_x1y2,x1y2,0.013955083,0.6,0.6,5,2,0,0,0,0,1,0,1,0,0,0,133
25621,D18CL_323001,ITIC_120057,CF,2,10,1000,1.782960496,0.2,1.952231301,0.064602588,0.367310749,0.440772899,0.080127134,0.777,2.287190602,0.0981351,0.845925371,0.125966758,0.22384293,0.66319952,0.33680048,0.166666667,0.437253799,0.664615828,56.23245311,14.79087535,8.548080445,1.027750493,03.11.2023 16:42,A-1,2.12E-06,0.6,1.4,5.45,5.34,3.81,3.31,1.53,D18CL_323001,ITIC_120057,CF,Jonas_DonorAcceptor-2bands-NoBG-ZnOCorr-NoInt_D18CL:ITIC,Jonas_DonorAcceptor-2bands-NoBG-ZnOCorr-NoInt,03.11.2023 11:52,25621_192796_OD_x1y1,x1y1,0.013712009,0.6,1.4,5,2,0,0,0,0,1,0,1,0,0,0,133
25621,D18CL_323001,ITIC_120057,CF,2,10,1000,1.784431872,0.2,1.956768171,0.065817073,0.359708498,0.431650198,0.078571799,0.777,2.289957598,0.096112828,0.88618075,0.115762653,0.205710235,0.677246618,0.322753382,0.166666667,0.437253799,0.637360433,55.14888135,15.04549036,8.541705475,1.029441183,03.11.2023 16:42,A-2,1.81E-06,1,1.4,5.45,5.34,3.81,3.31,1.53,D18CL_323001,ITIC_120057,CF,Jonas_DonorAcceptor-2bands-NoBG-ZnOCorr-NoInt_D18CL:ITIC,Jonas_DonorAcceptor-2bands-NoBG-ZnOCorr-NoInt,03.11.2023 11:52,25621_192796_OD_x2y1,x2y1,0.013881571,1,1.4,5,2,0,0,0,0,1,0,1,0,0,0,133
25621,D18CL_323001,ITIC_120057,CF,2,10,1000,1.783681802,0.2,1.952978624,0.064670582,0.364824937,0.437789924,0.080272237,0.777,2.287005192,0.098279876,0.851507617,0.124304403,0.220888925,0.664648523,0.335351477,0.166666667,0.437253799,0.658678849,55.83756031,14.87779525,8.533369041,1.027201194,03.11.2023 16:42,A-3,2.06E-06,1.4,1.4,5.45,5.34,3.81,3.31,1.53,D18CL_323001,ITIC_120057,CF,Jonas_DonorAcceptor-2bands-NoBG-ZnOCorr-NoInt_D18CL:ITIC,Jonas_DonorAcceptor-2bands-NoBG-ZnOCorr-NoInt,03.11.2023 11:52,25621_192796_OD_x3y1,x3y1,0.013476619,1.4,1.4,5,2,0,0,0,0,1,0,1,0,0,0,133
25622,D18CL_323001,ITIC_120057,CF,0,10,3000,1.770986338,0.2,1.960385265,0.075621384,0.254716436,0.305659724,0.075525793,0.777,2.302398022,0.088864567,0.878747589,0.054878607,0.097519285,0.758124102,0.241875898,0.166666667,0.437253799,0.403179009,51.84770295,15.31020402,7.868835236,0.991288239,03.11.2023 16:44,A-1,3.71E-06,0.6,1.4,5.45,5.34,3.81,3.31,1.53,D18CL_323001,ITIC_120057,CF,Jonas_DonorAcceptor-2bands-NoBG-ZnOCorr-NoInt_D18CL:ITIC,Jonas_DonorAcceptor-2bands-NoBG-ZnOCorr-NoInt,03.11.2023 11:58,25622_192810_OD_x1y1,x1y1,0.005915906,0.6,1.4,5,2,0,0,0,0,1,0,1,0,0,0,134
25622,D18CL_323001,ITIC_120057,CF,0,10,3000,1.772328232,0.2,1.960357846,0.074856022,0.252195666,0.302634799,0.07614923,0.777,2.30131788,0.08979459,0.855872932,0.055696492,0.098972667,0.753558698,0.246441302,0.166666667,0.437253799,0.401607466,52.09402504,15.10800249,7.785009919,0.989154675,03.11.2023 16:44,B-3,3.19E-06,1.4,0.6,5.45,5.34,3.81,3.31,1.53,D18CL_323001,ITIC_120057,CF,Jonas_DonorAcceptor-2bands-NoBG-ZnOCorr-NoInt_D18CL:ITIC,Jonas_DonorAcceptor-2bands-NoBG-ZnOCorr-NoInt,03.11.2023 11:58,25622_192810_OD_x3y2,x3y2,0.00556544,1.4,0.6,5,2,0,0,0,0,1,0,1,0,0,0,134
25622,D18CL_323001,ITIC_120057,CF,0,10,3000,1.771008922,0.2,1.959492614,0.074891869,0.250018912,0.300022695,0.075886108,0.777,2.301206074,0.08946732,0.863548095,0.054749565,0.097289977,0.755129943,0.244870057,0.166666667,0.437253799,0.397312672,51.39974557,15.2699956,7.752693565,0.987762961,03.11.2023 16:44,B-1,4.33E-06,0.6,0.6,5.45,5.34,3.81,3.31,1.53,D18CL_323001,ITIC_120057,CF,Jonas_DonorAcceptor-2bands-NoBG-ZnOCorr-NoInt_D18CL:ITIC,Jonas_DonorAcceptor-2bands-NoBG-ZnOCorr-NoInt,03.11.2023 11:58,25622_192810_OD_x1y2,x1y2,0.005713098,0.6,0.6,5,2,0,0,0,0,1,0,1,0,0,0,134
25622,D18CL_323001,ITIC_120057,CF,0,10,3000,1.771824492,0.2,1.96086541,0.075486531,0.253888459,0.304666151,0.075641621,0.777,2.302342334,0.089176348,0.86946671,0.055211506,0.098110845,0.75641398,0.24358602,0.166666667,0.437253799,0.402776996,51.04421438,15.22149773,7.654172601,0.985131804,03.11.2023 16:44,A-2,2.08E-06,1,1.4,5.45,5.34,3.81,3.31,1.53,D18CL_323001,ITIC_120057,CF,Jonas_DonorAcceptor-2bands-NoBG-ZnOCorr-NoInt_D18CL:ITIC,Jonas_DonorAcceptor-2bands-NoBG-ZnOCorr-NoInt,03.11.2023 11:58,25622_192810_OD_x2y1,x2y1,0.005817776,1,1.4,5,2,0,0,0,0,1,0,1,0,0,0,134
25623,D18CL_323001,ITIC_120057,CF,2,10,3000,1.771317537,0.2,1.960699272,0.075479175,0.250128961,0.300154754,0.074404271,0.777,2.300066492,0.088683379,0.857136348,0.05615361,0.099784965,0.750499986,0.249500014,0.166666667,0.437253799,0.399939719,58.09212577,15.42562345,9.1898343,1.025528387,03.11.2023 16:47,B-3,2.55E-06,1.4,0.6,5.45,5.34,3.81,3.31,1.53,D18CL_323001,ITIC_120057,CF,Jonas_DonorAcceptor-2bands-NoBG-ZnOCorr-NoInt_D18CL:ITIC,Jonas_DonorAcceptor-2bands-NoBG-ZnOCorr-NoInt,03.11.2023 12:04,25623_192819_OD_x3y2,x3y2,0.005846937,1.4,0.6,5,2,0,0,0,0,1,0,1,0,0,0,135
25623,D18CL_323001,ITIC_120057,CF,2,10,3000,1.772027637,0.2,1.961672582,0.07587789,0.255235537,0.306282645,0.074082121,0.777,2.300592863,0.08852069,0.862597595,0.057918087,0.102920441,0.748485667,0.251514333,0.166666667,0.437253799,0.409203086,57.6011178,15.40620985,9.082173015,1.023441564,03.11.2023 16:47,A-3,2.58E-06,1.4,1.4,5.45,5.34,3.81,3.31,1.53,D18CL_323001,ITIC_120057,CF,Jonas_DonorAcceptor-2bands-NoBG-ZnOCorr-NoInt_D18CL:ITIC,Jonas_DonorAcceptor-2bands-NoBG-ZnOCorr-NoInt,03.11.2023 12:04,25623_192819_OD_x3y1,x3y1,0.006105284,1.4,1.4,5,2,0,0,0,0,1,0,1,0,0,0,135
25623,D18CL_323001,ITIC_120057,CF,2,10,3000,1.770529849,0.2,1.959015866,0.074455659,0.242589285,0.291107142,0.074908684,0.777,2.298475912,0.089574742,0.819981194,0.055182487,0.098059279,0.748027389,0.251972611,0.166666667,0.437253799,0.389166422,57.46531755,15.45137679,9.080378062,1.022659216,03.11.2023 16:47,A-2,4.24E-06,1,1.4,5.45,5.34,3.81,3.31,1.53,D18CL_323001,ITIC_120057,CF,Jonas_DonorAcceptor-2bands-NoBG-ZnOCorr-NoInt_D18CL:ITIC,Jonas_DonorAcceptor-2bands-NoBG-ZnOCorr-NoInt,03.11.2023 12:04,25623_192819_OD_x2y1,x2y1,0.005597797,1,1.4,5,2,0,0,0,0,1,0,1,0,0,0,135
25623,D18CL_323001,ITIC_120057,CF,2,10,3000,1.772982077,0.2,1.962111496,0.075109745,0.242704146,0.291244975,0.074537053,0.777,2.300661438,0.089336651,0.830516538,0.055476697,0.09858209,0.747113274,0.252886726,0.166666667,0.437253799,0.389827065,57.45159306,15.33258223,9.050185751,1.02740131,03.11.2023 16:47,B-2,2.62E-06,1,0.6,5.45,5.34,3.81,3.31,1.53,D18CL_323001,ITIC_120057,CF,Jonas_DonorAcceptor-2bands-NoBG-ZnOCorr-NoInt_D18CL:ITIC,Jonas_DonorAcceptor-2bands-NoBG-ZnOCorr-NoInt,03.11.2023 12:04,25623_192819_OD_x2y2,x2y2,0.005769356,1,0.6,5,2,0,0,0,0,1,0,1,0,0,0,135
