Repository: i-MEET/ML_OrganicSolarCells

File: _Dataset 3 bands.csv (part 4 of 8)
plan_Info_PID,plan_Solutions_1_M1,plan_Solutions_1_M2,plan_Solutions_1_S1,plan_Solutions_1_ann. time,plan_Solutions_1_conc.,plan_Solutions_1_speed,features_A.1.c_UV,features_A.1.w_UV,features_A.1a.w_UV,features_A.2.a_UV,features_A_UV,features_Atot_UV,features_D.1.c_UV,features_D.1.w_UV,features_D.1a.a_UV,features_D.1a.c_UV,features_D.1a.w_UV,features_D.2.a_UV,features_D.2.c_UV,features_D.2.w_UV,features_D_UV,features_Dtot_UV,features_XA_UV,features_XD_UV,features_XamA_UV,features_XamD_UV,features_atot_UV,FF_IV,JSC_IV,PCE_IV,VOC_IV,date_IV,pos_IV,sigp_IV,xpos_IV,ypos_IV,EnergyLevel_HOMO_Acceptor,EnergyLevel_HOMO_Donor,EnergyLevel_LUMO_Acceptor,EnergyLevel_LUMO_Donor,EnergyLevel_Offset,plan2_Solutions_1_M1,plan2_Solutions_1_M2,plan2_Solutions_1_S1,FitSessionName,Overall_FitSessionName,FOM_UV,date_UV,name_UV,pos_UV,res_UV,xpos_UV,ypos_UV,PseudoFeature_M1,PseudoFeature_M2,HotOneEncoded_plan_Solutions_1_M1_PM6_321136,HotOneEncoded_plan_Solutions_1_M1_PTVT-T_321032,HotOneEncoded_plan_Solutions_1_M1_PTQ10_321145,HotOneEncoded_plan_Solutions_1_M1_PCE10_120058,HotOneEncoded_plan_Solutions_1_M1_D18CL_323001,HotOneEncoded_plan_Solutions_1_M2_BTP-4F-12 (Y12)_321125,HotOneEncoded_plan_Solutions_1_M2_ITIC_120057,HotOneEncoded_plan_Solutions_1_M2_ITIC-4F_120033,HotOneEncoded_plan_Solutions_1_M2_L8-BO_321144,HotOneEncoded_plan_Solutions_1_M2_PY-IT_321127,Paper_PID
25396,PTQ10_321145,ITIC-4F_120033,xylene,0,30,2000,1.729954812,0.085079167,0.12,0.244486081,0.134534933,0.2018024,2.054457122,0.05536002,1.086,2.201958727,0.094867242,0.812034693,2.41,0.105401284,0.11027111,0.230025535,0.467321319,0.532678681,0.333333333,0.520613615,0.431827934,61.34446956,19.2354088,10.96548787,0.929289698,26.10.2023 16:36,A-1,6.63E-07,0.6,1.4,5.47,5.34,3.97,3.64,1.37,PTQ10_321145,ITIC-4F_120033,xylene,Jonas_DonorAcceptor-3bands-NoBG-ZnOCorr-NoInt_PTQ10:ITIC-4F,Jonas_DonorAcceptor-3bands-NoBG-ZnOCorr-NoInt,102.0593798,26.10.2023 13:36,25396_189312_OD_x1y1,x1y1,0.005737361,0.6,1.4,3,3,0,0,1,0,0,0,0,1,0,0,81
25396,PTQ10_321145,ITIC-4F_120033,xylene,0,30,2000,1.74,0.088877793,0.06,0.282151149,0.19804509,0.221051338,2.046905069,0.056301636,1.086,2.204036934,0.096872306,0.84398221,2.41,0.106235937,0.107062059,0.223331455,0.497434512,0.502565488,0.104076491,0.520613615,0.444382793,61.28574289,18.95748708,10.77946697,0.927805756,26.10.2023 16:36,A-3,1.60E-07,1.4,1.4,5.47,5.34,3.97,3.64,1.37,PTQ10_321145,ITIC-4F_120033,xylene,Jonas_DonorAcceptor-3bands-NoBG-ZnOCorr-NoInt_PTQ10:ITIC-4F,Jonas_DonorAcceptor-3bands-NoBG-ZnOCorr-NoInt,96.13143459,26.10.2023 13:36,25396_189312_OD_x3y1,x3y1,0.00435782,1.4,1.4,3,3,0,0,1,0,0,0,0,1,0,0,81
25396,PTQ10_321145,ITIC-4F_120033,xylene,0,30,2000,1.74,0.089641149,0.06,0.263113307,0.198874421,0.222429632,2.046939359,0.056224068,1.086,2.204040347,0.09679263,0.82164675,2.41,0.104937233,0.106586798,0.222340061,0.500100693,0.499899307,0.105899608,0.520613615,0.444769694,61.31265228,18.96306853,10.77208922,0.92649104,26.10.2023 16:36,B-1,3.02E-07,0.6,0.6,5.47,5.34,3.97,3.64,1.37,PTQ10_321145,ITIC-4F_120033,xylene,Jonas_DonorAcceptor-3bands-NoBG-ZnOCorr-NoInt_PTQ10:ITIC-4F,Jonas_DonorAcceptor-3bands-NoBG-ZnOCorr-NoInt,98.95365973,26.10.2023 13:36,25396_189312_OD_x1y2,x1y2,0.004343654,0.6,0.6,3,3,0,0,1,0,0,0,0,1,0,0,81
25396,PTQ10_321145,ITIC-4F_120033,xylene,0,30,2000,1.729332968,0.084701741,0.12,0.250155278,0.134319335,0.201479003,2.05473386,0.055495273,1.086,2.202887918,0.09493815,0.795742615,2.41,0.103812496,0.110696591,0.230913088,0.465963664,0.534036336,0.333333333,0.520613615,0.432392091,60.47768113,19.10403334,10.71843086,0.927707382,26.10.2023 16:36,A-2,2.82E-07,1,1.4,5.47,5.34,3.97,3.64,1.37,PTQ10_321145,ITIC-4F_120033,xylene,Jonas_DonorAcceptor-3bands-NoBG-ZnOCorr-NoInt_PTQ10:ITIC-4F,Jonas_DonorAcceptor-3bands-NoBG-ZnOCorr-NoInt,91.30794063,26.10.2023 13:36,25396_189312_OD_x2y1,x2y1,0.005554737,1,1.4,3,3,0,0,1,0,0,0,0,1,0,0,81
25397,PTQ10_321145,ITIC-4F_120033,xylene,0,28,2000,1.738031619,0.09,0.06,0.270249346,0.186989853,0.208600868,2.046326757,0.056350646,1.086,2.203799579,0.097369691,0.79964256,2.41,0.104955205,0.099269024,0.207075184,0.501835184,0.498164816,0.10359983,0.520613615,0.415676052,61.32865911,20.82221826,11.75831578,0.920777409,26.10.2023 16:38,A-1,1.53E-06,0.6,1.4,5.47,5.34,3.97,3.64,1.37,PTQ10_321145,ITIC-4F_120033,xylene,Jonas_DonorAcceptor-3bands-NoBG-ZnOCorr-NoInt_PTQ10:ITIC-4F,Jonas_DonorAcceptor-3bands-NoBG-ZnOCorr-NoInt,75.75743708,26.10.2023 13:42,25397_189345_OD_x1y1,x1y1,0.003566027,0.6,1.4,3,3,0,0,1,0,0,0,0,1,0,0,82
25397,PTQ10_321145,ITIC-4F_120033,xylene,0,28,2000,1.729370579,0.086474858,0.12,0.241864215,0.132800015,0.194381189,2.054470453,0.055404712,1.086,2.202071976,0.094889801,0.787988175,2.41,0.104377432,0.104418436,0.217816857,0.47157232,0.52842768,0.316806241,0.520613615,0.412198045,61.34916692,20.78441148,11.73838518,0.920580889,26.10.2023 16:38,A-3,1.16E-06,1.4,1.4,5.47,5.34,3.97,3.64,1.37,PTQ10_321145,ITIC-4F_120033,xylene,Jonas_DonorAcceptor-3bands-NoBG-ZnOCorr-NoInt_PTQ10:ITIC-4F,Jonas_DonorAcceptor-3bands-NoBG-ZnOCorr-NoInt,97.58340473,26.10.2023 13:42,25397_189345_OD_x3y1,x3y1,0.004997717,1.4,1.4,3,3,0,0,1,0,0,0,0,1,0,0,82
25397,PTQ10_321145,ITIC-4F_120033,xylene,0,28,2000,1.737630303,0.09,0.06,0.275687393,0.186126224,0.207705444,2.046487569,0.056311314,1.086,2.20412302,0.097033724,0.796282915,2.41,0.104380169,0.098865921,0.206234311,0.501776989,0.498223011,0.103893379,0.520613615,0.413939755,60.79648407,20.83669277,11.65743664,0.920228779,26.10.2023 16:38,A-2,6.75E-07,1,1.4,5.47,5.34,3.97,3.64,1.37,PTQ10_321145,ITIC-4F_120033,xylene,Jonas_DonorAcceptor-3bands-NoBG-ZnOCorr-NoInt_PTQ10:ITIC-4F,Jonas_DonorAcceptor-3bands-NoBG-ZnOCorr-NoInt,69.36446159,26.10.2023 13:42,25397_189345_OD_x2y1,x2y1,0.003477003,1,1.4,3,3,0,0,1,0,0,0,0,1,0,0,82
25397,PTQ10_321145,ITIC-4F_120033,xylene,0,28,2000,1.736816148,0.09,0.06,0.286148861,0.183991484,0.204560667,2.046545206,0.056225537,1.086,2.203745208,0.097340053,0.820493374,2.41,0.106884999,0.09655458,0.201412854,0.503876869,0.496123131,0.100552969,0.520613615,0.405973521,61.45394548,20.58105483,11.65055335,0.921147446,26.10.2023 16:38,B-1,2.01E-06,0.6,0.6,5.47,5.34,3.97,3.64,1.37,PTQ10_321145,ITIC-4F_120033,xylene,Jonas_DonorAcceptor-3bands-NoBG-ZnOCorr-NoInt_PTQ10:ITIC-4F,Jonas_DonorAcceptor-3bands-NoBG-ZnOCorr-NoInt,75.37801287,26.10.2023 13:42,25397_189345_OD_x1y2,x1y2,0.003593532,0.6,0.6,3,3,0,0,1,0,0,0,0,1,0,0,82
25398,PTQ10_321145,ITIC-4F_120033,xylene,0,26,2000,1.7333527,0.09,0.06,0.337914887,0.161534773,0.177957595,2.046568406,0.056815696,1.086,2.206747786,0.09651554,0.771941534,2.41,0.101535734,0.083642597,0.174478457,0.504935843,0.495064157,0.092285029,0.520613615,0.352436052,61.32271859,19.51181905,10.98185207,0.917817702,26.10.2023 16:40,B-1,5.01E-06,0.6,0.6,5.47,5.34,3.97,3.64,1.37,PTQ10_321145,ITIC-4F_120033,xylene,Jonas_DonorAcceptor-3bands-NoBG-ZnOCorr-NoInt_PTQ10:ITIC-4F,Jonas_DonorAcceptor-3bands-NoBG-ZnOCorr-NoInt,50.1068523,26.10.2023 13:48,25398_189356_OD_x1y2,x1y2,0.002828891,0.6,0.6,3,3,0,0,1,0,0,0,0,1,0,0,83
25398,PTQ10_321145,ITIC-4F_120033,xylene,0,26,2000,1.732680862,0.09,0.06,0.345262135,0.159092689,0.175001957,2.046394463,0.056931068,1.086,2.20691025,0.096539255,0.770704286,2.41,0.101414898,0.082114655,0.17129117,0.50535787,0.49464213,0.090909091,0.520613615,0.346293128,60.95041272,19.55155864,10.94281053,0.918270947,26.10.2023 16:40,A-1,1.44E-06,0.6,1.4,5.47,5.34,3.97,3.64,1.37,PTQ10_321145,ITIC-4F_120033,xylene,Jonas_DonorAcceptor-3bands-NoBG-ZnOCorr-NoInt_PTQ10:ITIC-4F,Jonas_DonorAcceptor-3bands-NoBG-ZnOCorr-NoInt,50.2492107,26.10.2023 13:48,25398_189356_OD_x1y1,x1y1,0.002804367,0.6,1.4,3,3,0,0,1,0,0,0,0,1,0,0,83
25398,PTQ10_321145,ITIC-4F_120033,xylene,0,26,2000,1.733984869,0.09,0.06,0.314045424,0.162674483,0.180035369,2.046020799,0.056795883,1.086,2.205620959,0.097240936,0.766756456,2.41,0.102586874,0.083841697,0.17489378,0.50724312,0.49275688,0.096430417,0.520613615,0.354929148,61.10133573,19.33023905,10.82776661,0.91675008,26.10.2023 16:40,B-3,4.78E-07,1.4,0.6,5.47,5.34,3.97,3.64,1.37,PTQ10_321145,ITIC-4F_120033,xylene,Jonas_DonorAcceptor-3bands-NoBG-ZnOCorr-NoInt_PTQ10:ITIC-4F,Jonas_DonorAcceptor-3bands-NoBG-ZnOCorr-NoInt,46.71888164,26.10.2023 13:48,25398_189356_OD_x3y2,x3y2,0.002682315,1.4,0.6,3,3,0,0,1,0,0,0,0,1,0,0,83
25398,PTQ10_321145,ITIC-4F_120033,xylene,0,26,2000,1.734055019,0.09,0.06,0.302605959,0.15980015,0.177442422,2.045189149,0.056902001,1.086,2.204846124,0.097887444,0.749508221,2.41,0.102256629,0.082048823,0.171153844,0.509019858,0.490980142,0.099425331,0.520613615,0.348596266,60.57097249,19.23173094,10.66909832,0.91589312,26.10.2023 16:40,A-3,8.79E-07,1.4,1.4,5.47,5.34,3.97,3.64,1.37,PTQ10_321145,ITIC-4F_120033,xylene,Jonas_DonorAcceptor-3bands-NoBG-ZnOCorr-NoInt_PTQ10:ITIC-4F,Jonas_DonorAcceptor-3bands-NoBG-ZnOCorr-NoInt,40.80630768,26.10.2023 13:48,25398_189356_OD_x3y1,x3y1,0.002363831,1.4,1.4,3,3,0,0,1,0,0,0,0,1,0,0,83
25399,PTQ10_321145,ITIC-4F_120033,xylene,0,26,1000,1.731307481,0.080004462,0.12,0.293502865,0.141604273,0.21240641,2.05530005,0.055760749,1.086,2.203459998,0.093354204,0.837697949,2.41,0.104213857,0.124339587,0.259372378,0.450224586,0.549775414,0.333333333,0.520613615,0.471778788,58.88497035,19.09630584,10.27442877,0.913700501,26.10.2023 16:43,A-1,5.47E-07,0.6,1.4,5.47,5.34,3.97,3.64,1.37,PTQ10_321145,ITIC-4F_120033,xylene,Jonas_DonorAcceptor-3bands-NoBG-ZnOCorr-NoInt_PTQ10:ITIC-4F,Jonas_DonorAcceptor-3bands-NoBG-ZnOCorr-NoInt,30.26030417,26.10.2023 13:53,25399_189366_OD_x1y1,x1y1,0.005787155,0.6,1.4,3,3,0,0,1,0,0,0,0,1,0,0,84
25399,PTQ10_321145,ITIC-4F_120033,xylene,0,26,1000,1.730883014,0.08068421,0.12,0.291240181,0.138485013,0.207727519,2.055123269,0.05548905,1.086,2.20209936,0.093776895,0.868049968,2.41,0.108074144,0.118894586,0.248014105,0.455801068,0.544198932,0.333333333,0.520613615,0.455741624,59.15737723,18.85388497,10.18082444,0.912794856,26.10.2023 16:43,B-2,4.67E-07,1,0.6,5.47,5.34,3.97,3.64,1.37,PTQ10_321145,ITIC-4F_120033,xylene,Jonas_DonorAcceptor-3bands-NoBG-ZnOCorr-NoInt_PTQ10:ITIC-4F,Jonas_DonorAcceptor-3bands-NoBG-ZnOCorr-NoInt,31.57032819,26.10.2023 13:53,25399_189366_OD_x2y2,x2y2,0.005439353,1,0.6,3,3,0,0,1,0,0,0,0,1,0,0,84
25399,PTQ10_321145,ITIC-4F_120033,xylene,0,26,1000,1.74,0.084697329,0.06,0.313065928,0.207872706,0.233862343,2.047464938,0.056206065,1.086,2.204782036,0.096500262,0.861828067,2.41,0.106199491,0.121309641,0.253051912,0.480294714,0.519705286,0.111132201,0.520613615,0.486914254,58.96014815,18.83087628,10.14067007,0.913350681,26.10.2023 16:43,B-1,2.78E-07,0.6,0.6,5.47,5.34,3.97,3.64,1.37,PTQ10_321145,ITIC-4F_120033,xylene,Jonas_DonorAcceptor-3bands-NoBG-ZnOCorr-NoInt_PTQ10:ITIC-4F,Jonas_DonorAcceptor-3bands-NoBG-ZnOCorr-NoInt,64.86388141,26.10.2023 13:53,25399_189366_OD_x1y2,x1y2,0.004434294,0.6,0.6,3,3,0,0,1,0,0,0,0,1,0,0,84
25399,PTQ10_321145,ITIC-4F_120033,xylene,0,26,1000,1.731158597,0.080962344,0.12,0.285062341,0.138443166,0.207664748,2.05521481,0.055774345,1.086,2.203841155,0.093790221,0.816420851,2.41,0.103184441,0.12239037,0.255306313,0.448548011,0.551451989,0.333333333,0.520613615,0.462971061,58.42459678,18.92712633,10.10544835,0.913850559,26.10.2023 16:43,A-2,3.97E-07,1,1.4,5.47,5.34,3.97,3.64,1.37,PTQ10_321145,ITIC-4F_120033,xylene,Jonas_DonorAcceptor-3bands-NoBG-ZnOCorr-NoInt_PTQ10:ITIC-4F,Jonas_DonorAcceptor-3bands-NoBG-ZnOCorr-NoInt,33.95984245,26.10.2023 13:53,25399_189366_OD_x2y1,x2y1,0.00564528,1,1.4,3,3,0,0,1,0,0,0,0,1,0,0,84
25400,PTQ10_321145,ITIC-4F_120033,xylene,2,26,1000,1.732882087,0.09,0.06,0.200066513,0.205835004,0.234333738,2.043891059,0.05577367,1.086,2.201226884,0.099059692,0.794956439,2.41,0.105824843,0.119007386,0.248249407,0.485582103,0.514417897,0.121616009,0.520613615,0.482583145,59.41473514,19.17563746,10.33563207,0.907179161,26.10.2023 16:45,A-2,1.60E-06,1,1.4,5.47,5.34,3.97,3.64,1.37,PTQ10_321145,ITIC-4F_120033,xylene,Jonas_DonorAcceptor-3bands-NoBG-ZnOCorr-NoInt_PTQ10:ITIC-4F,Jonas_DonorAcceptor-3bands-NoBG-ZnOCorr-NoInt,19.5471163,26.10.2023 13:59,25400_189372_OD_x2y1,x2y1,0.00241343,1,1.4,3,3,0,0,1,0,0,0,0,1,0,0,85
25400,PTQ10_321145,ITIC-4F_120033,xylene,2,26,1000,1.704722171,0.076484234,0.084407242,0.339193904,0.155311763,0.215669126,2.049401991,0.061680938,0.826590713,2.21479199,0.08947282,0.804263388,2.412835965,0.111406387,0.135202116,0.246958929,0.46618255,0.53381745,0.279860933,0.45253198,0.462628055,59.21380589,19.06044045,10.24155516,0.907423454,26.10.2023 16:45,B-2,2.64E-06,1,0.6,5.47,5.34,3.97,3.64,1.37,PTQ10_321145,ITIC-4F_120033,xylene,Jonas_DonorAcceptor-3bands-NoBG-ZnOCorr-NoInt_PTQ10:ITIC-4F,Jonas_DonorAcceptor-3bands-NoBG-ZnOCorr-NoInt,178.6305864,26.10.2023 13:59,25400_189372_OD_x2y2,x2y2,0.007899171,1,0.6,3,3,0,0,1,0,0,0,0,1,0,0,85
25400,PTQ10_321145,ITIC-4F_120033,xylene,2,26,1000,1.738280011,0.09,0.061563171,0.314029601,0.238778147,0.279816768,2.040860096,0.053251274,1.086,2.229186754,0.086442655,1,2.41,0.096278165,0.096956128,0.202250483,0.580451727,0.419548273,0.146662482,0.520613615,0.482067251,59.67674164,18.86112627,10.22232046,0.908190106,26.10.2023 16:45,B-1,1.73E-06,0.6,0.6,5.47,5.34,3.97,3.64,1.37,PTQ10_321145,ITIC-4F_120033,xylene,Jonas_DonorAcceptor-3bands-NoBG-ZnOCorr-NoInt_PTQ10:ITIC-4F,Jonas_DonorAcceptor-3bands-NoBG-ZnOCorr-NoInt,41.32977272,26.10.2023 13:59,25400_189372_OD_x1y2,x1y2,0.002768351,0.6,0.6,3,3,0,0,1,0,0,0,0,1,0,0,85
25400,PTQ10_321145,ITIC-4F_120033,xylene,2,26,1000,1.735672341,0.09,0.06,0.119067956,0.224502552,0.258764461,2.042953792,0.056493873,1.086,2.200731337,0.101550286,0.752934163,2.415335284,0.106827185,0.130705789,0.272652277,0.486933215,0.513066785,0.132405773,0.520613615,0.531416737,59.72602141,18.79364948,10.19784824,0.908518629,26.10.2023 16:45,A-1,1.68E-06,0.6,1.4,5.47,5.34,3.97,3.64,1.37,PTQ10_321145,ITIC-4F_120033,xylene,Jonas_DonorAcceptor-3bands-NoBG-ZnOCorr-NoInt_PTQ10:ITIC-4F,Jonas_DonorAcceptor-3bands-NoBG-ZnOCorr-NoInt,35.03185774,26.10.2023 13:59,25400_189372_OD_x1y1,x1y1,0.002957002,0.6,1.4,3,3,0,0,1,0,0,0,0,1,0,0,85
25401,PTQ10_321145,ITIC-4F_120033,xylene,0,26,3000,1.704834748,0.076500373,0.0862045,0.34503937,0.100020018,0.138703253,2.042000225,0.064234597,0.817212133,2.208493088,0.094676336,0.772024902,2.412470728,0.124599029,0.072406314,0.131577633,0.51318188,0.48681812,0.278892054,0.449706514,0.270280886,52.44801603,17.99807889,8.351173467,0.884692385,26.10.2023 16:47,B-1,3.42E-06,0.6,0.6,5.47,5.34,3.97,3.64,1.37,PTQ10_321145,ITIC-4F_120033,xylene,Jonas_DonorAcceptor-3bands-NoBG-ZnOCorr-NoInt_PTQ10:ITIC-4F,Jonas_DonorAcceptor-3bands-NoBG-ZnOCorr-NoInt,153.6642346,26.10.2023 14:05,25401_189373_OD_x1y2,x1y2,0.00454562,0.6,0.6,3,3,0,0,1,0,0,0,0,1,0,0,86
25401,PTQ10_321145,ITIC-4F_120033,xylene,0,26,3000,1.704567277,0.076599406,0.086425753,0.344241255,0.09965493,0.138131506,2.04203505,0.064072315,0.821486173,2.208937779,0.094681058,0.77239166,2.412937282,0.124608806,0.071678948,0.130562214,0.514085355,0.485914645,0.27855033,0.450997754,0.26869372,52.38307321,18.02099126,8.343858876,0.883888127,26.10.2023 16:47,A-1,2.15E-06,0.6,1.4,5.47,5.34,3.97,3.64,1.37,PTQ10_321145,ITIC-4F_120033,xylene,Jonas_DonorAcceptor-3bands-NoBG-ZnOCorr-NoInt_PTQ10:ITIC-4F,Jonas_DonorAcceptor-3bands-NoBG-ZnOCorr-NoInt,158.809785,26.10.2023 14:05,25401_189373_OD_x1y1,x1y1,0.004517202,0.6,1.4,3,3,0,0,1,0,0,0,0,1,0,0,86
25401,PTQ10_321145,ITIC-4F_120033,xylene,0,26,3000,1.704464051,0.076719783,0.086414654,0.342124847,0.101018161,0.139996881,2.041733756,0.064013704,0.829090313,2.207367312,0.095459406,0.774699032,2.411300436,0.123382885,0.071050894,0.129958503,0.518592661,0.481407339,0.278425627,0.45328014,0.269955383,51.75332327,18.03285267,8.226706653,0.881502066,26.10.2023 16:47,A-2,2.26E-06,1,1.4,5.47,5.34,3.97,3.64,1.37,PTQ10_321145,ITIC-4F_120033,xylene,Jonas_DonorAcceptor-3bands-NoBG-ZnOCorr-NoInt_PTQ10:ITIC-4F,Jonas_DonorAcceptor-3bands-NoBG-ZnOCorr-NoInt,169.3764676,26.10.2023 14:05,25401_189373_OD_x2y1,x2y1,0.00465116,1,1.4,3,3,0,0,1,0,0,0,0,1,0,0,86
25401,PTQ10_321145,ITIC-4F_120033,xylene,0,26,3000,1.732989078,0.088671335,0.06,0.206808419,0.135988427,0.154163831,2.039171382,0.05759408,1.085999987,2.195460168,0.103730404,0.700000004,2.41,0.111182226,0.067156473,0.140088401,0.523917287,0.476082713,0.117896682,0.520613611,0.294252232,51.8165636,17.76133003,8.09836538,0.879940436,26.10.2023 16:47,A-3,2.30E-06,1.4,1.4,5.47,5.34,3.97,3.64,1.37,PTQ10_321145,ITIC-4F_120033,xylene,Jonas_DonorAcceptor-3bands-NoBG-ZnOCorr-NoInt_PTQ10:ITIC-4F,Jonas_DonorAcceptor-3bands-NoBG-ZnOCorr-NoInt,24.4539704,26.10.2023 14:05,25401_189373_OD_x3y1,x3y1,0.001347123,1.4,1.4,3,3,0,0,1,0,0,0,0,1,0,0,86
25402,PTQ10_321145,ITIC-4F_120033,xylene,2,26,3000,1.698556143,0.076945695,0.085193564,0.335291066,0.102245823,0.141093931,2.042326604,0.061590084,0.833325168,2.207851382,0.093966842,0.779019928,2.413149222,0.123876164,0.073057389,0.13393795,0.513009365,0.486990635,0.27533507,0.454543025,0.275031881,51.05801948,18.04362462,7.992253876,0.867524049,26.10.2023 16:49,A-3,4.39E-06,1.4,1.4,5.47,5.34,3.97,3.64,1.37,PTQ10_321145,ITIC-4F_120033,xylene,Jonas_DonorAcceptor-3bands-NoBG-ZnOCorr-NoInt_PTQ10:ITIC-4F,Jonas_DonorAcceptor-3bands-NoBG-ZnOCorr-NoInt,111.2442764,26.10.2023 14:11,25402_189376_OD_x3y1,x3y1,0.003515208,1.4,1.4,3,3,0,0,1,0,0,0,0,1,0,0,87
25402,PTQ10_321145,ITIC-4F_120033,xylene,2,26,3000,1.698824709,0.077081745,0.085080249,0.336497477,0.103093742,0.142315637,2.042494253,0.061763476,0.827662862,2.208100769,0.093812226,0.778773376,2.413228706,0.12398691,0.075143089,0.137336233,0.508902861,0.491097139,0.275597929,0.452853138,0.27965187,50.0382302,18.08926177,7.843826297,0.866573059,26.10.2023 16:49,B-2,3.96E-06,1,0.6,5.47,5.34,3.97,3.64,1.37,PTQ10_321145,ITIC-4F_120033,xylene,Jonas_DonorAcceptor-3bands-NoBG-ZnOCorr-NoInt_PTQ10:ITIC-4F,Jonas_DonorAcceptor-3bands-NoBG-ZnOCorr-NoInt,126.1728419,26.10.2023 14:11,25402_189376_OD_x2y2,x2y2,0.003695782,1,0.6,3,3,0,0,1,0,0,0,0,1,0,0,87
25402,PTQ10_321145,ITIC-4F_120033,xylene,2,26,3000,1.698843083,0.076944444,0.085075614,0.337129859,0.101452939,0.140048501,2.042068128,0.061698871,0.826340863,2.207361586,0.093817746,0.777890387,2.412641271,0.12443594,0.072790314,0.132939926,0.513019921,0.486980079,0.275587112,0.452457085,0.272988427,48.86598296,18.02024074,7.545043057,0.856829666,26.10.2023 16:49,B-1,7.09E-06,0.6,0.6,5.47,5.34,3.97,3.64,1.37,PTQ10_321145,ITIC-4F_120033,xylene,Jonas_DonorAcceptor-3bands-NoBG-ZnOCorr-NoInt_PTQ10:ITIC-4F,Jonas_DonorAcceptor-3bands-NoBG-ZnOCorr-NoInt,118.440346,26.10.2023 14:11,25402_189376_OD_x1y2,x1y2,0.003555803,0.6,0.6,3,3,0,0,1,0,0,0,0,1,0,0,87
25402,PTQ10_321145,ITIC-4F_120033,xylene,2,26,3000,1.698741341,0.076754685,0.085118942,0.336411834,0.100802425,0.139122432,2.042180472,0.06149243,0.831716771,2.207576413,0.093838209,0.77813715,2.412759158,0.124187169,0.071514922,0.130995082,0.515044101,0.484955899,0.275440893,0.454064069,0.270117514,48.80235798,17.8315803,7.434537062,0.854325345,26.10.2023 16:49,B-3,3.62E-06,1.4,0.6,5.47,5.34,3.97,3.64,1.37,PTQ10_321145,ITIC-4F_120033,xylene,Jonas_DonorAcceptor-3bands-NoBG-ZnOCorr-NoInt_PTQ10:ITIC-4F,Jonas_DonorAcceptor-3bands-NoBG-ZnOCorr-NoInt,108.2826792,26.10.2023 14:11,25402_189376_OD_x3y2,x3y2,0.003413733,1.4,0.6,3,3,0,0,1,0,0,0,0,1,0,0,87
25609,D18CL_323001,BTP-4F-12 (Y12)_321125,CF,0,18,2000,1.540919397,0.069914278,0.098220203,0.5,0.368879079,0.565502282,2.108276626,0.072080762,0.777,2.262901759,0.097004765,0.95,2.48,0.139869345,0.283389477,0.503583101,0.528958951,0.471041049,0.347696569,0.437253799,1.069085383,43.631411,24.76582966,9.609114002,0.889265014,03.11.2023 13:46,B-2,7.53E-07,1,0.6,5.53,5.34,3.77,3.31,1.57,D18CL_323001,BTP-4F-12 (Y12)_321125,CF,Jonas_DonorAcceptor-3bands-NoBG-ZnOCorr-NoInt_D18CL:BTP-4F-12 (Y12),Jonas_DonorAcceptor-3bands-NoBG-ZnOCorr-NoInt,8.811999896,03.11.2023 10:37,25609_192625_OD_x2y2,x2y2,0.00601964,1,0.6,5,1,0,0,0,0,1,1,0,0,0,0,121
25609,D18CL_323001,BTP-4F-12 (Y12)_321125,CF,0,18,2000,1.550812504,0.073403156,0.082409017,0.47187467,0.473620905,0.615707176,2.108021025,0.071756527,0.777,2.262312503,0.097097281,0.95,2.48,0.140073805,0.31381871,0.557655847,0.524737156,0.475262844,0.230769231,0.437253799,1.173363023,40.78553829,23.93506213,8.674791548,0.888624515,03.11.2023 13:46,B-3,8.84E-07,1.4,0.6,5.53,5.34,3.77,3.31,1.57,D18CL_323001,BTP-4F-12 (Y12)_321125,CF,Jonas_DonorAcceptor-3bands-NoBG-ZnOCorr-NoInt_D18CL:BTP-4F-12 (Y12),Jonas_DonorAcceptor-3bands-NoBG-ZnOCorr-NoInt,10.34527922,03.11.2023 10:37,25609_192625_OD_x3y2,x3y2,0.008319468,1.4,0.6,5,1,0,0,0,0,1,1,0,0,0,0,121
25610,D18CL_323001,BTP-4F-12 (Y12)_321125,CF,0,15.5,2000,1.536807375,0.065353484,0.100871734,0.5,0.273844455,0.465535573,2.104898985,0.075490739,0.640213521,2.262387206,0.097509022,0.886713265,2.48,0.15,0.281581265,0.461853398,0.501985238,0.498014762,0.411764706,0.39032328,0.927388971,50.92519935,24.7636075,11.2246651,0.890075286,03.11.2023 13:48,A-3,2.66E-07,1.4,1.4,5.53,5.34,3.77,3.31,1.57,D18CL_323001,BTP-4F-12 (Y12)_321125,CF,Jonas_DonorAcceptor-3bands-NoBG-ZnOCorr-NoInt_D18CL:BTP-4F-12 (Y12),Jonas_DonorAcceptor-3bands-NoBG-ZnOCorr-NoInt,7.304782971,03.11.2023 10:43,25610_192635_OD_x3y1,x3y1,0.005638531,1.4,1.4,5,1,0,0,0,0,1,1,0,0,0,0,122
25610,D18CL_323001,BTP-4F-12 (Y12)_321125,CF,0,15.5,2000,1.537440913,0.066421468,0.102717394,0.5,0.289679224,0.49245468,2.104715902,0.073259878,0.777,2.259650932,0.100812375,0.95,2.484880234,0.147134144,0.262229934,0.465982593,0.513810026,0.486189974,0.411764706,0.437253799,0.958437273,49.05253792,25.0278333,10.90810542,0.888514645,03.11.2023 13:48,A-2,5.25E-07,1,1.4,5.53,5.34,3.77,3.31,1.57,D18CL_323001,BTP-4F-12 (Y12)_321125,CF,Jonas_DonorAcceptor-3bands-NoBG-ZnOCorr-NoInt_D18CL:BTP-4F-12 (Y12),Jonas_DonorAcceptor-3bands-NoBG-ZnOCorr-NoInt,6.281774171,03.11.2023 10:43,25610_192635_OD_x2y1,x2y1,0.005176896,1,1.4,5,1,0,0,0,0,1,1,0,0,0,0,122
25611,D18CL_323001,BTP-4F-12 (Y12)_321125,CF,0,11.5,2000,1.557365669,0.0817329,0.08,0.191900793,0.28019388,0.364252044,2.096544785,0.07413182,0.777,2.256118051,0.107154101,0.863761655,2.499285709,0.15,0.165157304,0.29348453,0.553796244,0.446203756,0.230769231,0.437253799,0.657736574,64.07587115,25.21062706,14.53426193,0.899735415,03.11.2023 13:51,A-1,4.29E-06,0.6,1.4,5.53,5.34,3.77,3.31,1.57,D18CL_323001,BTP-4F-12 (Y12)_321125,CF,Jonas_DonorAcceptor-3bands-NoBG-ZnOCorr-NoInt_D18CL:BTP-4F-12 (Y12),Jonas_DonorAcceptor-3bands-NoBG-ZnOCorr-NoInt,31.77113711,03.11.2023 10:48,25611_192640_OD_x1y1,x1y1,0.007290576,0.6,1.4,5,1,0,0,0,0,1,1,0,0,0,0,123
25611,D18CL_323001,BTP-4F-12 (Y12)_321125,CF,0,11.5,2000,1.55494196,0.078616473,0.08,0.247477472,0.274806912,0.358829879,2.099326841,0.072775157,0.777,2.25345768,0.104297887,0.930132944,2.489440903,0.15,0.164164518,0.291720349,0.551579054,0.448420946,0.234158223,0.437253799,0.650550228,63.88413277,24.75979527,14.2107504,0.898414926,03.11.2023 13:51,B-3,2.05E-06,1.4,0.6,5.53,5.34,3.77,3.31,1.57,D18CL_323001,BTP-4F-12 (Y12)_321125,CF,Jonas_DonorAcceptor-3bands-NoBG-ZnOCorr-NoInt_D18CL:BTP-4F-12 (Y12),Jonas_DonorAcceptor-3bands-NoBG-ZnOCorr-NoInt,26.55700844,03.11.2023 10:48,25611_192640_OD_x3y2,x3y2,0.006934692,1.4,0.6,5,1,0,0,0,0,1,1,0,0,0,0,123
25611,D18CL_323001,BTP-4F-12 (Y12)_321125,CF,0,11.5,2000,1.557082354,0.078605827,0.08,0.229197736,0.277139336,0.362650783,2.099457545,0.072874721,0.777,2.254235865,0.104716477,0.922999697,2.491431915,0.15,0.163505779,0.290549769,0.555190564,0.444809436,0.235795567,0.437253799,0.653200553,63.02906363,24.94668325,14.15162046,0.900020713,03.11.2023 13:51,A-2,2.81E-06,1,1.4,5.53,5.34,3.77,3.31,1.57,D18CL_323001,BTP-4F-12 (Y12)_321125,CF,Jonas_DonorAcceptor-3bands-NoBG-ZnOCorr-NoInt_D18CL:BTP-4F-12 (Y12),Jonas_DonorAcceptor-3bands-NoBG-ZnOCorr-NoInt,28.78556651,03.11.2023 10:48,25611_192640_OD_x2y1,x2y1,0.007118301,1,1.4,5,1,0,0,0,0,1,1,0,0,0,0,123
25611,D18CL_323001,BTP-4F-12 (Y12)_321125,CF,0,11.5,2000,1.556658027,0.079946992,0.08,0.224403944,0.279316938,0.364110771,2.098601181,0.07282228,0.777,2.253842066,0.104955729,0.914977931,2.491688262,0.15,0.163749903,0.290983578,0.555814245,0.444185755,0.232879221,0.437253799,0.655094349,63.09553782,24.84121445,14.07027894,0.897700024,03.11.2023 13:51,B-1,3.94E-06,0.6,0.6,5.53,5.34,3.77,3.31,1.57,D18CL_323001,BTP-4F-12 (Y12)_321125,CF,Jonas_DonorAcceptor-3bands-NoBG-ZnOCorr-NoInt_D18CL:BTP-4F-12 (Y12),Jonas_DonorAcceptor-3bands-NoBG-ZnOCorr-NoInt,27.91119283,03.11.2023 10:48,25611_192640_OD_x1y2,x1y2,0.007099182,0.6,0.6,5,1,0,0,0,0,1,1,0,0,0,0,123
25612,D18CL_323001,BTP-4F-12 (Y12)_321125,CF,0,11.5,1000,1.536713368,0.064496961,0.100392849,0.5,0.234036356,0.397861806,2.100492122,0.073956441,0.777,2.252897855,0.102534883,0.95,2.48,0.144572608,0.219811834,0.390605629,0.504601443,0.495398557,0.411764706,0.437253799,0.788467435,54.15392183,24.84243333,11.99082861,0.89130255,03.11.2023 13:53,A-2,1.58E-06,1,1.4,5.53,5.34,3.77,3.31,1.57,D18CL_323001,BTP-4F-12 (Y12)_321125,CF,Jonas_DonorAcceptor-3bands-NoBG-ZnOCorr-NoInt_D18CL:BTP-4F-12 (Y12),Jonas_DonorAcceptor-3bands-NoBG-ZnOCorr-NoInt,11.09565888,03.11.2023 10:54,25612_192648_OD_x2y1,x2y1,0.00659642,1,1.4,5,1,0,0,0,0,1,1,0,0,0,0,124
25612,D18CL_323001,BTP-4F-12 (Y12)_321125,CF,0,11.5,1000,1.537506576,0.064144856,0.098987851,0.5,0.257621103,0.435175998,2.105910317,0.077802152,0.55852566,2.267177202,0.095513568,0.814504092,2.48,0.149999969,0.292596297,0.456018838,0.488306239,0.511693761,0.408007095,0.358367959,0.891194836,52.87844801,25.41606416,11.99010519,0.892146128,03.11.2023 13:53,A-1,7.39E-06,0.6,1.4,5.53,5.34,3.77,3.31,1.57,D18CL_323001,BTP-4F-12 (Y12)_321125,CF,Jonas_DonorAcceptor-3bands-NoBG-ZnOCorr-NoInt_D18CL:BTP-4F-12 (Y12),Jonas_DonorAcceptor-3bands-NoBG-ZnOCorr-NoInt,8.805632256,03.11.2023 10:54,25612_192648_OD_x1y1,x1y1,0.006180838,0.6,1.4,5,1,0,0,0,0,1,1,0,0,0,0,124
25612,D18CL_323001,BTP-4F-12 (Y12)_321125,CF,0,11.5,1000,1.536083432,0.064452349,0.099007435,0.5,0.255773859,0.434815561,2.10613927,0.078397584,0.52979196,2.268785867,0.094359378,0.790201987,2.48,0.15,0.303823041,0.464786045,0.483342357,0.516657643,0.411764706,0.346316345,0.899601606,51.77429149,24.64803243,11.32777502,0.887663156,03.11.2023 13:53,B-2,2.43E-06,1,0.6,5.53,5.34,3.77,3.31,1.57,D18CL_323001,BTP-4F-12 (Y12)_321125,CF,Jonas_DonorAcceptor-3bands-NoBG-ZnOCorr-NoInt_D18CL:BTP-4F-12 (Y12),Jonas_DonorAcceptor-3bands-NoBG-ZnOCorr-NoInt,8.140910751,03.11.2023 10:54,25612_192648_OD_x2y2,x2y2,0.006159148,1,0.6,5,1,0,0,0,0,1,1,0,0,0,0,124
25613,D18CL_323001,BTP-4F-12 (Y12)_321125,CF,2,11.5,1000,1.5132524,0.063448238,0.099794716,0.5,0.220636523,0.375082088,2.104938454,0.07122242,0.671397478,2.262210694,0.095490988,0.88967093,2.48,0.15,0.222569727,0.37200248,0.502061084,0.497938916,0.411764706,0.401698271,0.747084569,57.54494539,24.63533609,12.3602318,0.871888484,03.11.2023 13:56,A-2,3.65E-06,1,1.4,5.53,5.34,3.77,3.31,1.57,D18CL_323001,BTP-4F-12 (Y12)_321125,CF,Jonas_DonorAcceptor-3bands-NoBG-ZnOCorr-NoInt_D18CL:BTP-4F-12 (Y12),Jonas_DonorAcceptor-3bands-NoBG-ZnOCorr-NoInt,8.774447469,03.11.2023 11:00,25613_192659_OD_x2y1,x2y1,0.006140164,1,1.4,5,1,0,0,0,0,1,1,0,0,0,0,125
25613,D18CL_323001,BTP-4F-12 (Y12)_321125,CF,2,11.5,1000,1.512051501,0.063935285,0.099483835,0.5,0.265635034,0.451579558,2.105952871,0.072599105,0.631739054,2.265533868,0.094496611,0.845191636,2.48,0.15,0.279772822,0.45651624,0.49728185,0.50271815,0.411764706,0.387156912,0.908095798,51.46410148,24.61885863,11.00461885,0.868565742,03.11.2023 13:56,B-2,3.11E-06,1,0.6,5.53,5.34,3.77,3.31,1.57,D18CL_323001,BTP-4F-12 (Y12)_321125,CF,Jonas_DonorAcceptor-3bands-NoBG-ZnOCorr-NoInt_D18CL:BTP-4F-12 (Y12),Jonas_DonorAcceptor-3bands-NoBG-ZnOCorr-NoInt,7.464486944,03.11.2023 11:00,25613_192659_OD_x2y2,x2y2,0.006195818,1,0.6,5,1,0,0,0,0,1,1,0,0,0,0,125
25614,D18CL_323001,BTP-4F-12 (Y12)_321125,CF,0,11.5,3000,1.55511125,0.08877086,0.086581313,0.108216099,0.246738075,0.320759497,2.098535048,0.086387461,0.381162095,2.27432295,0.092939294,0.6,2.48,0.15,0.184805165,0.255245888,0.55686892,0.44313108,0.230769231,0.275972021,0.576005385,65.36217902,26.34011454,15.54640782,0.902996101,03.11.2023 13:58,A-3,2.08E-06,1.4,1.4,5.53,5.34,3.77,3.31,1.57,D18CL_323001,BTP-4F-12 (Y12)_321125,CF,Jonas_DonorAcceptor-3bands-NoBG-ZnOCorr-NoInt_D18CL:BTP-4F-12 (Y12),Jonas_DonorAcceptor-3bands-NoBG-ZnOCorr-NoInt,23.96327381,03.11.2023 11:06,25614_192668_OD_x3y1,x3y1,0.006665051,1.4,1.4,5,1,0,0,0,0,1,1,0,0,0,0,126
25614,D18CL_323001,BTP-4F-12 (Y12)_321125,CF,0,11.5,3000,1.556554665,0.088201406,0.085851496,0.110981451,0.252594177,0.328372429,2.101595825,0.086625132,0.359913507,2.27846683,0.090440444,0.6,2.48,0.15,0.198791248,0.270338903,0.548465365,0.451534635,0.230769231,0.264659116,0.598711333,65.15944944,26.25488763,15.44520478,0.902830248,03.11.2023 13:58,A-1,3.26E-06,0.6,1.4,5.53,5.34,3.77,3.31,1.57,D18CL_323001,BTP-4F-12 (Y12)_321125,CF,Jonas_DonorAcceptor-3bands-NoBG-ZnOCorr-NoInt_D18CL:BTP-4F-12 (Y12),Jonas_DonorAcceptor-3bands-NoBG-ZnOCorr-NoInt,21.58938019,03.11.2023 11:06,25614_192668_OD_x1y1,x1y1,0.006852262,0.6,1.4,5,1,0,0,0,0,1,1,0,0,0,0,126
25614,D18CL_323001,BTP-4F-12 (Y12)_321125,CF,0,11.5,3000,1.55474211,0.088881728,0.086730083,0.107119581,0.24493605,0.318416866,2.098380617,0.086594426,0.380946059,2.274236713,0.093087198,0.6,2.48,0.15,0.182983825,0.252690793,0.55754263,0.44245737,0.230769231,0.275858754,0.571107658,65.1777302,26.15746873,15.37961584,0.902091396,03.11.2023 13:58,B-3,7.77E-06,1.4,0.6,5.53,5.34,3.77,3.31,1.57,D18CL_323001,BTP-4F-12 (Y12)_321125,CF,Jonas_DonorAcceptor-3bands-NoBG-ZnOCorr-NoInt_D18CL:BTP-4F-12 (Y12),Jonas_DonorAcceptor-3bands-NoBG-ZnOCorr-NoInt,23.68677841,03.11.2023 11:06,25614_192668_OD_x3y2,x3y2,0.006574988,1.4,0.6,5,1,0,0,0,0,1,1,0,0,0,0,126
25614,D18CL_323001,BTP-4F-12 (Y12)_321125,CF,0,11.5,3000,1.556132324,0.088136005,0.085835056,0.109782572,0.253187122,0.329143258,2.100645616,0.086846283,0.361708397,2.27720684,0.091069221,0.6,2.48,0.15,0.194357519,0.264658265,0.55429844,0.44570156,0.230769231,0.265628381,0.593801524,64.33378981,26.43011818,15.34650171,0.902549752,03.11.2023 13:58,A-2,2.34E-06,1,1.4,5.53,5.34,3.77,3.31,1.57,D18CL_323001,BTP-4F-12 (Y12)_321125,CF,Jonas_DonorAcceptor-3bands-NoBG-ZnOCorr-NoInt_D18CL:BTP-4F-12 (Y12),Jonas_DonorAcceptor-3bands-NoBG-ZnOCorr-NoInt,23.02407394,03.11.2023 11:06,25614_192668_OD_x2y1,x2y1,0.006921158,1,1.4,5,1,0,0,0,0,1,1,0,0,0,0,126
25615,D18CL_323001,BTP-4F-12 (Y12)_321125,CF,2,11.5,3000,1.529120741,0.084704685,0.083547214,0.23209722,0.238157345,0.309604549,2.102146859,0.069972453,0.776448082,2.261033637,0.100301469,0.858612134,2.507924099,0.15,0.136920573,0.243232289,0.560028797,0.439971203,0.230769231,0.437078961,0.552836838,63.17058234,26.67671347,14.81934336,0.879390473,03.11.2023 14:01,A-1,5.78E-06,0.6,1.4,5.53,5.34,3.77,3.31,1.57,D18CL_323001,BTP-4F-12 (Y12)_321125,CF,Jonas_DonorAcceptor-3bands-NoBG-ZnOCorr-NoInt_D18CL:BTP-4F-12 (Y12),Jonas_DonorAcceptor-3bands-NoBG-ZnOCorr-NoInt,19.48394146,03.11.2023 11:11,25615_192721_OD_x1y1,x1y1,0.007071034,0.6,1.4,5,1,0,0,0,0,1,1,0,0,0,0,127
25615,D18CL_323001,BTP-4F-12 (Y12)_321125,CF,2,11.5,3000,1.526864515,0.087039378,0.085129494,0.195572897,0.23422251,0.304489263,2.102297437,0.074560947,0.557032693,2.266491994,0.094280531,0.692329926,2.48,0.145673473,0.145993587,0.227316788,0.572556974,0.427443026,0.230769231,0.357752728,0.53180605,63.10958752,26.35404816,14.59552983,0.877560745,03.11.2023 14:01,B-1,7.81E-06,0.6,0.6,5.53,5.34,3.77,3.31,1.57,D18CL_323001,BTP-4F-12 (Y12)_321125,CF,Jonas_DonorAcceptor-3bands-NoBG-ZnOCorr-NoInt_D18CL:BTP-4F-12 (Y12),Jonas_DonorAcceptor-3bands-NoBG-ZnOCorr-NoInt,17.14980088,03.11.2023 11:11,25615_192721_OD_x1y2,x1y2,0.006332838,0.6,0.6,5,1,0,0,0,0,1,1,0,0,0,0,127
25615,D18CL_323001,BTP-4F-12 (Y12)_321125,CF,2,11.5,3000,1.527010167,0.086540764,0.084808956,0.20494835,0.234254987,0.304531483,2.1027713,0.073526176,0.561089496,2.264852482,0.093702981,0.743218227,2.48,0.15,0.144513496,0.225598501,0.574446819,0.425553181,0.230769231,0.359421736,0.530129985,63.21486289,26.23418339,14.5645028,0.878231303,03.11.2023 14:01,A-3,4.00E-06,1.4,1.4,5.53,5.34,3.77,3.31,1.57,D18CL_323001,BTP-4F-12 (Y12)_321125,CF,Jonas_DonorAcceptor-3bands-NoBG-ZnOCorr-NoInt_D18CL:BTP-4F-12 (Y12),Jonas_DonorAcceptor-3bands-NoBG-ZnOCorr-NoInt,17.21282803,03.11.2023 11:11,25615_192721_OD_x3y1,x3y1,0.006435379,1.4,1.4,5,1,0,0,0,0,1,1,0,0,0,0,127
25615,D18CL_323001,BTP-4F-12 (Y12)_321125,CF,2,11.5,3000,1.527305852,0.086450494,0.084647354,0.205494873,0.236593981,0.307572175,2.10237003,0.073191493,0.57524602,2.263897053,0.09429044,0.753344563,2.48,0.15,0.144476394,0.227585864,0.574731486,0.425268514,0.230769231,0.365178526,0.535158039,62.56902869,26.45380875,14.53410805,0.878093499,03.11.2023 14:01,A-2,4.63E-06,1,1.4,5.53,5.34,3.77,3.31,1.57,D18CL_323001,BTP-4F-12 (Y12)_321125,CF,Jonas_DonorAcceptor-3bands-NoBG-ZnOCorr-NoInt_D18CL:BTP-4F-12 (Y12),Jonas_DonorAcceptor-3bands-NoBG-ZnOCorr-NoInt,17.85014383,03.11.2023 11:11,25615_192721_OD_x2y1,x2y1,0.006564966,1,1.4,5,1,0,0,0,0,1,1,0,0,0,0,127
25616,D18CL_323001,BTP-4F-12 (Y12)_321125,CF,1,11.5,2000,1.526308203,0.076100868,0.080558533,0.367308083,0.251248545,0.326623109,2.10414407,0.068948889,0.777,2.258122037,0.098273844,0.95,2.483354111,0.14797447,0.152656991,0.271271473,0.546288792,0.453711208,0.230769231,0.437253799,0.597894582,63.42948568,25.48007547,14.17983164,0.877362715,03.11.2023 14:03,A-1,4.99E-06,0.6,1.4,5.53,5.34,3.77,3.31,1.57,D18CL_323001,BTP-4F-12 (Y12)_321125,CF,Jonas_DonorAcceptor-3bands-NoBG-ZnOCorr-NoInt_D18CL:BTP-4F-12 (Y12),Jonas_DonorAcceptor-3bands-NoBG-ZnOCorr-NoInt,19.2905967,03.11.2023 11:17,25616_192738_OD_x1y1,x1y1,0.007129479,0.6,1.4,5,1,0,0,0,0,1,1,0,0,0,0,128
25616,D18CL_323001,BTP-4F-12 (Y12)_321125,CF,1,11.5,2000,1.52612411,0.075957987,0.08036573,0.364524099,0.251611525,0.327094983,2.104282393,0.069110185,0.777,2.258249004,0.098240424,0.95,2.483344571,0.147745662,0.152073161,0.270234008,0.547596028,0.452403972,0.230769231,0.437253799,0.597328991,62.4028733,25.18689874,13.77240817,0.876255188,03.11.2023 14:03,A-2,3.29E-06,1,1.4,5.53,5.34,3.77,3.31,1.57,D18CL_323001,BTP-4F-12 (Y12)_321125,CF,Jonas_DonorAcceptor-3bands-NoBG-ZnOCorr-NoInt_D18CL:BTP-4F-12 (Y12),Jonas_DonorAcceptor-3bands-NoBG-ZnOCorr-NoInt,19.07365411,03.11.2023 11:17,25616_192738_OD_x2y1,x2y1,0.007076204,1,1.4,5,1,0,0,0,0,1,1,0,0,0,0,128
25616,D18CL_323001,BTP-4F-12 (Y12)_321125,CF,1,11.5,2000,1.527009534,0.076899085,0.080422462,0.345820544,0.251705286,0.327216872,2.103643404,0.069437072,0.777,2.258489051,0.099394066,0.945490173,2.486458067,0.15,0.152470737,0.270940499,0.547041444,0.452958556,0.230769231,0.437253799,0.598157372,61.89587352,25.28472635,13.7047732,0.875693041,03.11.2023 14:03,B-1,1.60E-05,0.6,0.6,5.53,5.34,3.77,3.31,1.57,D18CL_323001,BTP-4F-12 (Y12)_321125,CF,Jonas_DonorAcceptor-3bands-NoBG-ZnOCorr-NoInt_D18CL:BTP-4F-12 (Y12),Jonas_DonorAcceptor-3bands-NoBG-ZnOCorr-NoInt,20.86771295,03.11.2023 11:17,25616_192738_OD_x1y2,x1y2,0.007133502,0.6,0.6,5,1,0,0,0,0,1,1,0,0,0,0,128
25616,D18CL_323001,BTP-4F-12 (Y12)_321125,CF,1,11.5,2000,1.526196102,0.076123357,0.080477144,0.364572852,0.250899452,0.326169288,2.104090358,0.069233414,0.777,2.258379553,0.098678031,0.95,2.484308747,0.148723351,0.15239505,0.270806004,0.546369828,0.453630172,0.230769231,0.437253799,0.596975292,62.94069412,24.81899319,13.6936232,0.876602461,03.11.2023 14:03,A-3,2.93E-06,1.4,1.4,5.53,5.34,3.77,3.31,1.57,D18CL_323001,BTP-4F-12 (Y12)_321125,CF,Jonas_DonorAcceptor-3bands-NoBG-ZnOCorr-NoInt_D18CL:BTP-4F-12 (Y12),Jonas_DonorAcceptor-3bands-NoBG-ZnOCorr-NoInt,19.76629125,03.11.2023 11:17,25616_192738_OD_x3y1,x3y1,0.007078575,1.4,1.4,5,1,0,0,0,0,1,1,0,0,0,0,128
25617,D18CL_323001,ITIC_120057,CF,0,15,2000,1.77116548,0.073363904,0.078970386,0.208237189,0.3555776,0.482705985,2.128759479,0.096586547,0.595691133,2.327506162,0.095694009,0.6540812,2.621997015,0.130086063,0.19327944,0.308414288,0.610154993,0.389845007,0.263366085,0.373312304,0.791120273,51.97805524,14.20184867,7.577219924,1.026466986,03.11.2023 16:32,A-3,1.25E-06,1.4,1.4,5.45,5.34,3.81,3.31,1.53,D18CL_323001,ITIC_120057,CF,Jonas_DonorAcceptor-3bands-NoBG-ZnOCorr-NoInt_D18CL:ITIC,Jonas_DonorAcceptor-3bands-NoBG-ZnOCorr-NoInt,12143.17909,03.11.2023 11:29,25617_192758_OD_x3y1,x3y1,0.012965817,1.4,1.4,5,2,0,0,0,0,1,0,1,0,0,0,129
25617,D18CL_323001,ITIC_120057,CF,0,15,2000,1.765655792,0.06562906,0.085,0.5,0.282902777,0.378389183,2.121114771,0.07504673,0.777,2.264460943,0.099995372,0.770272191,2.48,0.15,0.151023277,0.268368363,0.585055692,0.414944308,0.252349726,0.437253799,0.646757546,50.7800227,14.05580867,7.323845657,1.026101815,03.11.2023 16:32,B-2,1.17E-06,1,0.6,5.45,5.34,3.81,3.31,1.53,D18CL_323001,ITIC_120057,CF,Jonas_DonorAcceptor-3bands-NoBG-ZnOCorr-NoInt_D18CL:ITIC,Jonas_DonorAcceptor-3bands-NoBG-ZnOCorr-NoInt,166.411858,03.11.2023 11:29,25617_192758_OD_x2y2,x2y2,0.007681237,1,0.6,5,2,0,0,0,0,1,0,1,0,0,0,129
25617,D18CL_323001,ITIC_120057,CF,0,15,2000,1.764755406,0.064965959,0.085,0.5,0.289171058,0.389658113,2.121593755,0.077699469,0.687405936,2.269065598,0.098966085,0.70349613,2.48,0.15,0.1713436,0.289126208,0.574052907,0.425947093,0.257885187,0.407374374,0.678784321,50.0943666,14.19106769,7.307043472,1.027868909,03.11.2023 16:32,A-1,1.16E-06,0.6,1.4,5.45,5.34,3.81,3.31,1.53,D18CL_323001,ITIC_120057,CF,Jonas_DonorAcceptor-3bands-NoBG-ZnOCorr-NoInt_D18CL:ITIC,Jonas_DonorAcceptor-3bands-NoBG-ZnOCorr-NoInt,146.3868584,03.11.2023 11:29,25617_192758_OD_x1y1,x1y1,0.007367566,0.6,1.4,5,2,0,0,0,0,1,0,1,0,0,0,129
25617,D18CL_323001,ITIC_120057,CF,0,15,2000,1.765186582,0.065175134,0.085,0.5,0.286288994,0.384901527,2.119901723,0.076127444,0.777,2.264025602,0.100856493,0.757418123,2.48,0.15,0.15618353,0.277538133,0.581036357,0.418963643,0.256201977,0.437253799,0.66243966,50.19390027,14.15107701,7.28469108,1.025582736,03.11.2023 16:32,B-3,9.61E-07,1.4,0.6,5.45,5.34,3.81,3.31,1.53,D18CL_323001,ITIC_120057,CF,Jonas_DonorAcceptor-3bands-NoBG-ZnOCorr-NoInt_D18CL:ITIC,Jonas_DonorAcceptor-3bands-NoBG-ZnOCorr-NoInt,150.5423157,03.11.2023 11:29,25617_192758_OD_x3y2,x3y2,0.007350858,1.4,0.6,5,2,0,0,0,0,1,0,1,0,0,0,129
25618,D18CL_323001,ITIC_120057,CF,0,12.5,2000,1.788638704,0.089481011,0.061511877,0.075700587,0.387313304,0.464775965,2.142722656,0.065680154,0.776990899,2.268203468,0.095014813,0.644577068,2.48,0.13947909,0.11617487,0.206441686,0.692437042,0.307562958,0.166666667,0.437250916,0.671217651,55.77803632,16.06867647,9.20630929,1.02716978,03.11.2023 16:34,A-2,1.82E-06,1,1.4,5.45,5.34,3.81,3.31,1.53,D18CL_323001,ITIC_120057,CF,Jonas_DonorAcceptor-3bands-NoBG-ZnOCorr-NoInt_D18CL:ITIC,Jonas_DonorAcceptor-3bands-NoBG-ZnOCorr-NoInt,574.908507,03.11.2023 11:35,25618_192772_OD_x2y1,x2y1,0.015176978,1,1.4,5,2,0,0,0,0,1,0,1,0,0,0,130
25618,D18CL_323001,ITIC_120057,CF,0,12.5,2000,1.788249512,0.084817983,0.059337725,0.077146793,0.388650092,0.466380111,2.131314735,0.065938112,0.777,2.262972245,0.096374756,0.6,2.48,0.132731615,0.136262259,0.242138035,0.658247236,0.341752764,0.166666667,0.437253799,0.708518145,54.59844054,15.96465981,8.961201966,1.028078693,03.11.2023 16:34,A-1,3.52E-06,0.6,1.4,5.45,5.34,3.81,3.31,1.53,D18CL_323001,ITIC_120057,CF,Jonas_DonorAcceptor-3bands-NoBG-ZnOCorr-NoInt_D18CL:ITIC,Jonas_DonorAcceptor-3bands-NoBG-ZnOCorr-NoInt,277.1535963,03.11.2023 11:35,25618_192772_OD_x1y1,x1y1,0.014047922,0.6,1.4,5,2,0,0,0,0,1,0,1,0,0,0,130
25618,D18CL_323001,ITIC_120057,CF,0,12.5,2000,1.787132475,0.084809098,0.059326297,0.06483818,0.392531833,0.4710382,2.123954845,0.068014272,0.776999986,2.255423774,0.099535106,0.621296505,2.48,0.142499788,0.136970419,0.243396432,0.659316022,0.340683978,0.166666667,0.437253794,0.714434632,55.2664355,15.78794322,8.949696923,1.025702273,03.11.2023 16:34,A-3,1.72E-06,1.4,1.4,5.45,5.34,3.81,3.31,1.53,D18CL_323001,ITIC_120057,CF,Jonas_DonorAcceptor-3bands-NoBG-ZnOCorr-NoInt_D18CL:ITIC,Jonas_DonorAcceptor-3bands-NoBG-ZnOCorr-NoInt,378.8732059,03.11.2023 11:35,25618_192772_OD_x3y1,x3y1,0.014143847,1.4,1.4,5,2,0,0,0,0,1,0,1,0,0,0,130
25618,D18CL_323001,ITIC_120057,CF,0,12.5,2000,1.787410021,0.08375179,0.058916922,0.064504409,0.393255169,0.471906203,2.121628925,0.068550529,0.776999988,2.253313052,0.100952381,0.636734524,2.48,0.145873256,0.140398175,0.249487555,0.654158977,0.345841023,0.166666667,0.437253795,0.721393758,54.17417105,15.57460211,8.647170894,1.024860623,03.11.2023 16:34,B-1,5.60E-06,0.6,0.6,5.45,5.34,3.81,3.31,1.53,D18CL_323001,ITIC_120057,CF,Jonas_DonorAcceptor-3bands-NoBG-ZnOCorr-NoInt_D18CL:ITIC,Jonas_DonorAcceptor-3bands-NoBG-ZnOCorr-NoInt,379.1569498,03.11.2023 11:35,25618_192772_OD_x1y2,x1y2,0.013802603,0.6,0.6,5,2,0,0,0,0,1,0,1,0,0,0,130
25619,D18CL_323001,ITIC_120057,CF,0,10,2000,1.780550257,0.095,0.067602044,0.115972403,0.315407448,0.378488938,2.089139132,0.057798185,0.77699998,2.288406934,0.091861109,0.769059845,2.480000073,0.149998765,0.069122359,0.122830431,0.754985666,0.245014334,0.166666667,0.437253792,0.501319369,56.57205384,15.77208019,9.152187075,1.025732145,03.11.2023 16:37,A-1,2.63E-06,0.6,1.4,5.45,5.34,3.81,3.31,1.53,D18CL_323001,ITIC_120057,CF,Jonas_DonorAcceptor-3bands-NoBG-ZnOCorr-NoInt_D18CL:ITIC,Jonas_DonorAcceptor-3bands-NoBG-ZnOCorr-NoInt,1533.323118,03.11.2023 11:41,25619_192781_OD_x1y1,x1y1,0.010626792,0.6,1.4,5,2,0,0,0,0,1,0,1,0,0,0,131
