Repository: i-MEET/ML_OrganicSolarCells

File: _Dataset Limited + Opt + PM6-L8BO DIO.csv (part 4 of 15)
BandGapAcceptor,LUMOAcceptrCalc,LUMODonorCalc,Offset,,offset - voc,plan2_Solutions_1_M1,plan2_Solutions_1_M2,plan2_Solutions_1_S1,FitSessionName,Overall_FitSessionName,FOM_UV,date_UV,name_UV,pos_UV,res_UV,xpos_UV,ypos_UV,PseudoFeature_M1,PseudoFeature_M2,HotOneEncoded_plan_Solutions_1_M1_PM6_321136,HotOneEncoded_plan_Solutions_1_M1_PTVT-T_321032,HotOneEncoded_plan_Solutions_1_M1_PTQ10_321145,HotOneEncoded_plan_Solutions_1_M1_PCE10_120058,HotOneEncoded_plan_Solutions_1_M1_D18CL_323001,HotOneEncoded_plan_Solutions_1_M2_BTP-4F-12 (Y12)_321125,HotOneEncoded_plan_Solutions_1_M2_ITIC_120057,HotOneEncoded_plan_Solutions_1_M2_ITIC-4F_120033,HotOneEncoded_plan_Solutions_1_M2_L8-BO_321144,HotOneEncoded_plan_Solutions_1_M2_PY-IT_321127,Paper_PID,featuresDeg_D.1.c_UV,featuresDeg_D.1a.w_UV,featuresDeg_D.1a.c_UV,featuresDeg_D.2.a_UV,featuresDeg_A.0.a_UV,featuresDeg_A.1.w_UV,featuresDeg_A.1.c_UV,featuresDeg_A.1a.w_UV,featuresDeg_A.1a.c_UV,featuresDeg_D_UV,featuresDeg_A_UV,featuresDeg_Dtot_UV,featuresDeg_XamD_UV,featuresDeg_Atot_UV,featuresDeg_XamA_UV,featuresDeg_atot_UV,featuresDeg_XD_UV,featuresDeg_XA_UV,FeaturesChange_D.1a.w_UV,FeaturesChange_D.1a.c_UV,FeaturesChange_D.2.a_UV,FeaturesChange_A.0.a_UV,FeaturesChange_A.1.w_UV,FeaturesChange_A.1.c_UV,FeaturesChange_A.1a.w_UV,FeaturesChange_A.1a.c_UV,FeaturesChange_D_UV,FeaturesChange_A_UV,FeaturesChange_Dtot_UV,FeaturesChange_XamD_UV,FeaturesChange_Atot_UV,FeaturesChange_XamA_UV,FeaturesChange_atot_UV,FeaturesChange_XD_UV,FeaturesChange_XA_UV
25371,PTVT-T_321032,PTVT-T,PY-IT_321127,PY-IT,PTVT-T-PY-IT,25371_A-1,CF,1,13,2000,93.59887502,1.90355,0.10014,2.07915,0.7,0.04575,0.06178,1.52761,0.07609,1.68957,0.08972,0.17047,0.17047,0.47368,0.22503,0.24242,0.39549,0.43102,0.56898,0.9,0.32,0.39,56.61151274,18.34686234,8.915306107,0.858360446,1.325262492,1,24.3144085,24.3144085,0.858360446,14.4096,0.8702,53.09,6.6565,3.93726234,-0.011839554,3.52151274,2.258806107,0.7853986,1.013793219,0.937795113,0.746637291,16.11.2023 18:24,A-1,9.22E-06,0.6,1.4,5.48,5.21,3.64,3.2,1.57,1.823529412,1.454557964,4.025442036,3.386470588,1.184557964,1.059429599,0.326197518,PTVT-T_321032,PY-IT_321127,CF,Jonas_DonorAcceptor-NoWDonorWH2-AddInt-NewPTQ10BTP4F12-NoBG-ZnOCorr_PTVT-T:PY-IT,Jonas_DonorAcceptor-NoWDonorWH2-AddInt-NewPTQ10BTP4F12-NoBG-ZnOCorr,0.083450884,25.10.2023 16:01,25371_188952_OD_x1y1,x1y1,0.011396552,0.6,1.4,2,5,0,1,0,0,0,0,0,0,0,1,64,1.900913683,0.099799464,2.07863791,0.718415827,0.047955852,0.062644793,1.527293578,0.075799922,1.690501119,0.084890625,0.165352202,0.161292188,0.473684211,0.218264907,0.242424242,0.379557095,0.424948421,0.575051579,-0.00264,-0.00034,-0.00051,0.01842,0.00221,0.00086,-0.00032,-0.00029,0.00093,-0.00483,-0.00512,-0.00917,0,-0.00676,0,-0.01593,-0.00607
25371,PTVT-T_321032,PTVT-T,PY-IT_321127,PY-IT,PTVT-T-PY-IT,25371_B-2,CF,1,13,2000,91.84339741,1.90266,0.1001,2.07856,0.7,0.04578,0.06188,1.52687,0.07637,1.68917,0.08718,0.16842,0.16564,0.47368,0.22232,0.24242,0.38796,0.42696,0.57304,0.9,0.32,0.39,56.65754378,18.29254702,8.899261641,0.858661621,1.335347828,1,24.42691294,24.42691294,0.858661621,14.3049,0.8703,53.45,6.6548,3.98764702,-0.011638379,3.20754378,2.244461641,0.78200701,1.013554092,0.943387172,0.747792375,16.11.2023 18:24,B-2,4.48E-06,1,0.6,5.48,5.21,3.64,3.2,1.57,1.823529412,1.454557964,4.025442036,3.386470588,1.184557964,1.059801324,0.325896343,PTVT-T_321032,PY-IT_321127,CF,Jonas_DonorAcceptor-NoWDonorWH2-AddInt-NewPTQ10BTP4F12-NoBG-ZnOCorr_PTVT-T:PY-IT,Jonas_DonorAcceptor-NoWDonorWH2-AddInt-NewPTQ10BTP4F12-NoBG-ZnOCorr,0.081889077,25.10.2023 16:01,25371_188952_OD_x2y2,x2y2,0.01110869,1,0.6,2,5,0,1,0,0,0,0,0,0,0,1,64,1.900347125,0.100577176,2.07756339,0.7,0.048184205,0.062340022,1.526320175,0.076236924,1.689564212,0.082262909,0.161480562,0.156299527,0.473684211,0.213154342,0.242424242,0.369453868,0.423045802,0.576954198,-0.00231,0.00047,-0.001,0,0.00241,0.00046,-0.00055,-0.00013,0.00039,-0.00492,-0.00694,-0.00935,0,-0.00917,0,-0.01851,-0.00391
25371,PTVT-T_321032,PTVT-T,PY-IT_321127,PY-IT,PTVT-T-PY-IT,25371_B-1,CF,1,13,2000,91.09908236,1.90247,0.10014,2.07832,0.7,0.04558,0.06214,1.52639,0.07654,1.68916,0.08674,0.16673,0.1648,0.47368,0.22009,0.24242,0.38489,0.42818,0.57182,0.9,0.32,0.39,55.23398395,18.43540625,8.687021091,0.853123282,1.338670453,1,24.67893364,24.67893364,0.853123282,14.1005,0.8203,45.14,5.221,4.33490625,0.032823282,10.09398395,3.466021091,0.764859738,0.961525746,0.817250482,0.601011549,16.11.2023 18:24,B-1,2.83E-05,0.6,0.6,5.48,5.21,3.64,3.2,1.57,1.823529412,1.454557964,4.025442036,3.386470588,1.184557964,1.05296564,0.331434682,PTVT-T_321032,PY-IT_321127,CF,Jonas_DonorAcceptor-NoWDonorWH2-AddInt-NewPTQ10BTP4F12-NoBG-ZnOCorr_PTVT-T:PY-IT,Jonas_DonorAcceptor-NoWDonorWH2-AddInt-NewPTQ10BTP4F12-NoBG-ZnOCorr,0.08473827,25.10.2023 16:01,25371_188952_OD_x1y2,x1y2,0.010912897,0.6,0.6,2,5,0,1,0,0,0,0,0,0,0,1,64,1.899843283,0.100834665,2.077109415,0.7,0.048090316,0.062310658,1.526319159,0.076068735,1.68952338,0.083248037,0.162736069,0.15817127,0.473684211,0.214811611,0.242424242,0.37298288,0.424071125,0.575928875,-0.00263,0.00069,-0.00121,0,0.00251,0.00017,-0.00007,-0.00047,0.00036,-0.00349,-0.004,-0.00663,0,-0.00528,0,-0.01191,-0.0041
25372,PTVT-T_321032,PTVT-T,L8-BO_321144,L8-BO,PTVT-T-L8-BO,25372_A-1,CF,0,18,2000,171.7229632,1.89885,0.09815,2.07544,0.81778,0,0.0608,1.54405,0.08431,1.70184,0.19687,0.35691,0.37405,0.47368,0.55321,0.35484,0.92726,0.40339,0.59661,0.9,0.55,0.22,62.792998,19.68584513,10.3521724,0.837464127,1.053759698,1,20.74415021,20.74415021,0.837464127,13.0696,0.821,48.05,5.1559,6.61624513,0.016464127,14.742998,5.1962724,0.663908504,0.980340499,0.765212707,0.498050052,16.11.2023 17:38,A-1,2.18E-06,0.6,1.4,5.45,5.21,3.77,3.2,1.44,1.823529412,1.454557964,3.995442036,3.386470588,1.214557964,1.003296729,0.377093837,PTVT-T_321032,L8-BO_321144,CF,Jonas_DonorAcceptor-NoWDonorWH2-AddInt-NewPTQ10BTP4F12-NoBG-ZnOCorr_PTVT-T:L8-BO,Jonas_DonorAcceptor-NoWDonorWH2-AddInt-NewPTQ10BTP4F12-NoBG-ZnOCorr,0.875471642,25.10.2023 16:19,25372_188979_OD_x1y1,x1y1,0.02140308,0.6,1.4,2,4,0,1,0,0,0,0,0,0,1,0,65,1.887309773,0.102770929,2.071383711,0.768067343,1.48E-23,0.05649443,1.530239747,0.083291225,1.688038413,0.202238673,0.346106355,0.384253479,0.473684211,0.536464851,0.35483871,0.92071833,0.417340968,0.582659032,-0.01154,0.00462,-0.00405,-0.04971,0,-0.00431,-0.01381,-0.00102,-0.0138,0.00537,-0.01081,0.0102,0,-0.01675,0,-0.00654,0.01395
25372,PTVT-T_321032,PTVT-T,L8-BO_321144,L8-BO,PTVT-T-L8-BO,25372_B-1,CF,0,18,2000,177.2565868,1.89817,0.09795,2.07539,0.8258,0,0.06045,1.54251,0.08421,1.70031,0.2023,0.3667,0.38438,0.47368,0.56839,0.35484,0.95277,0.40343,0.59657,0.9,0.55,0.22,62.86793728,19.53896813,10.26920401,0.835999362,1.045034689,1,20.41889949,20.41889949,0.835999362,13.9064,0.8223,53.25,6.0894,5.63256813,0.013699362,9.61793728,4.17980401,0.711726428,0.983613191,0.847013634,0.592976826,16.11.2023 17:38,B-1,1.51E-06,0.6,0.6,5.45,5.21,3.77,3.2,1.44,1.823529412,1.454557964,3.995442036,3.386470588,1.214557964,1.001541914,0.378558602,PTVT-T_321032,L8-BO_321144,CF,Jonas_DonorAcceptor-NoWDonorWH2-AddInt-NewPTQ10BTP4F12-NoBG-ZnOCorr_PTVT-T:L8-BO,Jonas_DonorAcceptor-NoWDonorWH2-AddInt-NewPTQ10BTP4F12-NoBG-ZnOCorr,0.895781118,25.10.2023 16:19,25372_188979_OD_x1y2,x1y2,0.022036559,0.6,0.6,2,4,0,1,0,0,0,0,0,0,1,0,65,1.889341147,0.102420547,2.072243819,0.764856815,1.29E-23,0.057984898,1.53318573,0.084068224,1.691513442,0.20669215,0.353886988,0.392715084,0.473684211,0.548524831,0.35483871,0.941239916,0.417231651,0.582768349,-0.00883,0.00447,-0.00314,-0.06094,0,-0.00246,-0.00932,-0.00014,-0.0088,0.00439,-0.01281,0.00834,0,-0.01986,0,-0.01153,0.0138
25372,PTVT-T_321032,PTVT-T,L8-BO_321144,L8-BO,PTVT-T-L8-BO,25372_B-3,CF,0,18,2000,182.9731572,1.89569,0.09708,2.07629,0.86448,0,0.05637,1.53272,0.08272,1.69081,0.19946,0.38075,0.37898,0.47368,0.59016,0.35484,0.96914,0.39105,0.60895,0.9,0.55,0.22,60.9919408,20.19425602,10.24708354,0.831955249,1.039878425,1,20.99957114,20.99957114,0.831955249,13.8653,0.819,52.62,5.9747,6.32895602,0.012955249,8.3719408,4.27238354,0.686596227,0.98442795,0.862736934,0.583063462,16.11.2023 17:38,B-3,2.34E-06,1.4,0.6,5.45,5.21,3.77,3.2,1.44,1.823529412,1.454557964,3.995442036,3.386470588,1.214557964,0.996696996,0.382602715,PTVT-T_321032,L8-BO_321144,CF,Jonas_DonorAcceptor-NoWDonorWH2-AddInt-NewPTQ10BTP4F12-NoBG-ZnOCorr_PTVT-T:L8-BO,Jonas_DonorAcceptor-NoWDonorWH2-AddInt-NewPTQ10BTP4F12-NoBG-ZnOCorr,1.354381137,25.10.2023 16:19,25372_188979_OD_x3y2,x3y2,0.028064359,1.4,0.6,2,4,0,1,0,0,0,0,0,0,1,0,65,1.893498349,0.101905185,2.074327146,0.74827075,6.36E-22,0.061829458,1.540676861,0.086608003,1.699685225,0.226977204,0.373633593,0.431256688,0.473684211,0.579132069,0.35483871,1.010388756,0.426822532,0.573177468,-0.00219,0.00482,-0.00197,-0.11621,0,0.00546,0.00795,0.00389,0.00888,0.02751,-0.00712,0.05227,0,-0.01103,0,0.04124,0.03577
25372,PTVT-T_321032,PTVT-T,L8-BO_321144,L8-BO,PTVT-T-L8-BO,25372_A-2,CF,0,18,2000,173.6596668,1.90305,0.09779,2.0765,0.81029,0,0.06304,1.55409,0.08642,1.71187,0.20185,0.36095,0.38351,0.47368,0.55947,0.35484,0.94298,0.4067,0.5933,0.9,0.55,0.22,61.32094482,19.74207453,10.14408521,0.837936799,1.048438798,1,20.69835689,20.69835689,0.837936799,13.7873,0.8181,51.49,5.8083,5.95477453,0.019836799,9.83094482,4.33578521,0.698371388,0.976326617,0.839680474,0.572579969,16.11.2023 17:38,A-2,1.83E-06,1,1.4,5.45,5.21,3.77,3.2,1.44,1.823529412,1.454557964,3.995442036,3.386470588,1.214557964,1.003862998,0.376621165,PTVT-T_321032,L8-BO_321144,CF,Jonas_DonorAcceptor-NoWDonorWH2-AddInt-NewPTQ10BTP4F12-NoBG-ZnOCorr_PTVT-T:L8-BO,Jonas_DonorAcceptor-NoWDonorWH2-AddInt-NewPTQ10BTP4F12-NoBG-ZnOCorr,0.354696492,25.10.2023 16:19,25372_188979_OD_x2y1,x2y1,0.01366576,1,1.4,2,4,0,1,0,0,0,0,0,0,1,0,65,1.892362304,0.10141781,2.072360622,0.78102947,1.88E-22,0.06023248,1.53776812,0.086128838,1.697710272,0.212498951,0.365579273,0.403748007,0.473684211,0.566647873,0.35483871,0.97039588,0.41612738,0.58387262,-0.01069,0.00363,-0.00414,-0.02926,0,-0.00281,-0.01633,-0.00029,-0.01416,0.01065,0.00463,0.02024,0,0.00718,0,0.02741,0.00943
25373,PTVT-T_321032,PTVT-T,L8-BO_321144,L8-BO,PTVT-T-L8-BO,25373_A-1,CF,0,15.5,2000,130.3198824,1.90263,0.09832,2.07673,0.78902,0,0.06284,1.54919,0.08672,1.70789,0.15108,0.28144,0.28705,0.47368,0.43623,0.35484,0.72328,0.39687,0.60313,0.9,0.55,0.22,67.62032367,20.14288724,11.44865399,0.840534344,1.139725918,1,22.95737065,22.95737065,0.840534344,4.3333,0.8157,48.94,1.7299,15.80958724,0.024834344,18.68032367,9.71875399,0.215128047,0.9704541,0.723746905,0.151100732,16.11.2023 17:41,A-1,2.67E-06,0.6,1.4,5.45,5.21,3.77,3.2,1.44,1.823529412,1.454557964,3.995442036,3.386470588,1.214557964,1.006974902,0.37402362,PTVT-T_321032,L8-BO_321144,CF,Jonas_DonorAcceptor-NoWDonorWH2-AddInt-NewPTQ10BTP4F12-NoBG-ZnOCorr_PTVT-T:L8-BO,Jonas_DonorAcceptor-NoWDonorWH2-AddInt-NewPTQ10BTP4F12-NoBG-ZnOCorr,0.3545607,25.10.2023 16:25,25373_188982_OD_x1y1,x1y1,0.011892444,0.6,1.4,2,4,0,1,0,0,0,0,0,0,1,0,66,1.892976414,0.103926213,2.072131391,0.722557794,3.66E-24,0.062063358,1.543743354,0.086579326,1.702496968,0.16983096,0.27681818,0.322678824,0.473684211,0.429068179,0.35483871,0.751747003,0.429238591,0.570761409,-0.00966,0.00561,-0.0046,-0.06646,0,-0.00077,-0.00545,-0.00014,-0.00539,0.01875,-0.00462,0.03563,0,-0.00716,0,0.02847,0.03237
25373,PTVT-T_321032,PTVT-T,L8-BO_321144,L8-BO,PTVT-T-L8-BO,25373_B-1,CF,0,15.5,2000,133.3108557,1.90069,0.09866,2.07644,0.7869,0,0.06173,1.54628,0.08555,1.70454,0.15471,0.28605,0.29394,0.47368,0.44337,0.35484,0.73732,0.39867,0.60133,0.9,0.55,0.22,68.05053739,19.97856899,11.40831673,0.839123016,1.132468279,1,22.62509565,22.62509565,0.839123016,11.8144,0.8146,52.1,5.0144,8.16416899,0.024523016,15.95053739,6.39391673,0.591353665,0.970775422,0.765607473,0.439538989,16.11.2023 17:41,B-1,1.93E-06,0.6,0.6,5.45,5.21,3.77,3.2,1.44,1.823529412,1.454557964,3.995442036,3.386470588,1.214557964,1.005284107,0.375434948,PTVT-T_321032,L8-BO_321144,CF,Jonas_DonorAcceptor-NoWDonorWH2-AddInt-NewPTQ10BTP4F12-NoBG-ZnOCorr_PTVT-T:L8-BO,Jonas_DonorAcceptor-NoWDonorWH2-AddInt-NewPTQ10BTP4F12-NoBG-ZnOCorr,0.493207471,25.10.2023 16:25,25373_188982_OD_x1y2,x1y2,0.014309166,0.6,0.6,2,4,0,1,0,0,0,0,0,0,1,0,66,1.889488249,0.104171107,2.071454205,0.726629346,1.89E-20,0.059463487,1.535958186,0.084653645,1.694508187,0.159066112,0.268277008,0.302225613,0.473684211,0.415829363,0.35483871,0.718054976,0.42089481,0.57910519,-0.0112,0.00552,-0.00498,-0.06027,0,-0.00226,-0.01032,-0.0009,-0.01004,0.00436,-0.01777,0.00828,0,-0.02754,0,-0.01926,0.02223
25373,PTVT-T_321032,PTVT-T,L8-BO_321144,L8-BO,PTVT-T-L8-BO,25373_A-3,CF,0,15.5,2000,124.1007252,1.90223,0.0986,2.07787,0.7743,0,0.06291,1.54614,0.08701,1.7057,0.14339,0.27053,0.27244,0.47368,0.41933,0.35484,0.69177,0.39384,0.60616,0.9,0.55,0.22,67.87483084,19.95989746,11.4014401,0.841574648,1.15896483,1,23.13281917,23.13281917,0.841574648,1.4205,0.8105,46.38,0.534,18.53939746,0.031074648,21.49483084,10.8674401,0.0711677,0.963075589,0.68331662,0.046836189,16.11.2023 17:41,A-3,1.36E-06,1.4,1.4,5.45,5.21,3.77,3.2,1.44,1.823529412,1.454557964,3.995442036,3.386470588,1.214557964,1.008221205,0.372983316,PTVT-T_321032,L8-BO_321144,CF,Jonas_DonorAcceptor-NoWDonorWH2-AddInt-NewPTQ10BTP4F12-NoBG-ZnOCorr_PTVT-T:L8-BO,Jonas_DonorAcceptor-NoWDonorWH2-AddInt-NewPTQ10BTP4F12-NoBG-ZnOCorr,0.385818361,25.10.2023 16:25,25373_188982_OD_x3y1,x3y1,0.01225182,1.4,1.4,2,4,0,1,0,0,0,0,0,0,1,0,66,1.893755704,0.103778884,2.073122153,0.714109087,0.005976715,0.063326881,1.541449861,0.088257792,1.702507729,0.144875183,0.247760531,0.275262847,0.473684211,0.384028822,0.35483871,0.659291669,0.417513006,0.582486994,-0.00848,0.00517,-0.00474,-0.06019,0.00598,0.00042,-0.00469,0.00125,-0.00319,0.00148,-0.02277,0.00282,0,-0.0353,0,-0.03248,0.02368
25373,PTVT-T_321032,PTVT-T,L8-BO_321144,L8-BO,PTVT-T-L8-BO,25373_A-2,CF,0,15.5,2000,133.9708079,1.90624,0.09686,2.07875,0.80863,0,0.06365,1.55572,0.08758,1.71479,0.15408,0.29003,0.29274,0.47368,0.44955,0.35484,0.74229,0.39438,0.60562,0.9,0.55,0.22,65.59898365,20.47675328,11.26499785,0.838634848,1.127653089,1,23.09067409,23.09067409,0.838634848,0.0258,0.1607,24.97,0.001,20.45095328,0.677934848,40.62898365,11.26399785,0.001259965,0.191620943,0.380646141,8.88E-05,16.11.2023 17:41,A-2,2.02E-06,1,1.4,5.45,5.21,3.77,3.2,1.44,1.823529412,1.454557964,3.995442036,3.386470588,1.214557964,1.004699273,0.375923116,PTVT-T_321032,L8-BO_321144,CF,Jonas_DonorAcceptor-NoWDonorWH2-AddInt-NewPTQ10BTP4F12-NoBG-ZnOCorr_PTVT-T:L8-BO,Jonas_DonorAcceptor-NoWDonorWH2-AddInt-NewPTQ10BTP4F12-NoBG-ZnOCorr,0.205161078,25.10.2023 16:25,25373_188982_OD_x2y1,x2y1,0.008235514,1,1.4,2,4,0,1,0,0,0,0,0,0,1,0,66,1.893366059,0.103852548,2.072626772,0.718333441,0.002988358,0.06269512,1.542596607,0.087418559,1.702502348,0.157353071,0.262289355,0.298970836,0.473684211,0.406548501,0.35483871,0.705519336,0.423375799,0.576624201,-0.01287,0.00699,-0.00612,-0.0903,0.00299,-0.00096,-0.01313,-0.00016,-0.01229,0.00328,-0.02774,0.00623,0,-0.043,0,-0.03677,0.029
25374,PTVT-T_321032,PTVT-T,L8-BO_321144,L8-BO,PTVT-T-L8-BO,25374_A-1,CF,0,13,2000,87.2299703,1.90854,0.09687,2.08104,0.7615,0.0681,0.06817,1.54899,0.09449,1.71417,0.09878,0.2083,0.18768,0.47368,0.32287,0.35484,0.51054,0.3676,0.6324,0.9,0.55,0.22,69.40330437,20.4268043,12.01541403,0.847536019,1.322130365,1,27.00689822,27.00689822,0.847536019,14.124,0.819,59.6,6.8949,6.3028043,0.028536019,9.80330437,5.12051403,0.691444427,0.966330612,0.858748737,0.573837904,16.11.2023 17:43,A-1,5.41E-06,0.6,1.4,5.45,5.21,3.77,3.2,1.44,1.823529412,1.454557964,3.995442036,3.386470588,1.214557964,1.015363032,0.367021945,PTVT-T_321032,L8-BO_321144,CF,Jonas_DonorAcceptor-NoWDonorWH2-AddInt-NewPTQ10BTP4F12-NoBG-ZnOCorr_PTVT-T:L8-BO,Jonas_DonorAcceptor-NoWDonorWH2-AddInt-NewPTQ10BTP4F12-NoBG-ZnOCorr,0.036756081,25.10.2023 16:31,25374_188989_OD_x1y1,x1y1,0.00605898,0.6,1.4,2,4,0,1,0,0,0,0,0,0,1,0,67,1.898118223,0.102075296,2.074740094,0.716267405,0.067727635,0.06662751,1.542033497,0.093077868,1.707002581,0.10884879,0.197987286,0.2068127,0.473684211,0.306880294,0.35483871,0.513692994,0.402599807,0.597400193,-0.01042,0.00521,-0.0063,-0.04523,-0.00037,-0.00154,-0.00696,-0.00141,-0.00716,0.01007,-0.01031,0.01914,0,-0.01599,0,0.00315,0.035
25374,PTVT-T_321032,PTVT-T,L8-BO_321144,L8-BO,PTVT-T-L8-BO,25374_B-1,CF,0,13,2000,83.58240408,1.90926,0.09643,2.08139,0.7651,0.0703,0.0688,1.54882,0.09555,1.71493,0.09397,0.20311,0.17854,0.47368,0.31482,0.35484,0.49336,0.36188,0.63812,0.9,0.55,0.22,69.69114167,20.33997966,12.01303725,0.847470775,1.346340381,1,27.38453596,27.38453596,0.847470775,14.2277,0.8218,61.07,7.1403,6.11227966,0.025670775,8.62114167,4.87273725,0.699494308,0.969708955,0.876295014,0.594379244,16.11.2023 17:43,B-1,6.97E-06,0.6,0.6,5.45,5.21,3.77,3.2,1.44,1.823529412,1.454557964,3.995442036,3.386470588,1.214557964,1.015284869,0.367087189,PTVT-T_321032,L8-BO_321144,CF,Jonas_DonorAcceptor-NoWDonorWH2-AddInt-NewPTQ10BTP4F12-NoBG-ZnOCorr_PTVT-T:L8-BO,Jonas_DonorAcceptor-NoWDonorWH2-AddInt-NewPTQ10BTP4F12-NoBG-ZnOCorr,0.033221958,25.10.2023 16:31,25374_188989_OD_x1y2,x1y2,0.005826172,0.6,0.6,2,4,0,1,0,0,0,0,0,0,1,0,67,1.897452319,0.10196138,2.075361634,0.7,0.069603409,0.068279842,1.537773502,0.09603865,1.706080158,0.090637053,0.18450173,0.172210401,0.473684211,0.285977681,0.35483871,0.458188083,0.375850896,0.624149104,-0.01181,0.00553,-0.00602,-0.0651,-0.00069,-0.00052,-0.01104,0.00049,-0.00885,-0.00333,-0.01861,-0.00632,0,-0.02884,0,-0.03517,0.01397
25374,PTVT-T_321032,PTVT-T,L8-BO_321144,L8-BO,PTVT-T-L8-BO,25374_B-3,CF,0,13,2000,83.59790804,1.91089,0.09569,2.08198,0.7707,0.07252,0.06901,1.55086,0.09593,1.71702,0.09384,0.20349,0.1783,0.47368,0.31542,0.35484,0.49372,0.36114,0.63886,0.9,0.55,0.22,68.6043578,20.5801492,11.96086014,0.847153657,1.345208925,1,27.68460038,27.68460038,0.847153657,15.2331,0.8247,60.82,7.64,5.3470492,0.022453657,7.7843578,4.32086014,0.740184138,0.973495178,0.886532604,0.638750049,16.11.2023 17:43,B-3,2.36E-06,1.4,0.6,5.45,5.21,3.77,3.2,1.44,1.823529412,1.454557964,3.995442036,3.386470588,1.214557964,1.014904956,0.367404307,PTVT-T_321032,L8-BO_321144,CF,Jonas_DonorAcceptor-NoWDonorWH2-AddInt-NewPTQ10BTP4F12-NoBG-ZnOCorr_PTVT-T:L8-BO,Jonas_DonorAcceptor-NoWDonorWH2-AddInt-NewPTQ10BTP4F12-NoBG-ZnOCorr,0.032196564,25.10.2023 16:31,25374_188989_OD_x3y2,x3y2,0.006122544,1.4,0.6,2,4,0,1,0,0,0,0,0,0,1,0,67,1.898131541,0.101757667,2.0757634,0.700000001,0.072941612,0.068023861,1.540063169,0.095487317,1.70754525,0.094442537,0.189353701,0.17944082,0.473684211,0.293498236,0.35483871,0.472939056,0.379416371,0.620583629,-0.01276,0.00607,-0.00622,-0.0707,0.00042,-0.00099,-0.01079,-0.00045,-0.00947,0.0006,-0.01414,0.00114,0,-0.02192,0,-0.02078,0.01827
25374,PTVT-T_321032,PTVT-T,L8-BO_321144,L8-BO,PTVT-T-L8-BO,25374_A-2,CF,0,13,2000,87.66873251,1.91119,0.09565,2.0828,0.76498,0.07119,0.06825,1.55138,0.09488,1.71673,0.09937,0.2089,0.1888,0.47368,0.32379,0.35484,0.5126,0.36833,0.63167,0.9,0.55,0.22,68.17229366,20.65573233,11.9093288,0.845743722,1.31704593,1,27.2045482,27.2045482,0.845743722,14.4692,0.8173,58.57,6.9266,6.18653233,0.028443722,9.60229366,4.9827288,0.700493198,0.966368391,0.859146683,0.581611283,16.11.2023 17:43,A-2,6.44E-06,1,1.4,5.45,5.21,3.77,3.2,1.44,1.823529412,1.454557964,3.995442036,3.386470588,1.214557964,1.013215829,0.368814242,PTVT-T_321032,L8-BO_321144,CF,Jonas_DonorAcceptor-NoWDonorWH2-AddInt-NewPTQ10BTP4F12-NoBG-ZnOCorr_PTVT-T:L8-BO,Jonas_DonorAcceptor-NoWDonorWH2-AddInt-NewPTQ10BTP4F12-NoBG-ZnOCorr,0.037521785,25.10.2023 16:31,25374_188989_OD_x2y1,x2y1,0.006643752,1,1.4,2,4,0,1,0,0,0,0,0,0,1,0,67,1.897954403,0.102704632,2.075307783,0.708133828,0.045267633,0.065367084,1.543661278,0.091105364,1.706048334,0.130628907,0.209335279,0.248194923,0.473684211,0.324469683,0.35483871,0.572664606,0.430527692,0.569472308,-0.01323,0.00705,-0.00749,-0.05684,-0.02592,-0.00289,-0.00772,-0.00378,-0.01068,0.03126,0.00044,0.05939,0,0.00068,0,0.06007,0.0622
25375,PTVT-T_321032,PTVT-T,L8-BO_321144,L8-BO,PTVT-T-L8-BO,25375_B-2,CF,0,13,1000,127.6524252,1.90403,0.09838,2.07811,0.78415,0,0.06397,1.55123,0.08822,1.71046,0.14666,0.27765,0.27866,0.47368,0.43035,0.35484,0.70902,0.39303,0.60697,0.9,0.55,0.22,66.35271694,19.69548003,10.94833777,0.837766339,1.145775017,1,22.56658896,22.56658896,0.837766339,14.6126,0.821,54.91,6.5872,5.08288003,0.016766339,11.44271694,4.36113777,0.741926573,0.979986855,0.827547123,0.60166211,16.11.2023 17:46,B-2,3.59E-06,1,0.6,5.45,5.21,3.77,3.2,1.44,1.823529412,1.454557964,3.995442036,3.386470588,1.214557964,1.003658784,0.376791625,PTVT-T_321032,L8-BO_321144,CF,Jonas_DonorAcceptor-NoWDonorWH2-AddInt-NewPTQ10BTP4F12-NoBG-ZnOCorr_PTVT-T:L8-BO,Jonas_DonorAcceptor-NoWDonorWH2-AddInt-NewPTQ10BTP4F12-NoBG-ZnOCorr,0.239735733,25.10.2023 16:36,25375_188994_OD_x2y2,x2y2,0.009099152,1,0.6,2,4,0,1,0,0,0,0,0,0,1,0,68,1.893281844,0.102702149,2.073688732,0.755346768,0.000526401,0.060890914,1.539812412,0.086771592,1.698976144,0.151858737,0.266458383,0.288531599,0.473684211,0.413010494,0.35483871,0.701542093,0.41127635,0.58872365,-0.01075,0.00432,-0.00442,-0.0288,0.00053,-0.00308,-0.01142,-0.00145,-0.01149,0.00519,-0.01119,0.00987,0,-0.01734,0,-0.00747,0.01825
25375,PTVT-T_321032,PTVT-T,L8-BO_321144,L8-BO,PTVT-T-L8-BO,25375_B-3,CF,0,13,1000,133.371838,1.90489,0.09817,2.07836,0.78362,0,0.06359,1.55433,0.08782,1.71273,0.15504,0.2868,0.29457,0.47368,0.44454,0.35484,0.73911,0.39854,0.60146,0.9,0.55,0.22,66.23803243,19.45169875,10.79217204,0.837613949,1.128583747,1,21.95287106,21.95287106,0.837613949,14.625,0.8229,54.13,6.5143,4.82669875,0.014713949,12.10803243,4.27787204,0.751862353,0.982433496,0.817204226,0.603613432,16.11.2023 17:46,B-3,3.11E-06,1.4,0.6,5.45,5.21,3.77,3.2,1.44,1.823529412,1.454557964,3.995442036,3.386470588,1.214557964,1.003476218,0.376944015,PTVT-T_321032,L8-BO_321144,CF,Jonas_DonorAcceptor-NoWDonorWH2-AddInt-NewPTQ10BTP4F12-NoBG-ZnOCorr_PTVT-T:L8-BO,Jonas_DonorAcceptor-NoWDonorWH2-AddInt-NewPTQ10BTP4F12-NoBG-ZnOCorr,0.206489555,25.10.2023 16:36,25375_188994_OD_x3y2,x3y2,0.008357801,1.4,0.6,2,4,0,1,0,0,0,0,0,0,1,0,68,1.895573595,0.102629083,2.073884515,0.742689987,0.001052802,0.063232948,1.546278054,0.088268297,1.705800472,0.152983497,0.266612059,0.290668645,0.473684211,0.413248691,0.35483871,0.703917336,0.412930084,0.587069916,-0.00931,0.00446,-0.00447,-0.04093,0.00105,-0.00036,-0.00806,0.00045,-0.00693,-0.00205,-0.02019,-0.0039,0,-0.0313,0,-0.03519,0.01439
25375,PTVT-T_321032,PTVT-T,L8-BO_321144,L8-BO,PTVT-T-L8-BO,25375_A-3,CF,0,13,1000,213.557571,1.9079,0.09477,2.07569,0.93105,0,0.06567,1.55655,0.08956,1.71756,0.23133,0.43898,0.43953,0.47368,0.68042,0.35484,1.11994,0.39245,0.60755,0.9,0.55,0.22,63.49772473,20.10500362,10.58445486,0.829098588,0.991009501,1,19.92424961,19.92424961,0.829098588,14.7028,0.8241,54.63,6.6199,5.40220362,0.004998588,8.86772473,3.96455486,0.73130054,0.993971057,0.860345788,0.625436084,16.11.2023 17:46,A-3,2.05E-06,1.4,1.4,5.45,5.21,3.77,3.2,1.44,1.823529412,1.454557964,3.995442036,3.386470588,1.214557964,0.993274666,0.385459376,PTVT-T_321032,L8-BO_321144,CF,Jonas_DonorAcceptor-NoWDonorWH2-AddInt-NewPTQ10BTP4F12-NoBG-ZnOCorr_PTVT-T:L8-BO,Jonas_DonorAcceptor-NoWDonorWH2-AddInt-NewPTQ10BTP4F12-NoBG-ZnOCorr,0.187305278,25.10.2023 16:36,25375_188994_OD_x3y1,x3y1,0.010983663,1.4,1.4,2,4,0,1,0,0,0,0,0,0,1,0,68,1.888201772,0.08,2.070584561,0.7,2.16E-40,0.069619345,1.517734608,0.12,1.71805644,0.005504325,0.009849428,0.010458217,0.473684211,0.015266613,0.35483871,0.02572483,0.406541724,0.593458276,-0.0197,-0.01477,-0.0051,-0.23105,0,0.00394,-0.03881,0.03044,0.0005,-0.22583,-0.42913,-0.42907,0,-0.66515,0,-1.09422,0.01409
25376,PTVT-T_321032,PTVT-T,L8-BO_321144,L8-BO,PTVT-T-L8-BO,25376_A-2,CF,2,13,1000,125.5676587,1.89702,0.10241,2.0752,0.7,0.00805,0.06353,1.54653,0.08834,1.70665,0.15265,0.26736,0.29003,0.47368,0.41441,0.35484,0.70444,0.41172,0.58828,0.9,0.6,0.25,65.49610737,20.65537624,11.17725828,0.826202847,1.15240707,1,23.80340162,23.80340162,0.826202847,14.9238,0.8178,54.72,6.6782,5.73157624,0.008402847,10.77610737,4.49905828,0.722514072,0.989829559,0.835469499,0.597481049,16.11.2023 17:49,A-2,4.70E-06,1,1.4,5.45,5.21,3.77,3.2,1.44,1.823529412,1.454557964,3.995442036,3.386470588,1.214557964,0.989805517,0.388355117,PTVT-T_321032,L8-BO_321144,CF,Jonas_DonorAcceptor-NoWDonorWH2-AddInt-NewPTQ10BTP4F12-NoBG-ZnOCorr_PTVT-T:L8-BO,Jonas_DonorAcceptor-NoWDonorWH2-AddInt-NewPTQ10BTP4F12-NoBG-ZnOCorr,0.138664346,25.10.2023 16:42,25376_188999_OD_x2y1,x2y1,0.007444284,1,1.4,2,4,0,1,0,0,0,0,0,0,1,0,69,1.894311555,0.103471918,2.073576935,0.723191692,1.53E-24,0.062584747,1.542730374,0.087489289,1.702870513,0.152410218,0.261206357,0.289579413,0.473684211,0.404869853,0.35483871,0.694449266,0.416869617,0.583130383,-0.00271,0.00107,-0.00163,0.02319,-0.00805,-0.00095,-0.0038,-0.00085,-0.00378,-0.00024,-0.00615,-0.00045,0,-0.00954,0,-0.00999,0.00515
25376,PTVT-T_321032,PTVT-T,L8-BO_321144,L8-BO,PTVT-T-L8-BO,25376_B-2,CF,2,13,1000,183.7052027,1.8947,0.10172,2.07935,0.7,0,0.06215,1.54219,0.08606,1.70111,0.2406,0.34755,0.45715,0.47368,0.53871,0.35484,0.99586,0.45905,0.54095,0.9,0.6,0.25,63.70604656,21.04093193,11.00246056,0.82081294,1.023219374,1,21.52948919,21.52948919,0.82081294,14.0585,0.8133,53.34,6.0988,6.98243193,0.00751294,10.36604656,4.90366056,0.668150063,0.990846952,0.83728316,0.554312371,16.11.2023 17:49,B-2,3.89E-06,1,0.6,5.45,5.21,3.77,3.2,1.44,1.823529412,1.454557964,3.995442036,3.386470588,1.214557964,0.983348314,0.393745024,PTVT-T_321032,L8-BO_321144,CF,Jonas_DonorAcceptor-NoWDonorWH2-AddInt-NewPTQ10BTP4F12-NoBG-ZnOCorr_PTVT-T:L8-BO,Jonas_DonorAcceptor-NoWDonorWH2-AddInt-NewPTQ10BTP4F12-NoBG-ZnOCorr,0.382687436,25.10.2023 16:42,25376_188999_OD_x2y2,x2y2,0.02074544,1,0.6,2,4,0,1,0,0,0,0,0,0,1,0,69,1.890023118,0.103757827,2.072203134,0.741824426,6.81E-22,0.058631068,1.535327296,0.084163753,1.693495803,0.196981732,0.319504503,0.37426529,0.473684211,0.49523198,0.35483871,0.86949727,0.430551474,0.569448526,-0.00468,0.00203,-0.00714,0.04182,0,-0.00352,-0.00686,-0.0019,-0.00761,-0.04362,-0.02805,-0.08288,0,-0.04348,0,-0.12636,-0.0285
25376,PTVT-T_321032,PTVT-T,L8-BO_321144,L8-BO,PTVT-T-L8-BO,25376_A-1,CF,2,13,1000,146.2310852,1.89216,0.10348,2.07125,0.72551,0,0.06006,1.54018,0.08534,1.69727,0.17846,0.3008,0.33907,0.47368,0.46624,0.35484,0.80531,0.42105,0.57895,0.9,0.6,0.25,65.31134793,20.31340953,10.96417057,0.826426647,1.101035328,1,22.36578152,22.36578152,0.826426647,14.6138,0.8198,54.67,6.5503,5.69960953,0.006626647,10.64134793,4.41387057,0.719416402,0.991981567,0.837067397,0.597427772,16.11.2023 17:49,A-1,3.71E-06,0.6,1.4,5.45,5.21,3.77,3.2,1.44,1.823529412,1.454557964,3.995442036,3.386470588,1.214557964,0.990073634,0.388131317,PTVT-T_321032,L8-BO_321144,CF,Jonas_DonorAcceptor-NoWDonorWH2-AddInt-NewPTQ10BTP4F12-NoBG-ZnOCorr_PTVT-T:L8-BO,Jonas_DonorAcceptor-NoWDonorWH2-AddInt-NewPTQ10BTP4F12-NoBG-ZnOCorr,0.48286841,25.10.2023 16:42,25376_188999_OD_x1y1,x1y1,0.015182846,0.6,1.4,2,4,0,1,0,0,0,0,0,0,1,0,69,1.895166005,0.103239575,2.073391915,0.730893474,3.84E-27,0.062859968,1.545994559,0.087340341,1.705726051,0.160927919,0.273196013,0.305763047,0.473684211,0.423453819,0.35483871,0.729216866,0.419303312,0.580696688,0.003,-0.00024,0.00215,0.00539,0,0.0028,0.00582,0.002,0.00845,-0.01753,-0.0276,-0.03331,0,-0.04278,0,-0.07609,-0.00174
25376,PTVT-T_321032,PTVT-T,L8-BO_321144,L8-BO,PTVT-T-L8-BO,25376_B-1,CF,2,13,1000,138.9530071,1.8883,0.1028,2.07276,0.73771,0,0.05502,1.52945,0.08311,1.6862,0.16244,0.29162,0.30864,0.47368,0.45201,0.35484,0.76065,0.40576,0.59424,0.9,0.6,0.25,65.66253978,19.96969338,10.82943664,0.825879699,1.124854229,1,22.46299405,22.46299405,0.825879699,14.3149,0.4538,31.46,2.0436,5.65479338,0.372079699,34.20253978,8.78583664,0.716831237,0.5494747,0.479116405,0.188707877,16.11.2023 17:49,B-1,6.02E-06,0.6,0.6,5.45,5.21,3.77,3.2,1.44,1.823529412,1.454557964,3.995442036,3.386470588,1.214557964,0.98941838,0.388678265,PTVT-T_321032,L8-BO_321144,CF,Jonas_DonorAcceptor-NoWDonorWH2-AddInt-NewPTQ10BTP4F12-NoBG-ZnOCorr_PTVT-T:L8-BO,Jonas_DonorAcceptor-NoWDonorWH2-AddInt-NewPTQ10BTP4F12-NoBG-ZnOCorr,1.082438854,25.10.2023 16:42,25376_188999_OD_x1y2,x1y2,0.024384734,0.6,0.6,2,4,0,1,0,0,0,0,0,0,1,0,69,1.890176394,0.104074683,2.072370977,0.729019316,1.35E-21,0.059154828,1.536756317,0.084235217,1.694504188,0.195078253,0.309654299,0.370648681,0.473684211,0.479964163,0.35483871,0.850612845,0.435743104,0.564256896,0.00187,0.00127,-0.00039,-0.00869,0,0.00414,0.00731,0.00112,0.0083,0.03263,0.01803,0.06201,0,0.02795,0,0.08996,0.02998
25377,PTVT-T_321032,PTVT-T,L8-BO_321144,L8-BO,PTVT-T-L8-BO,25377_B-2,CF,0,13,3000,70.14356702,1.9098,0.0957,2.08238,0.77606,0.06646,0.07048,1.54632,0.09866,1.71548,0.07795,0.18141,0.14811,0.47368,0.28119,0.35484,0.4293,0.34501,0.65499,0.9,0.55,0.22,68.88243336,19.60410313,11.44483166,0.847527795,1.447870649,1,28.38420553,28.38420553,0.847527795,14.376,0.8147,53.7,6.2892,5.22810313,0.032827795,15.18243336,5.15563166,0.733315873,0.961266409,0.779589184,0.549523155,16.11.2023 17:51,B-2,2.64E-05,1,0.6,5.45,5.21,3.77,3.2,1.44,1.823529412,1.454557964,3.995442036,3.386470588,1.214557964,1.015353179,0.367030169,PTVT-T_321032,L8-BO_321144,CF,Jonas_DonorAcceptor-NoWDonorWH2-AddInt-NewPTQ10BTP4F12-NoBG-ZnOCorr_PTVT-T:L8-BO,Jonas_DonorAcceptor-NoWDonorWH2-AddInt-NewPTQ10BTP4F12-NoBG-ZnOCorr,0.030833243,25.10.2023 16:48,25377_189000_OD_x2y2,x2y2,0.004587608,1,0.6,2,4,0,1,0,0,0,0,0,0,1,0,70,1.897497222,0.101359181,2.075907813,0.700000001,0.063725775,0.069857776,1.535763888,0.099064874,1.706980532,0.074639556,0.165457355,0.141815157,0.473684211,0.2564589,0.35483871,0.398274057,0.356059491,0.643940509,-0.0123,0.00566,-0.00647,-0.07606,-0.00274,-0.00063,-0.01055,0.00041,-0.0085,-0.00331,-0.01595,-0.0063,0,-0.02473,0,-0.03102,0.01105
25377,PTVT-T_321032,PTVT-T,L8-BO_321144,L8-BO,PTVT-T-L8-BO,25377_B-3,CF,0,13,3000,66.73398667,1.91022,0.09532,2.0826,0.77874,0.0619,0.0708,1.54559,0.09946,1.71546,0.07414,0.17609,0.14086,0.47368,0.27294,0.35484,0.41381,0.34041,0.65959,0.9,0.55,0.22,69.64868084,19.29900876,11.4072913,0.84866176,1.479000546,1,28.54324449,28.54324449,0.84866176,14.1434,0.8276,62.49,7.3146,5.15560876,0.02106176,7.15868084,4.0926913,0.732856292,0.975182386,0.89721728,0.641221462,16.11.2023 17:51,B-3,5.39E-06,1.4,0.6,5.45,5.21,3.77,3.2,1.44,1.823529412,1.454557964,3.995442036,3.386470588,1.214557964,1.016711689,0.365896204,PTVT-T_321032,L8-BO_321144,CF,Jonas_DonorAcceptor-NoWDonorWH2-AddInt-NewPTQ10BTP4F12-NoBG-ZnOCorr_PTVT-T:L8-BO,Jonas_DonorAcceptor-NoWDonorWH2-AddInt-NewPTQ10BTP4F12-NoBG-ZnOCorr,0.031555046,25.10.2023 16:48,25377_189000_OD_x3y2,x3y2,0.004101107,1.4,0.6,2,4,0,1,0,0,0,0,0,0,1,0,70,1.897603866,0.101224693,2.076100755,0.700000002,0.063426617,0.069924025,1.535644414,0.099300951,1.707129804,0.073676549,0.16494455,0.139985443,0.473684211,0.255664053,0.35483871,0.395649496,0.353811757,0.646188243,-0.01262,0.0059,-0.0065,-0.07874,0.00153,-0.00088,-0.00994,-0.00016,-0.00833,-0.00046,-0.01115,-0.00088,0,-0.01728,0,-0.01816,0.0134
25377,PTVT-T_321032,PTVT-T,L8-BO_321144,L8-BO,PTVT-T-L8-BO,25377_A-1,CF,0,13,3000,78.35782619,1.91147,0.09505,2.08269,0.7904,0.07463,0.06963,1.55057,0.09713,1.7178,0.08685,0.19469,0.16502,0.47368,0.30177,0.35484,0.46679,0.35352,0.64648,0.9,0.55,0.22,69.72608794,19.19951328,11.36335865,0.848830929,1.379823543,1,26.49194044,26.49194044,0.848830929,14.5009,0.8302,62.96,7.5796,4.69861328,0.018630929,6.76608794,3.78375865,0.755274355,0.978051072,0.902961888,0.667021101,16.11.2023 17:51,A-1,5.39E-06,0.6,1.4,5.45,5.21,3.77,3.2,1.44,1.823529412,1.454557964,3.995442036,3.386470588,1.214557964,1.016914357,0.365727035,PTVT-T_321032,L8-BO_321144,CF,Jonas_DonorAcceptor-NoWDonorWH2-AddInt-NewPTQ10BTP4F12-NoBG-ZnOCorr_PTVT-T:L8-BO,Jonas_DonorAcceptor-NoWDonorWH2-AddInt-NewPTQ10BTP4F12-NoBG-ZnOCorr,0.033543507,25.10.2023 16:48,25377_189000_OD_x1y1,x1y1,0.008539654,0.6,1.4,2,4,0,1,0,0,0,0,0,0,1,0,70,1.898349697,0.100760018,2.07685556,0.700000209,0.068200358,0.069796387,1.536988211,0.099057723,1.708312326,0.075326376,0.169012018,0.143120114,0.473684211,0.261968628,0.35483871,0.405088742,0.353305583,0.646694417,-0.01312,0.00571,-0.00584,-0.0904,-0.00643,0.00017,-0.01359,0.00193,-0.00949,-0.01153,-0.02568,-0.0219,0,-0.03981,0,-0.0617,-0.00021
25377,PTVT-T_321032,PTVT-T,L8-BO_321144,L8-BO,PTVT-T-L8-BO,25377_B-1,CF,0,13,3000,64.97325302,1.91026,0.09555,2.08278,0.7742,0.06295,0.07087,1.54548,0.09972,1.71557,0.07278,0.17253,0.13828,0.47368,0.26743,0.35484,0.40571,0.34084,0.65916,0.9,0.55,0.22,69.99414047,19.10212451,11.34823237,0.848759921,1.49458772,1,28.54980072,28.54980072,0.848759921,14.2962,0.8277,60.8,7.194,4.80592451,0.021059921,9.19414047,4.15423237,0.7484089,0.975187423,0.868644141,0.633931327,16.11.2023 17:51,B-1,4.89E-06,0.6,0.6,5.45,5.21,3.77,3.2,1.44,1.823529412,1.454557964,3.995442036,3.386470588,1.214557964,1.016829288,0.365798043,PTVT-T_321032,L8-BO_321144,CF,Jonas_DonorAcceptor-NoWDonorWH2-AddInt-NewPTQ10BTP4F12-NoBG-ZnOCorr_PTVT-T:L8-BO,Jonas_DonorAcceptor-NoWDonorWH2-AddInt-NewPTQ10BTP4F12-NoBG-ZnOCorr,0.0321733,25.10.2023 16:48,25377_189000_OD_x1y2,x1y2,0.004206175,0.6,0.6,2,4,0,1,0,0,0,0,0,0,1,0,70,1.897390578,0.10149367,2.075714872,0.700000001,0.064024933,0.069791527,1.535883362,0.098828797,1.70683126,0.075602564,0.165970159,0.143644871,0.473684211,0.257253746,0.35483871,0.400898618,0.358307225,0.641692775,-0.01287,0.00594,-0.00707,-0.0742,0.00108,-0.00108,-0.00959,-0.00089,-0.00874,0.00282,-0.00656,0.00536,0,-0.01018,0,-0.00481,0.01747
25378,PTVT-T_321032,PTVT-T,L8-BO_321144,L8-BO,PTVT-T-L8-BO,25378_A-1,CF,2,13,3000,68.68412709,1.89807,0.10112,2.07737,0.7,0.0554,0.06965,1.53592,0.09833,1.70634,0.08095,0.1749,0.15381,0.47368,0.27109,0.35484,0.4249,0.36198,0.63802,0.9,0.6,0.25,68.65177227,20.13265779,11.47193485,0.830010922,1.464101477,1,29.476254,29.476254,0.830010922,13.7329,0.8157,60.57,6.7848,6.39975779,0.014310922,8.08177227,4.68713485,0.68212057,0.982758152,0.882278753,0.591425953,16.11.2023 17:54,A-1,7.61E-06,0.6,1.4,5.45,5.21,3.77,3.2,1.44,1.823529412,1.454557964,3.995442036,3.386470588,1.214557964,0.994367658,0.384547042,PTVT-T_321032,L8-BO_321144,CF,Jonas_DonorAcceptor-NoWDonorWH2-AddInt-NewPTQ10BTP4F12-NoBG-ZnOCorr_PTVT-T:L8-BO,Jonas_DonorAcceptor-NoWDonorWH2-AddInt-NewPTQ10BTP4F12-NoBG-ZnOCorr,0.033604501,25.10.2023 16:54,25378_189010_OD_x1y1,x1y1,0.003652192,0.6,1.4,2,4,0,1,0,0,0,0,0,0,1,0,71,1.895028603,0.102508208,2.074237408,0.7,0.058438258,0.069997337,1.533800324,0.098627315,1.7056919,0.075242305,0.165404026,0.142960379,0.473684211,0.256376241,0.35483871,0.399336619,0.357994664,0.642005336,-0.00304,0.00139,-0.00313,0,0.00304,0.00035,-0.00212,0.0003,-0.00065,-0.00571,-0.00949,-0.01084,0,-0.01472,0,-0.02556,-0.00399
25378,PTVT-T_321032,PTVT-T,L8-BO_321144,L8-BO,PTVT-T-L8-BO,25378_A-2,CF,2,13,3000,68.91410258,1.89832,0.10092,2.07751,0.7,0.05539,0.06969,1.53605,0.09842,1.70651,0.08064,0.17605,0.15321,0.47368,0.27287,0.35484,0.42608,0.35957,0.64043,0.9,0.6,0.25,67.93916912,20.22940883,11.40756198,0.830021638,1.463407032,1,29.60385914,29.60385914,0.830021638,13.6865,0.8186,63.4,7.1026,6.54290883,0.011421638,4.53916912,4.30496198,0.676564506,0.986239349,0.933187745,0.622622083,16.11.2023 17:54,A-2,7.98E-06,1,1.4,5.45,5.21,3.77,3.2,1.44,1.823529412,1.454557964,3.995442036,3.386470588,1.214557964,0.994380496,0.384536326,PTVT-T_321032,L8-BO_321144,CF,Jonas_DonorAcceptor-NoWDonorWH2-AddInt-NewPTQ10BTP4F12-NoBG-ZnOCorr_PTVT-T:L8-BO,Jonas_DonorAcceptor-NoWDonorWH2-AddInt-NewPTQ10BTP4F12-NoBG-ZnOCorr,0.032799133,25.10.2023 16:54,25378_189010_OD_x2y1,x2y1,0.003678126,1,1.4,2,4,0,1,0,0,0,0,0,0,1,0,71,1.895064227,0.102450339,2.074286526,0.7,0.057145476,0.070076273,1.533486954,0.098854232,1.705586866,0.074438846,0.164529046,0.141433807,0.473684211,0.255020021,0.35483871,0.396453828,0.356738098,0.643261902,-0.00325,0.00153,-0.00323,0,0.00175,0.00039,-0.00257,0.00044,-0.00093,-0.0062,-0.01152,-0.01177,0,-0.01785,0,-0.02963,-0.00283
25378,PTVT-T_321032,PTVT-T,L8-BO_321144,L8-BO,PTVT-T-L8-BO,25378_B-3,CF,2,13,3000,66.43088415,1.89808,0.10104,2.07764,0.7,0.05215,0.06983,1.5352,0.09882,1.70606,0.07804,0.1718,0.14828,0.47368,0.26629,0.35484,0.41457,0.35767,0.64233,0.9,0.6,0.25,68.1342078,20.0741822,11.33475352,0.828722267,1.485992873,1,29.83009167,29.83009167,0.828722267,14.2171,0.8178,61.6,7.1616,5.8570822,0.010922267,6.5342078,4.17315352,0.708228104,0.986820353,0.904097985,0.631826708,16.11.2023 17:54,B-3,9.20E-06,1.4,0.6,5.45,5.21,3.77,3.2,1.44,1.823529412,1.454557964,3.995442036,3.386470588,1.214557964,0.992823827,0.385835697,PTVT-T_321032,L8-BO_321144,CF,Jonas_DonorAcceptor-NoWDonorWH2-AddInt-NewPTQ10BTP4F12-NoBG-ZnOCorr_PTVT-T:L8-BO,Jonas_DonorAcceptor-NoWDonorWH2-AddInt-NewPTQ10BTP4F12-NoBG-ZnOCorr,0.032328761,25.10.2023 16:54,25378_189010_OD_x3y2,x3y2,0.003418271,1.4,0.6,2,4,0,1,0,0,0,0,0,0,1,0,71,1.895060555,0.102395445,2.074565087,0.7,0.056954784,0.070051138,1.533297962,0.099010572,1.705468107,0.073498496,0.163118571,0.139647142,0.473684211,0.252833785,0.35483871,0.392480927,0.355806188,0.644193812,-0.00302,0.00136,-0.00308,0,0.0048,0.00022,-0.00191,0.00019,-0.0006,-0.00454,-0.00868,-0.00863,0,-0.01345,0,-0.02209,-0.00187
25378,PTVT-T_321032,PTVT-T,L8-BO_321144,L8-BO,PTVT-T-L8-BO,25378_B-2,CF,2,13,3000,68.07714685,1.89811,0.10099,2.07744,0.7,0.05435,0.06973,1.53598,0.0985,1.70654,0.07994,0.17439,0.15188,0.47368,0.27031,0.35484,0.42219,0.35975,0.64025,0.9,0.6,0.25,67.92500144,20.08468016,11.30493266,0.828654328,1.470306036,1,29.53062648,29.53062648,0.828654328,14.0522,0.8186,63.03,7.2497,6.03248016,0.010054328,4.89500144,4.05523266,0.699647686,0.98786668,0.927935203,0.641286438,16.11.2023 17:54,B-2,7.91E-06,1,0.6,5.45,5.21,3.77,3.2,1.44,1.823529412,1.454557964,3.995442036,3.386470588,1.214557964,0.992742435,0.385903636,PTVT-T_321032,L8-BO_321144,CF,Jonas_DonorAcceptor-NoWDonorWH2-AddInt-NewPTQ10BTP4F12-NoBG-ZnOCorr_PTVT-T:L8-BO,Jonas_DonorAcceptor-NoWDonorWH2-AddInt-NewPTQ10BTP4F12-NoBG-ZnOCorr,0.032552077,25.10.2023 16:54,25378_189010_OD_x2y2,x2y2,0.008255633,1,0.6,2,4,0,1,0,0,0,0,0,0,1,0,71,1.896028428,0.101925616,2.075329785,0.700000032,0.059128777,0.070111278,1.534028642,0.099067211,1.706298851,0.073838144,0.163865259,0.140292473,0.473684211,0.253991152,0.35483871,0.394283625,0.355816083,0.644183917,-0.00209,0.00093,-0.00211,0,0.00478,0.00038,-0.00195,0.00057,-0.00024,-0.0061,-0.01053,-0.01159,0,-0.01632,0,-0.02791,-0.00394
25379,PTVT-T_321032,PTVT-T,L8-BO_321144,L8-BO,PTVT-T-L8-BO,25379_A-1,CF,1,13,2000,80.32941377,1.89944,0.10077,2.0771,0.7,0.06929,0.06803,1.54017,0.09574,1.70747,0.09462,0.19333,0.17979,0.47368,0.29966,0.35484,0.47945,0.37499,0.62501,0.9,0.6,0.25,69.18930122,20.76195456,11.94930565,0.831831743,1.370443038,1,28.45307609,28.45307609,0.831831743,14.7635,0.8231,62.28,7.5679,5.99845456,0.008731743,6.90930122,4.38140565,0.711084304,0.989502994,0.900139167,0.633333871,16.11.2023 17:56,A-1,4.63E-06,0.6,1.4,5.45,5.21,3.77,3.2,1.44,1.823529412,1.454557964,3.995442036,3.386470588,1.214557964,0.996549034,0.382726221,PTVT-T_321032,L8-BO_321144,CF,Jonas_DonorAcceptor-NoWDonorWH2-AddInt-NewPTQ10BTP4F12-NoBG-ZnOCorr_PTVT-T:L8-BO,Jonas_DonorAcceptor-NoWDonorWH2-AddInt-NewPTQ10BTP4F12-NoBG-ZnOCorr,0.033184958,25.10.2023 16:59,25379_189015_OD_x1y1,x1y1,0.005311,0.6,1.4,2,4,0,1,0,0,0,0,0,0,1,0,72,1.89581299,0.10316144,2.074709013,0.7,0.068510705,0.067932992,1.537316391,0.095345304,1.705193869,0.088180358,0.177818173,0.167542681,0.473684211,0.275618168,0.35483871,0.443160849,0.378062912,0.621937088,-0.00363,0.00239,-0.00239,0,-0.00078,-0.0001,-0.00285,-0.00039,-0.00228,-0.00644,-0.01551,-0.01224,0,-0.02404,0,-0.03629,0.00307
25379,PTVT-T_321032,PTVT-T,L8-BO_321144,L8-BO,PTVT-T-L8-BO,25379_A-2,CF,1,13,2000,79.65266569,1.89652,0.10116,2.07595,0.7,0.05679,0.06775,1.53808,0.09404,1.70489,0.09552,0.19034,0.18148,0.47368,0.29502,0.35484,0.47651,0.38086,0.61914,0.9,0.6,0.25,68.59526917,20.49547528,11.68143541,0.830890997,1.372547471,1,28.13101276,28.13101276,0.830890997,14.6024,0.5343,31.77,2.4788,5.89307528,0.296590997,36.82526917,9.20263541,0.71246945,0.643044638,0.463151474,0.212199949,16.11.2023 17:56,A-2,1.52E-05,1,1.4,5.45,5.21,3.77,3.2,1.44,1.823529412,1.454557964,3.995442036,3.386470588,1.214557964,0.995422003,0.383666967,PTVT-T_321032,L8-BO_321144,CF,Jonas_DonorAcceptor-NoWDonorWH2-AddInt-NewPTQ10BTP4F12-NoBG-ZnOCorr_PTVT-T:L8-BO,Jonas_DonorAcceptor-NoWDonorWH2-AddInt-NewPTQ10BTP4F12-NoBG-ZnOCorr,0.079951854,25.10.2023 16:59,25379_189015_OD_x2y1,x2y1,0.006399664,1,1.4,2,4,0,1,0,0,0,0,0,0,1,0,72,1.89710274,0.102736373,2.076625773,0.700000001,0.063549403,0.067104185,1.540017316,0.094223047,1.706718263,0.097322531,0.189658948,0.184912809,0.473684211,0.293971369,0.35483871,0.478884178,0.385572445,0.614427555,0.00058,0.00158,0.00068,0,0.00676,-0.00065,0.00194,0.00018,0.00182,0.0018,-0.00068,0.00343,0,-0.00105,0,0.00238,0.00471
