Repository: i-MEET/ML_OrganicSolarCells

File: _Dataset Limited.csv (part 4 of 7)
plan_Info_PID,plan_Solutions_1_M1,plan_Solutions_1_M2,plan_Solutions_1_S1,plan_Solutions_1_ann. time,plan_Solutions_1_conc.,plan_Solutions_1_speed,features_A.1.c_UV,features_A.1.w_UV,features_A.1a.c_UV,features_A.1a.w_UV,features_A_UV,features_Atot_UV,features_D.1.c_UV,features_D.1a.c_UV,features_D_UV,features_Dtot_UV,features_XA_UV,features_XD_UV,features_XamA_UV,features_XamD_UV,features_atot_UV,FF_IV,JSC_IV,PCE_IV,VOC_IV,date_IV,pos_IV,sigp_IV,xpos_IV,ypos_IV,EnergyLevel_HOMO_Acceptor,EnergyLevel_HOMO_Donor,EnergyLevel_LUMO_Acceptor,EnergyLevel_LUMO_Donor,EnergyLevel_Offset,plan2_Solutions_1_M1,plan2_Solutions_1_M2,plan2_Solutions_1_S1,FitSessionName,Overall_FitSessionName,FOM_UV,date_UV,name_UV,pos_UV,res_UV,xpos_UV,ypos_UV,PseudoFeature_M1,PseudoFeature_M2,HotOneEncoded_plan_Solutions_1_M1_PM6_321136,HotOneEncoded_plan_Solutions_1_M1_PTVT-T_321032,HotOneEncoded_plan_Solutions_1_M1_PTQ10_321145,HotOneEncoded_plan_Solutions_1_M1_PCE10_120058,HotOneEncoded_plan_Solutions_1_M1_D18CL_323001,HotOneEncoded_plan_Solutions_1_M2_BTP-4F-12 (Y12)_321125,HotOneEncoded_plan_Solutions_1_M2_ITIC_120057,HotOneEncoded_plan_Solutions_1_M2_ITIC-4F_120033,HotOneEncoded_plan_Solutions_1_M2_L8-BO_321144,HotOneEncoded_plan_Solutions_1_M2_PY-IT_321127,Paper_PID
25398,PTQ10_321145,ITIC-4F_120033,xylene,0,26,2000,1.724229892,0.085289243,1.893223695,0.086076235,0.156398132,0.206132738,2.052921896,2.217637363,0.0965651,0.172465269,0.544463347,0.455536653,0.241274659,0.440089586,0.378598007,61.10133573,19.33023905,10.82776661,0.91675008,26.10.2023 16:40,B-3,4.78E-07,1.4,0.6,5.47,5.34,3.97,3.64,1.37,PTQ10_321145,ITIC-4F_120033,xylene,Jonas_DonorAcceptor-NoWidthOrderedDonor-No2bandHeight-NoInt_PTQ10:ITIC-4F,Jonas_DonorAcceptor-NoWidthOrderedDonor-No2bandHeight-NoInt,0.201913492,26.10.2023 13:48,25398_189356_OD_x3y2,x3y2,0.005833762,1.4,0.6,3,3,0,0,1,0,0,0,0,1,0,0,83
25398,PTQ10_321145,ITIC-4F_120033,xylene,0,26,2000,1.724271557,0.085134903,1.894140583,0.085757607,0.153273586,0.202014587,2.052391749,2.216893217,0.093521436,0.167029285,0.547399922,0.452600078,0.241274659,0.440089586,0.369043872,60.57097249,19.23173094,10.66909832,0.91589312,26.10.2023 16:40,A-3,8.79E-07,1.4,1.4,5.47,5.34,3.97,3.64,1.37,PTQ10_321145,ITIC-4F_120033,xylene,Jonas_DonorAcceptor-NoWidthOrderedDonor-No2bandHeight-NoInt_PTQ10:ITIC-4F,Jonas_DonorAcceptor-NoWidthOrderedDonor-No2bandHeight-NoInt,0.175707879,26.10.2023 13:48,25398_189356_OD_x3y1,x3y1,0.00537604,1.4,1.4,3,3,0,0,1,0,0,0,0,1,0,0,83
25399,PTQ10_321145,ITIC-4F_120033,xylene,0,26,1000,1.729754057,0.079781254,1.889286698,0.079480496,0.195776768,0.258033781,2.051705962,2.217888615,0.143694661,0.256638664,0.501355344,0.498644656,0.241274659,0.440089586,0.514672445,58.88497035,19.09630584,10.27442877,0.913700501,26.10.2023 16:43,A-1,5.47E-07,0.6,1.4,5.47,5.34,3.97,3.64,1.37,PTQ10_321145,ITIC-4F_120033,xylene,Jonas_DonorAcceptor-NoWidthOrderedDonor-No2bandHeight-NoInt_PTQ10:ITIC-4F,Jonas_DonorAcceptor-NoWidthOrderedDonor-No2bandHeight-NoInt,0.309255622,26.10.2023 13:53,25399_189366_OD_x1y1,x1y1,0.008939966,0.6,1.4,3,3,0,0,1,0,0,0,0,1,0,0,84
25399,PTQ10_321145,ITIC-4F_120033,xylene,0,26,1000,1.729558676,0.08042757,1.890040703,0.080034039,0.191722421,0.25269015,2.051862218,2.217819595,0.13802982,0.246521258,0.506178637,0.493821363,0.241274659,0.440089586,0.499211409,59.15737723,18.85388497,10.18082444,0.912794856,26.10.2023 16:43,B-2,4.67E-07,1,0.6,5.47,5.34,3.97,3.64,1.37,PTQ10_321145,ITIC-4F_120033,xylene,Jonas_DonorAcceptor-NoWidthOrderedDonor-No2bandHeight-NoInt_PTQ10:ITIC-4F,Jonas_DonorAcceptor-NoWidthOrderedDonor-No2bandHeight-NoInt,0.28080535,26.10.2023 13:53,25399_189366_OD_x2y2,x2y2,0.008334382,1,0.6,3,3,0,0,1,0,0,0,0,1,0,0,84
25399,PTQ10_321145,ITIC-4F_120033,xylene,0,26,1000,1.730392563,0.079437479,1.89028817,0.07927523,0.200049178,0.263664816,2.052321766,2.218368836,0.145355479,0.259604886,0.503879386,0.496120614,0.241274659,0.440089586,0.523269703,58.96014815,18.83087628,10.14067007,0.913350681,26.10.2023 16:43,B-1,2.78E-07,0.6,0.6,5.47,5.34,3.97,3.64,1.37,PTQ10_321145,ITIC-4F_120033,xylene,Jonas_DonorAcceptor-NoWidthOrderedDonor-No2bandHeight-NoInt_PTQ10:ITIC-4F,Jonas_DonorAcceptor-NoWidthOrderedDonor-No2bandHeight-NoInt,0.285969916,26.10.2023 13:53,25399_189366_OD_x1y2,x1y2,0.008606862,0.6,0.6,3,3,0,0,1,0,0,0,0,1,0,0,84
25399,PTQ10_321145,ITIC-4F_120033,xylene,0,26,1000,1.729538212,0.080493259,1.889911683,0.080204711,0.191126786,0.251905105,2.052062753,2.218059165,0.140160564,0.250326767,0.501571324,0.498428676,0.241274659,0.440089586,0.502231871,58.42459678,18.92712633,10.10544835,0.913850559,26.10.2023 16:43,A-2,3.97E-07,1,1.4,5.47,5.34,3.97,3.64,1.37,PTQ10_321145,ITIC-4F_120033,xylene,Jonas_DonorAcceptor-NoWidthOrderedDonor-No2bandHeight-NoInt_PTQ10:ITIC-4F,Jonas_DonorAcceptor-NoWidthOrderedDonor-No2bandHeight-NoInt,0.302632146,26.10.2023 13:53,25399_189366_OD_x2y1,x2y1,0.008652307,1,1.4,3,3,0,0,1,0,0,0,0,1,0,0,84
25400,PTQ10_321145,ITIC-4F_120033,xylene,2,26,1000,1.719440681,0.082796213,1.883272448,0.079844744,0.185372998,0.244321611,2.050053485,2.216657159,0.135406232,0.24183553,0.50255687,0.49744313,0.241274659,0.440089586,0.486157141,59.41473514,19.17563746,10.33563207,0.907179161,26.10.2023 16:45,A-2,1.60E-06,1,1.4,5.47,5.34,3.97,3.64,1.37,PTQ10_321145,ITIC-4F_120033,xylene,Jonas_DonorAcceptor-NoWidthOrderedDonor-No2bandHeight-NoInt_PTQ10:ITIC-4F,Jonas_DonorAcceptor-NoWidthOrderedDonor-No2bandHeight-NoInt,0.174977908,26.10.2023 13:59,25400_189372_OD_x2y1,x2y1,0.006745062,1,1.4,3,3,0,0,1,0,0,0,0,1,0,0,85
25400,PTQ10_321145,ITIC-4F_120033,xylene,2,26,1000,1.720203756,0.081641503,1.882848452,0.078770494,0.189611985,0.249908597,2.049913248,2.216602876,0.142241195,0.254042774,0.495898238,0.504101762,0.241274659,0.440089586,0.503951371,59.21380589,19.06044045,10.24155516,0.907423454,26.10.2023 16:45,B-2,2.64E-06,1,0.6,5.47,5.34,3.97,3.64,1.37,PTQ10_321145,ITIC-4F_120033,xylene,Jonas_DonorAcceptor-NoWidthOrderedDonor-No2bandHeight-NoInt_PTQ10:ITIC-4F,Jonas_DonorAcceptor-NoWidthOrderedDonor-No2bandHeight-NoInt,0.165506732,26.10.2023 13:59,25400_189372_OD_x2y2,x2y2,0.006798666,1,0.6,3,3,0,0,1,0,0,0,0,1,0,0,85
25400,PTQ10_321145,ITIC-4F_120033,xylene,2,26,1000,1.720684491,0.08097283,1.882856392,0.078202147,0.195407817,0.257547503,2.050068974,2.216890236,0.147256929,0.263000876,0.494761896,0.505238104,0.241274659,0.440089586,0.520548379,59.67674164,18.86112627,10.22232046,0.908190106,26.10.2023 16:45,B-1,1.73E-06,0.6,0.6,5.47,5.34,3.97,3.64,1.37,PTQ10_321145,ITIC-4F_120033,xylene,Jonas_DonorAcceptor-NoWidthOrderedDonor-No2bandHeight-NoInt_PTQ10:ITIC-4F,Jonas_DonorAcceptor-NoWidthOrderedDonor-No2bandHeight-NoInt,0.169782254,26.10.2023 13:59,25400_189372_OD_x1y2,x1y2,0.007010497,0.6,0.6,3,3,0,0,1,0,0,0,0,1,0,0,85
25400,PTQ10_321145,ITIC-4F_120033,xylene,2,26,1000,1.720234039,0.08180267,1.883556938,0.079302537,0.194027278,0.255727953,2.050304925,2.216901832,0.141647622,0.252982653,0.502698292,0.497301708,0.241274659,0.440089586,0.508710605,59.72602141,18.79364948,10.19784824,0.908518629,26.10.2023 16:45,A-1,1.68E-06,0.6,1.4,5.47,5.34,3.97,3.64,1.37,PTQ10_321145,ITIC-4F_120033,xylene,Jonas_DonorAcceptor-NoWidthOrderedDonor-No2bandHeight-NoInt_PTQ10:ITIC-4F,Jonas_DonorAcceptor-NoWidthOrderedDonor-No2bandHeight-NoInt,0.181460598,26.10.2023 13:59,25400_189372_OD_x1y1,x1y1,0.007082404,0.6,1.4,3,3,0,0,1,0,0,0,0,1,0,0,85
25401,PTQ10_321145,ITIC-4F_120033,xylene,0,26,3000,1.724287501,0.084021682,1.899835959,0.085759462,0.128233077,0.169011196,2.051070166,2.21278872,0.072118959,0.128804461,0.567502723,0.432497277,0.241274659,0.440089586,0.297815657,52.44801603,17.99807889,8.351173467,0.884692385,26.10.2023 16:47,B-1,3.42E-06,0.6,0.6,5.47,5.34,3.97,3.64,1.37,PTQ10_321145,ITIC-4F_120033,xylene,Jonas_DonorAcceptor-NoWidthOrderedDonor-No2bandHeight-NoInt_PTQ10:ITIC-4F,Jonas_DonorAcceptor-NoWidthOrderedDonor-No2bandHeight-NoInt,0.070267993,26.10.2023 14:05,25401_189373_OD_x1y2,x1y2,0.003015093,0.6,0.6,3,3,0,0,1,0,0,0,0,1,0,0,86
25401,PTQ10_321145,ITIC-4F_120033,xylene,0,26,3000,1.723870202,0.084182343,1.899870618,0.086041219,0.127555125,0.168117655,2.051051987,2.213058727,0.071577618,0.127837626,0.56805087,0.43194913,0.241274659,0.440089586,0.295955281,52.38307321,18.02099126,8.343858876,0.883888127,26.10.2023 16:47,A-1,2.15E-06,0.6,1.4,5.47,5.34,3.97,3.64,1.37,PTQ10_321145,ITIC-4F_120033,xylene,Jonas_DonorAcceptor-NoWidthOrderedDonor-No2bandHeight-NoInt_PTQ10:ITIC-4F,Jonas_DonorAcceptor-NoWidthOrderedDonor-No2bandHeight-NoInt,0.072531948,26.10.2023 14:05,25401_189373_OD_x1y1,x1y1,0.003065171,0.6,1.4,3,3,0,0,1,0,0,0,0,1,0,0,86
25401,PTQ10_321145,ITIC-4F_120033,xylene,0,26,3000,1.723393418,0.084117402,1.898303091,0.085708179,0.128719042,0.169651698,2.050522381,2.212114679,0.071654574,0.127975069,0.570014921,0.429985079,0.241274659,0.440089586,0.297626767,51.75332327,18.03285267,8.226706653,0.881502066,26.10.2023 16:47,A-2,2.26E-06,1,1.4,5.47,5.34,3.97,3.64,1.37,PTQ10_321145,ITIC-4F_120033,xylene,Jonas_DonorAcceptor-NoWidthOrderedDonor-No2bandHeight-NoInt_PTQ10:ITIC-4F,Jonas_DonorAcceptor-NoWidthOrderedDonor-No2bandHeight-NoInt,0.082185794,26.10.2023 14:05,25401_189373_OD_x2y1,x2y1,0.003285495,1,1.4,3,3,0,0,1,0,0,0,0,1,0,0,86
25401,PTQ10_321145,ITIC-4F_120033,xylene,0,26,3000,1.723460165,0.083846524,1.899005766,0.085692384,0.127772124,0.168403659,2.050901951,2.212959722,0.071052265,0.126899345,0.570274113,0.429725887,0.241274659,0.440089586,0.295303005,51.8165636,17.76133003,8.09836538,0.879940436,26.10.2023 16:47,A-3,2.30E-06,1.4,1.4,5.47,5.34,3.97,3.64,1.37,PTQ10_321145,ITIC-4F_120033,xylene,Jonas_DonorAcceptor-NoWidthOrderedDonor-No2bandHeight-NoInt_PTQ10:ITIC-4F,Jonas_DonorAcceptor-NoWidthOrderedDonor-No2bandHeight-NoInt,0.066356109,26.10.2023 14:05,25401_189373_OD_x3y1,x3y1,0.002941092,1.4,1.4,3,3,0,0,1,0,0,0,0,1,0,0,86
25402,PTQ10_321145,ITIC-4F_120033,xylene,2,26,3000,1.715871439,0.085963029,1.893828745,0.085047397,0.127382267,0.167889828,2.047662988,2.209268151,0.075005034,0.13395899,0.556205019,0.443794981,0.241274659,0.440089586,0.301848818,51.05801948,18.04362462,7.992253876,0.867524049,26.10.2023 16:49,A-3,4.39E-06,1.4,1.4,5.47,5.34,3.97,3.64,1.37,PTQ10_321145,ITIC-4F_120033,xylene,Jonas_DonorAcceptor-NoWidthOrderedDonor-No2bandHeight-NoInt_PTQ10:ITIC-4F,Jonas_DonorAcceptor-NoWidthOrderedDonor-No2bandHeight-NoInt,0.052859556,26.10.2023 14:11,25402_189376_OD_x3y1,x3y1,0.002577597,1.4,1.4,3,3,0,0,1,0,0,0,0,1,0,0,87
25402,PTQ10_321145,ITIC-4F_120033,xylene,2,26,3000,1.716505649,0.086266463,1.894519694,0.085212247,0.12889307,0.169881067,2.048030637,2.209746071,0.076709409,0.137003005,0.553567559,0.446432441,0.241274659,0.440089586,0.306884072,50.0382302,18.08926177,7.843826297,0.866573059,26.10.2023 16:49,B-2,3.96E-06,1,0.6,5.47,5.34,3.97,3.64,1.37,PTQ10_321145,ITIC-4F_120033,xylene,Jonas_DonorAcceptor-NoWidthOrderedDonor-No2bandHeight-NoInt_PTQ10:ITIC-4F,Jonas_DonorAcceptor-NoWidthOrderedDonor-No2bandHeight-NoInt,0.05506997,26.10.2023 14:11,25402_189376_OD_x2y2,x2y2,0.002647114,1,0.6,3,3,0,0,1,0,0,0,0,1,0,0,87
25402,PTQ10_321145,ITIC-4F_120033,xylene,2,26,3000,1.716620471,0.086179919,1.895138947,0.085251288,0.127005248,0.167392917,2.047822807,2.209162461,0.074249629,0.132609837,0.557971269,0.442028731,0.241274659,0.440089586,0.300002754,48.86598296,18.02024074,7.545043057,0.856829666,26.10.2023 16:49,B-1,7.09E-06,0.6,0.6,5.47,5.34,3.97,3.64,1.37,PTQ10_321145,ITIC-4F_120033,xylene,Jonas_DonorAcceptor-NoWidthOrderedDonor-No2bandHeight-NoInt_PTQ10:ITIC-4F,Jonas_DonorAcceptor-NoWidthOrderedDonor-No2bandHeight-NoInt,0.054297889,26.10.2023 14:11,25402_189376_OD_x1y2,x1y2,0.00257812,0.6,0.6,3,3,0,0,1,0,0,0,0,1,0,0,87
25402,PTQ10_321145,ITIC-4F_120033,xylene,2,26,3000,1.716135104,0.08574698,1.894340256,0.084840647,0.125713337,0.165690178,2.047532751,2.208930506,0.073386667,0.131068587,0.558332887,0.441667113,0.241274659,0.440089586,0.296758764,48.80235798,17.8315803,7.434537062,0.854325345,26.10.2023 16:49,B-3,3.62E-06,1.4,0.6,5.47,5.34,3.97,3.64,1.37,PTQ10_321145,ITIC-4F_120033,xylene,Jonas_DonorAcceptor-NoWidthOrderedDonor-No2bandHeight-NoInt_PTQ10:ITIC-4F,Jonas_DonorAcceptor-NoWidthOrderedDonor-No2bandHeight-NoInt,0.05234816,26.10.2023 14:11,25402_189376_OD_x3y2,x3y2,0.002517113,1.4,0.6,3,3,0,0,1,0,0,0,0,1,0,0,87
25609,D18CL_323001,BTP-4F-12 (Y12)_321125,CF,0,18,2000,1.545720332,0.072639573,1.712177168,0.098702615,0.411393071,0.632722543,2.108796305,2.298818902,0.426393891,0.672423167,0.484790731,0.515209269,0.349804941,0.365884591,1.30514571,43.631411,24.76582966,9.609114002,0.889265014,03.11.2023 13:46,B-2,7.53E-07,1,0.6,5.53,5.34,3.77,3.31,1.57,D18CL_323001,BTP-4F-12 (Y12)_321125,CF,Jonas_DonorAcceptor-NoWidthOrderedDonor-No2bandHeight-NoInt_D18CL:BTP-4F-12 (Y12),Jonas_DonorAcceptor-NoWidthOrderedDonor-No2bandHeight-NoInt,0.06983861,03.11.2023 10:37,25609_192625_OD_x2y2,x2y2,0.01590271,1,0.6,5,1,0,0,0,0,1,1,0,0,0,0,121
25609,D18CL_323001,BTP-4F-12 (Y12)_321125,CF,0,18,2000,1.547816788,0.073012952,1.712853855,0.099015044,0.44031142,0.677198964,2.110315401,2.300075963,0.468685512,0.739117053,0.478141147,0.521858853,0.349804941,0.365884591,1.416316017,40.78553829,23.93506213,8.674791548,0.888624515,03.11.2023 13:46,B-3,8.84E-07,1.4,0.6,5.53,5.34,3.77,3.31,1.57,D18CL_323001,BTP-4F-12 (Y12)_321125,CF,Jonas_DonorAcceptor-NoWidthOrderedDonor-No2bandHeight-NoInt_D18CL:BTP-4F-12 (Y12),Jonas_DonorAcceptor-NoWidthOrderedDonor-No2bandHeight-NoInt,0.08534481,03.11.2023 10:37,25609_192625_OD_x3y2,x3y2,0.018157476,1.4,0.6,5,1,0,0,0,0,1,1,0,0,0,0,121
25610,D18CL_323001,BTP-4F-12 (Y12)_321125,CF,0,15.5,2000,1.546087271,0.070891498,1.71274837,0.097110551,0.351704923,0.540922172,2.10720875,2.297530189,0.367467834,0.579496775,0.482785635,0.517214365,0.349804941,0.365884591,1.120418947,50.92519935,24.7636075,11.2246651,0.890075286,03.11.2023 13:48,A-3,2.66E-07,1.4,1.4,5.53,5.34,3.77,3.31,1.57,D18CL_323001,BTP-4F-12 (Y12)_321125,CF,Jonas_DonorAcceptor-NoWidthOrderedDonor-No2bandHeight-NoInt_D18CL:BTP-4F-12 (Y12),Jonas_DonorAcceptor-NoWidthOrderedDonor-No2bandHeight-NoInt,0.075000049,03.11.2023 10:43,25610_192635_OD_x3y1,x3y1,0.015733269,1.4,1.4,5,1,0,0,0,0,1,1,0,0,0,0,122
25610,D18CL_323001,BTP-4F-12 (Y12)_321125,CF,0,15.5,2000,1.545858191,0.071447624,1.712587936,0.097440179,0.366272991,0.56332786,2.107385274,2.297405365,0.381408602,0.601481365,0.483622423,0.516377577,0.349804941,0.365884591,1.164809226,49.05253792,25.0278333,10.90810542,0.888514645,03.11.2023 13:48,A-2,5.25E-07,1,1.4,5.53,5.34,3.77,3.31,1.57,D18CL_323001,BTP-4F-12 (Y12)_321125,CF,Jonas_DonorAcceptor-NoWidthOrderedDonor-No2bandHeight-NoInt_D18CL:BTP-4F-12 (Y12),Jonas_DonorAcceptor-NoWidthOrderedDonor-No2bandHeight-NoInt,0.068741166,03.11.2023 10:43,25610_192635_OD_x2y1,x2y1,0.015154241,1,1.4,5,1,0,0,0,0,1,1,0,0,0,0,122
25611,D18CL_323001,BTP-4F-12 (Y12)_321125,CF,0,11.5,2000,1.543076451,0.075904,1.709112074,0.101734156,0.21857431,0.336167289,2.1088255,2.298715919,0.216516909,0.341447165,0.496104071,0.503895929,0.349804941,0.365884591,0.677614454,64.07587115,25.21062706,14.53426193,0.899735415,03.11.2023 13:51,A-1,4.29E-06,0.6,1.4,5.53,5.34,3.77,3.31,1.57,D18CL_323001,BTP-4F-12 (Y12)_321125,CF,Jonas_DonorAcceptor-NoWidthOrderedDonor-No2bandHeight-NoInt_D18CL:BTP-4F-12 (Y12),Jonas_DonorAcceptor-NoWidthOrderedDonor-No2bandHeight-NoInt,0.080246801,03.11.2023 10:48,25611_192640_OD_x1y1,x1y1,0.011063222,0.6,1.4,5,1,0,0,0,0,1,1,0,0,0,0,123
25611,D18CL_323001,BTP-4F-12 (Y12)_321125,CF,0,11.5,2000,1.544066273,0.074390029,1.709971396,0.100473211,0.224048876,0.344587171,2.109171836,2.299063847,0.226523383,0.357227376,0.490994626,0.509005374,0.349804941,0.365884591,0.701814547,63.88413277,24.75979527,14.2107504,0.898414926,03.11.2023 13:51,B-3,2.05E-06,1.4,0.6,5.53,5.34,3.77,3.31,1.57,D18CL_323001,BTP-4F-12 (Y12)_321125,CF,Jonas_DonorAcceptor-NoWidthOrderedDonor-No2bandHeight-NoInt_D18CL:BTP-4F-12 (Y12),Jonas_DonorAcceptor-NoWidthOrderedDonor-No2bandHeight-NoInt,0.072638101,03.11.2023 10:48,25611_192640_OD_x3y2,x3y2,0.010881782,1.4,0.6,5,1,0,0,0,0,1,1,0,0,0,0,123
25611,D18CL_323001,BTP-4F-12 (Y12)_321125,CF,0,11.5,2000,1.545456622,0.073931332,1.710321637,0.100414725,0.22314004,0.343189382,2.109470933,2.299521941,0.223917386,0.353117718,0.49287072,0.50712928,0.349804941,0.365884591,0.6963071,63.02906363,24.94668325,14.15162046,0.900020713,03.11.2023 13:51,A-2,2.81E-06,1,1.4,5.53,5.34,3.77,3.31,1.57,D18CL_323001,BTP-4F-12 (Y12)_321125,CF,Jonas_DonorAcceptor-NoWidthOrderedDonor-No2bandHeight-NoInt_D18CL:BTP-4F-12 (Y12),Jonas_DonorAcceptor-NoWidthOrderedDonor-No2bandHeight-NoInt,0.078551955,03.11.2023 10:48,25611_192640_OD_x2y1,x2y1,0.011272707,1,1.4,5,1,0,0,0,0,1,1,0,0,0,0,123
25611,D18CL_323001,BTP-4F-12 (Y12)_321125,CF,0,11.5,2000,1.544279454,0.075007004,1.710010529,0.10095143,0.223200082,0.343281726,2.10899583,2.299008729,0.2232078,0.351998701,0.493731324,0.506268676,0.349804941,0.365884591,0.695280427,63.09553782,24.84121445,14.07027894,0.897700024,03.11.2023 13:51,B-1,3.94E-06,0.6,0.6,5.53,5.34,3.77,3.31,1.57,D18CL_323001,BTP-4F-12 (Y12)_321125,CF,Jonas_DonorAcceptor-NoWidthOrderedDonor-No2bandHeight-NoInt_D18CL:BTP-4F-12 (Y12),Jonas_DonorAcceptor-NoWidthOrderedDonor-No2bandHeight-NoInt,0.076671532,03.11.2023 10:48,25611_192640_OD_x1y2,x1y2,0.011056297,0.6,0.6,5,1,0,0,0,0,1,1,0,0,0,0,123
25612,D18CL_323001,BTP-4F-12 (Y12)_321125,CF,0,11.5,1000,1.545882802,0.070087491,1.712584179,0.096426941,0.300689477,0.462460415,2.106969242,2.298589042,0.317116279,0.500092372,0.480452004,0.519547996,0.349804941,0.365884591,0.962552787,54.15392183,24.84243333,11.99082861,0.89130255,03.11.2023 13:53,A-2,1.58E-06,1,1.4,5.53,5.34,3.77,3.31,1.57,D18CL_323001,BTP-4F-12 (Y12)_321125,CF,Jonas_DonorAcceptor-NoWidthOrderedDonor-No2bandHeight-NoInt_D18CL:BTP-4F-12 (Y12),Jonas_DonorAcceptor-NoWidthOrderedDonor-No2bandHeight-NoInt,0.076033003,03.11.2023 10:54,25612_192648_OD_x2y1,x2y1,0.014494959,1,1.4,5,1,0,0,0,0,1,1,0,0,0,0,124
25612,D18CL_323001,BTP-4F-12 (Y12)_321125,CF,0,11.5,1000,1.547077106,0.069879289,1.713046283,0.096391347,0.332589694,0.511522949,2.107195174,2.297581022,0.349318992,0.550876051,0.481479133,0.518520867,0.349804941,0.365884591,1.062399,52.87844801,25.41606416,11.99010519,0.892146128,03.11.2023 13:53,A-1,7.39E-06,0.6,1.4,5.53,5.34,3.77,3.31,1.57,D18CL_323001,BTP-4F-12 (Y12)_321125,CF,Jonas_DonorAcceptor-NoWidthOrderedDonor-No2bandHeight-NoInt_D18CL:BTP-4F-12 (Y12),Jonas_DonorAcceptor-NoWidthOrderedDonor-No2bandHeight-NoInt,0.076267841,03.11.2023 10:54,25612_192648_OD_x1y1,x1y1,0.015540643,0.6,1.4,5,1,0,0,0,0,1,1,0,0,0,0,124
25612,D18CL_323001,BTP-4F-12 (Y12)_321125,CF,0,11.5,1000,1.546250953,0.070486471,1.712834594,0.096697248,0.33391956,0.513568283,2.107094169,2.297359248,0.351043021,0.553594844,0.481246278,0.518753722,0.349804941,0.365884591,1.067163128,51.77429149,24.64803243,11.32777502,0.887663156,03.11.2023 13:53,B-2,2.43E-06,1,0.6,5.53,5.34,3.77,3.31,1.57,D18CL_323001,BTP-4F-12 (Y12)_321125,CF,Jonas_DonorAcceptor-NoWidthOrderedDonor-No2bandHeight-NoInt_D18CL:BTP-4F-12 (Y12),Jonas_DonorAcceptor-NoWidthOrderedDonor-No2bandHeight-NoInt,0.076102186,03.11.2023 10:54,25612_192648_OD_x2y2,x2y2,0.015569904,1,0.6,5,1,0,0,0,0,1,1,0,0,0,0,124
25613,D18CL_323001,BTP-4F-12 (Y12)_321125,CF,2,11.5,1000,1.523991584,0.070460929,1.700399794,0.098475923,0.286756782,0.44103193,2.111285506,2.299268318,0.293762913,0.463264113,0.487707464,0.512292536,0.349804941,0.365884591,0.904296044,57.54494539,24.63533609,12.3602318,0.871888484,03.11.2023 13:56,A-2,3.65E-06,1,1.4,5.53,5.34,3.77,3.31,1.57,D18CL_323001,BTP-4F-12 (Y12)_321125,CF,Jonas_DonorAcceptor-NoWidthOrderedDonor-No2bandHeight-NoInt_D18CL:BTP-4F-12 (Y12),Jonas_DonorAcceptor-NoWidthOrderedDonor-No2bandHeight-NoInt,0.064086329,03.11.2023 11:00,25613_192659_OD_x2y1,x2y1,0.013438723,1,1.4,5,1,0,0,0,0,1,1,0,0,0,0,125
25613,D18CL_323001,BTP-4F-12 (Y12)_321125,CF,2,11.5,1000,1.52321504,0.071127365,1.700142616,0.098828803,0.34549751,0.531375171,2.110475657,2.298346452,0.354432713,0.558940388,0.487359064,0.512640936,0.349804941,0.365884591,1.090315558,51.46410148,24.61885863,11.00461885,0.868565742,03.11.2023 13:56,B-2,3.11E-06,1,0.6,5.53,5.34,3.77,3.31,1.57,D18CL_323001,BTP-4F-12 (Y12)_321125,CF,Jonas_DonorAcceptor-NoWidthOrderedDonor-No2bandHeight-NoInt_D18CL:BTP-4F-12 (Y12),Jonas_DonorAcceptor-NoWidthOrderedDonor-No2bandHeight-NoInt,0.072682368,03.11.2023 11:00,25613_192659_OD_x2y2,x2y2,0.015863993,1,0.6,5,1,0,0,0,0,1,1,0,0,0,0,125
25614,D18CL_323001,BTP-4F-12 (Y12)_321125,CF,0,11.5,3000,1.536693736,0.081530006,1.703535116,0.107559223,0.182903134,0.28130502,2.105565981,2.292606571,0.166035487,0.261837963,0.517920748,0.482079252,0.349804941,0.365884591,0.543142983,65.36217902,26.34011454,15.54640782,0.902996101,03.11.2023 13:58,A-3,2.08E-06,1.4,1.4,5.53,5.34,3.77,3.31,1.57,D18CL_323001,BTP-4F-12 (Y12)_321125,CF,Jonas_DonorAcceptor-NoWidthOrderedDonor-No2bandHeight-NoInt_D18CL:BTP-4F-12 (Y12),Jonas_DonorAcceptor-NoWidthOrderedDonor-No2bandHeight-NoInt,0.103557493,03.11.2023 11:06,25614_192668_OD_x3y1,x3y1,0.01071123,1.4,1.4,5,1,0,0,0,0,1,1,0,0,0,0,126
25614,D18CL_323001,BTP-4F-12 (Y12)_321125,CF,0,11.5,3000,1.53831235,0.080992728,1.704684737,0.106868831,0.187594786,0.288520781,2.106667093,2.294362824,0.175974616,0.27751197,0.509724535,0.490275465,0.349804941,0.365884591,0.56603275,65.15944944,26.25488763,15.44520478,0.902830248,03.11.2023 13:58,A-1,3.26E-06,0.6,1.4,5.53,5.34,3.77,3.31,1.57,D18CL_323001,BTP-4F-12 (Y12)_321125,CF,Jonas_DonorAcceptor-NoWidthOrderedDonor-No2bandHeight-NoInt_D18CL:BTP-4F-12 (Y12),Jonas_DonorAcceptor-NoWidthOrderedDonor-No2bandHeight-NoInt,0.102309734,03.11.2023 11:06,25614_192668_OD_x1y1,x1y1,0.010973212,0.6,1.4,5,1,0,0,0,0,1,1,0,0,0,0,126
25614,D18CL_323001,BTP-4F-12 (Y12)_321125,CF,0,11.5,3000,1.536221753,0.081562767,1.703204706,0.107570985,0.181434276,0.279045916,2.105578666,2.292710452,0.164260582,0.259038938,0.518590914,0.481409086,0.349804941,0.365884591,0.538084854,65.1777302,26.15746873,15.37961584,0.902091396,03.11.2023 13:58,B-3,7.77E-06,1.4,0.6,5.53,5.34,3.77,3.31,1.57,D18CL_323001,BTP-4F-12 (Y12)_321125,CF,Jonas_DonorAcceptor-NoWidthOrderedDonor-No2bandHeight-NoInt_D18CL:BTP-4F-12 (Y12),Jonas_DonorAcceptor-NoWidthOrderedDonor-No2bandHeight-NoInt,0.101817678,03.11.2023 11:06,25614_192668_OD_x3y2,x3y2,0.01059125,1.4,0.6,5,1,0,0,0,0,1,1,0,0,0,0,126
25614,D18CL_323001,BTP-4F-12 (Y12)_321125,CF,0,11.5,3000,1.537858088,0.080884759,1.704354455,0.106908112,0.187915029,0.289013315,2.106317842,2.293904346,0.172030313,0.271291804,0.515814161,0.484185839,0.349804941,0.365884591,0.560305118,64.33378981,26.43011818,15.34650171,0.902549752,03.11.2023 13:58,A-2,2.34E-06,1,1.4,5.53,5.34,3.77,3.31,1.57,D18CL_323001,BTP-4F-12 (Y12)_321125,CF,Jonas_DonorAcceptor-NoWidthOrderedDonor-No2bandHeight-NoInt_D18CL:BTP-4F-12 (Y12),Jonas_DonorAcceptor-NoWidthOrderedDonor-No2bandHeight-NoInt,0.106782991,03.11.2023 11:06,25614_192668_OD_x2y1,x2y1,0.011137554,1,1.4,5,1,0,0,0,0,1,1,0,0,0,0,126
25615,D18CL_323001,BTP-4F-12 (Y12)_321125,CF,2,11.5,3000,1.515827479,0.079165864,1.69436351,0.106700036,0.190374508,0.292795993,2.110708836,2.295223664,0.180134894,0.284072728,0.507560875,0.492439125,0.349804941,0.365884591,0.576868722,63.17058234,26.67671347,14.81934336,0.879390473,03.11.2023 14:01,A-1,5.78E-06,0.6,1.4,5.53,5.34,3.77,3.31,1.57,D18CL_323001,BTP-4F-12 (Y12)_321125,CF,Jonas_DonorAcceptor-NoWidthOrderedDonor-No2bandHeight-NoInt_D18CL:BTP-4F-12 (Y12),Jonas_DonorAcceptor-NoWidthOrderedDonor-No2bandHeight-NoInt,0.05876048,03.11.2023 11:11,25615_192721_OD_x1y1,x1y1,0.008391575,0.6,1.4,5,1,0,0,0,0,1,1,0,0,0,0,127
25615,D18CL_323001,BTP-4F-12 (Y12)_321125,CF,2,11.5,3000,1.511682292,0.080357153,1.69217608,0.108233417,0.183303592,0.281920924,2.108523656,2.29359441,0.161970759,0.255427887,0.52465162,0.47534838,0.349804941,0.365884591,0.537348811,63.10958752,26.35404816,14.59552983,0.877560745,03.11.2023 14:01,B-1,7.81E-06,0.6,0.6,5.53,5.34,3.77,3.31,1.57,D18CL_323001,BTP-4F-12 (Y12)_321125,CF,Jonas_DonorAcceptor-NoWidthOrderedDonor-No2bandHeight-NoInt_D18CL:BTP-4F-12 (Y12),Jonas_DonorAcceptor-NoWidthOrderedDonor-No2bandHeight-NoInt,0.053634274,03.11.2023 11:11,25615_192721_OD_x1y2,x1y2,0.007502454,0.6,0.6,5,1,0,0,0,0,1,1,0,0,0,0,127
25615,D18CL_323001,BTP-4F-12 (Y12)_321125,CF,2,11.5,3000,1.5122942,0.080134065,1.692585967,0.107976088,0.184317842,0.283480842,2.108884744,2.293821878,0.164617908,0.259602442,0.521984105,0.478015895,0.349804941,0.365884591,0.543083283,63.21486289,26.23418339,14.5645028,0.878231303,03.11.2023 14:01,A-3,4.00E-06,1.4,1.4,5.53,5.34,3.77,3.31,1.57,D18CL_323001,BTP-4F-12 (Y12)_321125,CF,Jonas_DonorAcceptor-NoWidthOrderedDonor-No2bandHeight-NoInt_D18CL:BTP-4F-12 (Y12),Jonas_DonorAcceptor-NoWidthOrderedDonor-No2bandHeight-NoInt,0.053992684,03.11.2023 11:11,25615_192721_OD_x3y1,x3y1,0.007616672,1.4,1.4,5,1,0,0,0,0,1,1,0,0,0,0,127
25615,D18CL_323001,BTP-4F-12 (Y12)_321125,CF,2,11.5,3000,1.512593727,0.080039872,1.692785273,0.107762027,0.18620899,0.286389427,2.109069215,2.294146037,0.166825851,0.263084367,0.521206707,0.478793293,0.349804941,0.365884591,0.549473795,62.56902869,26.45380875,14.53410805,0.878093499,03.11.2023 14:01,A-2,4.63E-06,1,1.4,5.53,5.34,3.77,3.31,1.57,D18CL_323001,BTP-4F-12 (Y12)_321125,CF,Jonas_DonorAcceptor-NoWidthOrderedDonor-No2bandHeight-NoInt_D18CL:BTP-4F-12 (Y12),Jonas_DonorAcceptor-NoWidthOrderedDonor-No2bandHeight-NoInt,0.055018457,03.11.2023 11:11,25615_192721_OD_x2y1,x2y1,0.007747886,1,1.4,5,1,0,0,0,0,1,1,0,0,0,0,127
25616,D18CL_323001,BTP-4F-12 (Y12)_321125,CF,1,11.5,2000,1.520918249,0.074653617,1.69772175,0.102300903,0.223058452,0.343063899,2.112284794,2.300080597,0.218634374,0.344786409,0.498747904,0.501252096,0.349804941,0.365884591,0.687850307,63.42948568,25.48007547,14.17983164,0.877362715,03.11.2023 14:03,A-1,4.99E-06,0.6,1.4,5.53,5.34,3.77,3.31,1.57,D18CL_323001,BTP-4F-12 (Y12)_321125,CF,Jonas_DonorAcceptor-NoWidthOrderedDonor-No2bandHeight-NoInt_D18CL:BTP-4F-12 (Y12),Jonas_DonorAcceptor-NoWidthOrderedDonor-No2bandHeight-NoInt,0.055622598,03.11.2023 11:17,25616_192738_OD_x1y1,x1y1,0.0096108,0.6,1.4,5,1,0,0,0,0,1,1,0,0,0,0,128
25616,D18CL_323001,BTP-4F-12 (Y12)_321125,CF,1,11.5,2000,1.520648454,0.074476481,1.697667925,0.102363945,0.223030146,0.343020365,2.112556264,2.300448802,0.217614681,0.343178352,0.499884882,0.500115118,0.349804941,0.365884591,0.686198717,62.4028733,25.18689874,13.77240817,0.876255188,03.11.2023 14:03,A-2,3.29E-06,1,1.4,5.53,5.34,3.77,3.31,1.57,D18CL_323001,BTP-4F-12 (Y12)_321125,CF,Jonas_DonorAcceptor-NoWidthOrderedDonor-No2bandHeight-NoInt_D18CL:BTP-4F-12 (Y12),Jonas_DonorAcceptor-NoWidthOrderedDonor-No2bandHeight-NoInt,0.056405401,03.11.2023 11:17,25616_192738_OD_x2y1,x2y1,0.009716171,1,1.4,5,1,0,0,0,0,1,1,0,0,0,0,128
25616,D18CL_323001,BTP-4F-12 (Y12)_321125,CF,1,11.5,2000,1.520690068,0.074996442,1.697537334,0.102600359,0.220378468,0.338942083,2.112208644,2.299966549,0.215823032,0.340352922,0.498961542,0.501038458,0.349804941,0.365884591,0.679295005,61.89587352,25.28472635,13.7047732,0.875693041,03.11.2023 14:03,B-1,1.60E-05,0.6,0.6,5.53,5.34,3.77,3.31,1.57,D18CL_323001,BTP-4F-12 (Y12)_321125,CF,Jonas_DonorAcceptor-NoWidthOrderedDonor-No2bandHeight-NoInt_D18CL:BTP-4F-12 (Y12),Jonas_DonorAcceptor-NoWidthOrderedDonor-No2bandHeight-NoInt,0.055380462,03.11.2023 11:17,25616_192738_OD_x1y2,x1y2,0.009446739,0.6,0.6,5,1,0,0,0,0,1,1,0,0,0,0,128
25616,D18CL_323001,BTP-4F-12 (Y12)_321125,CF,1,11.5,2000,1.520716251,0.074635663,1.697665189,0.102330224,0.222455991,0.342137314,2.112261223,2.300092943,0.217642679,0.343222505,0.499208305,0.500791695,0.349804941,0.365884591,0.685359819,62.94069412,24.81899319,13.6936232,0.876602461,03.11.2023 14:03,A-3,2.93E-06,1.4,1.4,5.53,5.34,3.77,3.31,1.57,D18CL_323001,BTP-4F-12 (Y12)_321125,CF,Jonas_DonorAcceptor-NoWidthOrderedDonor-No2bandHeight-NoInt_D18CL:BTP-4F-12 (Y12),Jonas_DonorAcceptor-NoWidthOrderedDonor-No2bandHeight-NoInt,0.055230944,03.11.2023 11:17,25616_192738_OD_x3y1,x3y1,0.009570206,1.4,1.4,5,1,0,0,0,0,1,1,0,0,0,0,128
25617,D18CL_323001,ITIC_120057,CF,0,15,2000,1.781976502,0.077355426,1.950309807,0.065890684,0.410263412,0.512829264,2.126721828,2.304399699,0.181567744,0.286332332,0.641709095,0.358290905,0.2,0.365884591,0.799161596,51.97805524,14.20184867,7.577219924,1.026466986,03.11.2023 16:32,A-3,1.25E-06,1.4,1.4,5.45,5.34,3.81,3.31,1.53,D18CL_323001,ITIC_120057,CF,Jonas_DonorAcceptor-NoWidthOrderedDonor-No2bandHeight-NoInt_D18CL:ITIC,Jonas_DonorAcceptor-NoWidthOrderedDonor-No2bandHeight-NoInt,0.202354593,03.11.2023 11:29,25617_192758_OD_x3y1,x3y1,0.016194171,1.4,1.4,5,2,0,0,0,0,1,0,1,0,0,0,129
25617,D18CL_323001,ITIC_120057,CF,0,15,2000,1.782587513,0.076703511,1.949955326,0.065134058,0.427501945,0.534377432,2.1251291,2.303726819,0.191496351,0.301989746,0.638926833,0.361073167,0.2,0.365884591,0.836367178,50.7800227,14.05580867,7.323845657,1.026101815,03.11.2023 16:32,B-2,1.17E-06,1,0.6,5.45,5.34,3.81,3.31,1.53,D18CL_323001,ITIC_120057,CF,Jonas_DonorAcceptor-NoWidthOrderedDonor-No2bandHeight-NoInt_D18CL:ITIC,Jonas_DonorAcceptor-NoWidthOrderedDonor-No2bandHeight-NoInt,0.182199844,03.11.2023 11:29,25617_192758_OD_x2y2,x2y2,0.016300518,1,0.6,5,2,0,0,0,0,1,0,1,0,0,0,129
25617,D18CL_323001,ITIC_120057,CF,0,15,2000,1.782423174,0.076347494,1.949177323,0.064698085,0.441986119,0.552482649,2.123742179,2.302938864,0.199914519,0.315265197,0.636685705,0.363314295,0.2,0.365884591,0.867747846,50.0943666,14.19106769,7.307043472,1.027868909,03.11.2023 16:32,A-1,1.16E-06,0.6,1.4,5.45,5.34,3.81,3.31,1.53,D18CL_323001,ITIC_120057,CF,Jonas_DonorAcceptor-NoWidthOrderedDonor-No2bandHeight-NoInt_D18CL:ITIC,Jonas_DonorAcceptor-NoWidthOrderedDonor-No2bandHeight-NoInt,0.167890773,03.11.2023 11:29,25617_192758_OD_x1y1,x1y1,0.016232257,0.6,1.4,5,2,0,0,0,0,1,0,1,0,0,0,129
25617,D18CL_323001,ITIC_120057,CF,0,15,2000,1.782580331,0.076432685,1.949450914,0.064819284,0.435852822,0.544816027,2.124267701,2.303198191,0.196445713,0.309794889,0.637501835,0.362498165,0.2,0.365884591,0.854610916,50.19390027,14.15107701,7.28469108,1.025582736,03.11.2023 16:32,B-3,9.61E-07,1.4,0.6,5.45,5.34,3.81,3.31,1.53,D18CL_323001,ITIC_120057,CF,Jonas_DonorAcceptor-NoWidthOrderedDonor-No2bandHeight-NoInt_D18CL:ITIC,Jonas_DonorAcceptor-NoWidthOrderedDonor-No2bandHeight-NoInt,0.170134265,03.11.2023 11:29,25617_192758_OD_x3y2,x3y2,0.016225421,1.4,0.6,5,2,0,0,0,0,1,0,1,0,0,0,129
25618,D18CL_323001,ITIC_120057,CF,0,12.5,2000,1.781088766,0.085236802,1.961236291,0.075045264,0.356606973,0.445758716,2.150189838,2.315726611,0.129532681,0.204273039,0.685749139,0.314250861,0.2,0.365884591,0.650031755,55.77803632,16.06867647,9.20630929,1.02716978,03.11.2023 16:34,A-2,1.82E-06,1,1.4,5.45,5.34,3.81,3.31,1.53,D18CL_323001,ITIC_120057,CF,Jonas_DonorAcceptor-NoWidthOrderedDonor-No2bandHeight-NoInt_D18CL:ITIC,Jonas_DonorAcceptor-NoWidthOrderedDonor-No2bandHeight-NoInt,0.431218695,03.11.2023 11:35,25618_192772_OD_x2y1,x2y1,0.017817181,1,1.4,5,2,0,0,0,0,1,0,1,0,0,0,130
25618,D18CL_323001,ITIC_120057,CF,0,12.5,2000,1.783090539,0.082147856,1.958971558,0.071833897,0.366335799,0.457919749,2.143996913,2.314265487,0.146916665,0.231687581,0.664029701,0.335970299,0.2,0.365884591,0.68960733,54.59844054,15.96465981,8.961201966,1.028078693,03.11.2023 16:34,A-1,3.52E-06,0.6,1.4,5.45,5.34,3.81,3.31,1.53,D18CL_323001,ITIC_120057,CF,Jonas_DonorAcceptor-NoWidthOrderedDonor-No2bandHeight-NoInt_D18CL:ITIC,Jonas_DonorAcceptor-NoWidthOrderedDonor-No2bandHeight-NoInt,0.323805297,03.11.2023 11:35,25618_192772_OD_x1y1,x1y1,0.016751975,0.6,1.4,5,2,0,0,0,0,1,0,1,0,0,0,130
25618,D18CL_323001,ITIC_120057,CF,0,12.5,2000,1.782020853,0.082119416,1.95726456,0.071270971,0.370225208,0.46278151,2.141108866,2.311238163,0.144603084,0.228039064,0.669901169,0.330098831,0.2,0.365884591,0.690820574,55.2664355,15.78794322,8.949696923,1.025702273,03.11.2023 16:34,A-3,1.72E-06,1.4,1.4,5.45,5.34,3.81,3.31,1.53,D18CL_323001,ITIC_120057,CF,Jonas_DonorAcceptor-NoWidthOrderedDonor-No2bandHeight-NoInt_D18CL:ITIC,Jonas_DonorAcceptor-NoWidthOrderedDonor-No2bandHeight-NoInt,0.326794044,03.11.2023 11:35,25618_192772_OD_x3y1,x3y1,0.016894134,1.4,1.4,5,2,0,0,0,0,1,0,1,0,0,0,130
25618,D18CL_323001,ITIC_120057,CF,0,12.5,2000,1.782975515,0.081519915,1.957602527,0.070652611,0.373561268,0.466951585,2.140887392,2.311476229,0.147790531,0.233065668,0.667057252,0.332942748,0.2,0.365884591,0.700017253,54.17417105,15.57460211,8.647170894,1.024860623,03.11.2023 16:34,B-1,5.60E-06,0.6,0.6,5.45,5.34,3.81,3.31,1.53,D18CL_323001,ITIC_120057,CF,Jonas_DonorAcceptor-NoWidthOrderedDonor-No2bandHeight-NoInt_D18CL:ITIC,Jonas_DonorAcceptor-NoWidthOrderedDonor-No2bandHeight-NoInt,0.311390215,03.11.2023 11:35,25618_192772_OD_x1y2,x1y2,0.016751796,0.6,0.6,5,2,0,0,0,0,1,0,1,0,0,0,130
25619,D18CL_323001,ITIC_120057,CF,0,10,2000,1.772870846,0.093042117,1.963181067,0.085,0.292469782,0.365587228,2.167537544,2.323883308,0.086116998,0.135806505,0.729141997,0.270858003,0.2,0.365884591,0.501393733,56.57205384,15.77208019,9.152187075,1.025732145,03.11.2023 16:37,A-1,2.63E-06,0.6,1.4,5.45,5.34,3.81,3.31,1.53,D18CL_323001,ITIC_120057,CF,Jonas_DonorAcceptor-NoWidthOrderedDonor-No2bandHeight-NoInt_D18CL:ITIC,Jonas_DonorAcceptor-NoWidthOrderedDonor-No2bandHeight-NoInt,0.408381315,03.11.2023 11:41,25619_192781_OD_x1y1,x1y1,0.013635922,0.6,1.4,5,2,0,0,0,0,1,0,1,0,0,0,131
25619,D18CL_323001,ITIC_120057,CF,0,10,2000,1.772365686,0.093051369,1.962767323,0.085,0.291881931,0.364852414,2.167524091,2.323490309,0.085126894,0.134245112,0.731024289,0.268975711,0.2,0.365884591,0.499097526,56.37369434,15.6862418,9.05782455,1.024303136,03.11.2023 16:37,B-1,1.55E-06,0.6,0.6,5.45,5.34,3.81,3.31,1.53,D18CL_323001,ITIC_120057,CF,Jonas_DonorAcceptor-NoWidthOrderedDonor-No2bandHeight-NoInt_D18CL:ITIC,Jonas_DonorAcceptor-NoWidthOrderedDonor-No2bandHeight-NoInt,0.404750065,03.11.2023 11:41,25619_192781_OD_x1y2,x1y2,0.013570416,0.6,0.6,5,2,0,0,0,0,1,0,1,0,0,0,131
25619,D18CL_323001,ITIC_120057,CF,0,10,2000,1.771138282,0.092930757,1.961764843,0.085,0.281249944,0.35156243,2.167297084,2.322818391,0.080246326,0.126548456,0.735315678,0.264684322,0.2,0.365884591,0.478110886,55.97865591,15.59097759,8.932910878,1.023522013,03.11.2023 16:37,B-3,3.49E-06,1.4,0.6,5.45,5.34,3.81,3.31,1.53,D18CL_323001,ITIC_120057,CF,Jonas_DonorAcceptor-NoWidthOrderedDonor-No2bandHeight-NoInt_D18CL:ITIC,Jonas_DonorAcceptor-NoWidthOrderedDonor-No2bandHeight-NoInt,0.348200326,03.11.2023 11:41,25619_192781_OD_x3y2,x3y2,0.012294453,1.4,0.6,5,2,0,0,0,0,1,0,1,0,0,0,131
25619,D18CL_323001,ITIC_120057,CF,0,10,2000,1.773765038,0.092772057,1.964215878,0.085,0.28105872,0.3513234,2.16972949,2.324354904,0.080919082,0.127609392,0.733554698,0.266445302,0.2,0.365884591,0.478932792,55.19957615,15.66433348,8.866367776,1.025411251,03.11.2023 16:37,A-2,1.96E-06,1,1.4,5.45,5.34,3.81,3.31,1.53,D18CL_323001,ITIC_120057,CF,Jonas_DonorAcceptor-NoWidthOrderedDonor-No2bandHeight-NoInt_D18CL:ITIC,Jonas_DonorAcceptor-NoWidthOrderedDonor-No2bandHeight-NoInt,0.372176879,03.11.2023 11:41,25619_192781_OD_x2y1,x2y1,0.012618613,1,1.4,5,2,0,0,0,0,1,0,1,0,0,0,131
25620,D18CL_323001,ITIC_120057,CF,0,10,1000,1.781617452,0.081307259,1.956743509,0.070562152,0.371053008,0.46381626,2.140477203,2.311925861,0.147742732,0.232990289,0.665631316,0.334368684,0.2,0.365884591,0.69680655,55.22834358,15.23586378,8.603508316,1.022460369,03.11.2023 16:39,A-1,2.53E-06,0.6,1.4,5.45,5.34,3.81,3.31,1.53,D18CL_323001,ITIC_120057,CF,Jonas_DonorAcceptor-NoWidthOrderedDonor-No2bandHeight-NoInt_D18CL:ITIC,Jonas_DonorAcceptor-NoWidthOrderedDonor-No2bandHeight-NoInt,0.276873267,03.11.2023 11:47,25620_192789_OD_x1y1,x1y1,0.016039421,0.6,1.4,5,2,0,0,0,0,1,0,1,0,0,0,132
25620,D18CL_323001,ITIC_120057,CF,0,10,1000,1.782039323,0.083413552,1.959801262,0.073056498,0.360794202,0.450992753,2.147388278,2.315630155,0.136890721,0.215876666,0.676283452,0.323716548,0.2,0.365884591,0.666869419,55.29669295,14.89065203,8.456488965,1.027016007,03.11.2023 16:39,B-1,1.97E-06,0.6,0.6,5.45,5.34,3.81,3.31,1.53,D18CL_323001,ITIC_120057,CF,Jonas_DonorAcceptor-NoWidthOrderedDonor-No2bandHeight-NoInt_D18CL:ITIC,Jonas_DonorAcceptor-NoWidthOrderedDonor-No2bandHeight-NoInt,0.378509408,03.11.2023 11:47,25620_192789_OD_x1y2,x1y2,0.017426978,0.6,0.6,5,2,0,0,0,0,1,0,1,0,0,0,132
25620,D18CL_323001,ITIC_120057,CF,0,10,1000,1.782144971,0.080705374,1.955756853,0.069816422,0.375785802,0.469732252,2.138395181,2.310652998,0.152151339,0.239942662,0.661897782,0.338102218,0.2,0.365884591,0.709674914,55.09654722,14.67126106,8.275364608,1.023753287,03.11.2023 16:39,B-3,1.33E-06,1.4,0.6,5.45,5.34,3.81,3.31,1.53,D18CL_323001,ITIC_120057,CF,Jonas_DonorAcceptor-NoWidthOrderedDonor-No2bandHeight-NoInt_D18CL:ITIC,Jonas_DonorAcceptor-NoWidthOrderedDonor-No2bandHeight-NoInt,0.289131987,03.11.2023 11:47,25620_192789_OD_x3y2,x3y2,0.016563935,1.4,0.6,5,2,0,0,0,0,1,0,1,0,0,0,132
25620,D18CL_323001,ITIC_120057,CF,0,10,1000,1.783259984,0.081793594,1.958791277,0.071203402,0.366757331,0.458446664,2.144365851,2.31439907,0.14360173,0.226459927,0.669356478,0.330643522,0.2,0.365884591,0.684906591,53.68876065,14.79529713,8.15161615,1.026210965,03.11.2023 16:39,B-2,1.97E-06,1,0.6,5.45,5.34,3.81,3.31,1.53,D18CL_323001,ITIC_120057,CF,Jonas_DonorAcceptor-NoWidthOrderedDonor-No2bandHeight-NoInt_D18CL:ITIC,Jonas_DonorAcceptor-NoWidthOrderedDonor-No2bandHeight-NoInt,0.331743896,03.11.2023 11:47,25620_192789_OD_x2y2,x2y2,0.017039283,1,0.6,5,2,0,0,0,0,1,0,1,0,0,0,132
25621,D18CL_323001,ITIC_120057,CF,2,10,1000,1.779955738,0.083902544,1.956819278,0.07292365,0.350610569,0.438263211,2.140614297,2.309952614,0.137101497,0.216209061,0.669643666,0.330356334,0.2,0.365884591,0.654472272,56.40714025,14.86500249,8.604474163,1.026184065,03.11.2023 16:42,B-1,4.72E-06,0.6,0.6,5.45,5.34,3.81,3.31,1.53,D18CL_323001,ITIC_120057,CF,Jonas_DonorAcceptor-NoWidthOrderedDonor-No2bandHeight-NoInt_D18CL:ITIC,Jonas_DonorAcceptor-NoWidthOrderedDonor-No2bandHeight-NoInt,0.343085937,03.11.2023 11:52,25621_192796_OD_x1y2,x1y2,0.016257235,0.6,0.6,5,2,0,0,0,0,1,0,1,0,0,0,133
25621,D18CL_323001,ITIC_120057,CF,2,10,1000,1.78004412,0.082943454,1.955374496,0.071703872,0.355027291,0.443784113,2.137442074,2.308320631,0.14213933,0.224153723,0.664409305,0.335590695,0.2,0.365884591,0.667937836,56.23245311,14.79087535,8.548080445,1.027750493,03.11.2023 16:42,A-1,2.12E-06,0.6,1.4,5.45,5.34,3.81,3.31,1.53,D18CL_323001,ITIC_120057,CF,Jonas_DonorAcceptor-NoWidthOrderedDonor-No2bandHeight-NoInt_D18CL:ITIC,Jonas_DonorAcceptor-NoWidthOrderedDonor-No2bandHeight-NoInt,0.323582107,03.11.2023 11:52,25621_192796_OD_x1y1,x1y1,0.015998815,0.6,1.4,5,2,0,0,0,0,1,0,1,0,0,0,133
25621,D18CL_323001,ITIC_120057,CF,2,10,1000,1.781123015,0.084211491,1.958860771,0.073363693,0.346298203,0.432872754,2.143884653,2.311981369,0.132553223,0.209036432,0.674352016,0.325647984,0.2,0.365884591,0.641909186,55.14888135,15.04549036,8.541705475,1.029441183,03.11.2023 16:42,A-2,1.81E-06,1,1.4,5.45,5.34,3.81,3.31,1.53,D18CL_323001,ITIC_120057,CF,Jonas_DonorAcceptor-NoWidthOrderedDonor-No2bandHeight-NoInt_D18CL:ITIC,Jonas_DonorAcceptor-NoWidthOrderedDonor-No2bandHeight-NoInt,0.353386967,03.11.2023 11:52,25621_192796_OD_x2y1,x2y1,0.016204627,1,1.4,5,2,0,0,0,0,1,0,1,0,0,0,133
25621,D18CL_323001,ITIC_120057,CF,2,10,1000,1.780800143,0.082976503,1.956236983,0.071772619,0.352765381,0.440956727,2.138363653,2.308657842,0.140327066,0.221295783,0.665843798,0.334156202,0.2,0.365884591,0.66225251,55.83756031,14.87779525,8.533369041,1.027201194,03.11.2023 16:42,A-3,2.06E-06,1.4,1.4,5.45,5.34,3.81,3.31,1.53,D18CL_323001,ITIC_120057,CF,Jonas_DonorAcceptor-NoWidthOrderedDonor-No2bandHeight-NoInt_D18CL:ITIC,Jonas_DonorAcceptor-NoWidthOrderedDonor-No2bandHeight-NoInt,0.312083549,03.11.2023 11:52,25621_192796_OD_x3y1,x3y1,0.015719443,1.4,1.4,5,2,0,0,0,0,1,0,1,0,0,0,133
25622,D18CL_323001,ITIC_120057,CF,0,10,3000,1.766475851,0.091609086,1.958363395,0.084988018,0.242640803,0.303301004,2.16504889,2.31995605,0.063545967,0.100211991,0.751651144,0.248348856,0.2,0.365884591,0.403512994,51.84770295,15.31020402,7.868835236,0.991288239,03.11.2023 16:44,A-1,3.71E-06,0.6,1.4,5.45,5.34,3.81,3.31,1.53,D18CL_323001,ITIC_120057,CF,Jonas_DonorAcceptor-NoWidthOrderedDonor-No2bandHeight-NoInt_D18CL:ITIC,Jonas_DonorAcceptor-NoWidthOrderedDonor-No2bandHeight-NoInt,0.172671421,03.11.2023 11:58,25622_192810_OD_x1y1,x1y1,0.008073072,0.6,1.4,5,2,0,0,0,0,1,0,1,0,0,0,134
25622,D18CL_323001,ITIC_120057,CF,0,10,3000,1.767905614,0.091132379,1.958771535,0.0840225,0.240456463,0.300570578,2.162751992,2.318326548,0.064030881,0.100976699,0.748530983,0.251469017,0.2,0.365884591,0.401547278,52.09402504,15.10800249,7.785009919,0.989154675,03.11.2023 16:44,B-3,3.19E-06,1.4,0.6,5.45,5.34,3.81,3.31,1.53,D18CL_323001,ITIC_120057,CF,Jonas_DonorAcceptor-NoWidthOrderedDonor-No2bandHeight-NoInt_D18CL:ITIC,Jonas_DonorAcceptor-NoWidthOrderedDonor-No2bandHeight-NoInt,0.148742754,03.11.2023 11:58,25622_192810_OD_x3y2,x3y2,0.007511803,1.4,0.6,5,2,0,0,0,0,1,0,1,0,0,0,134
