Repository: i-MEET/ML_OrganicSolarCells

File: _Dataset.csv (part 4 of 4)
ID,Donor,Acceptor,DA,plan_Solutions_1_S1,plan_Solutions_1_ann. time,plan_Solutions_1_conc.,plan_Solutions_1_speed,Layer thickness [nm],features_D.1.c_UV,features_D.1a.w_UV,features_D.1a.c_UV,features_D.2.a_UV,features_A.0.a_UV,features_A.1.w_UV,features_A.1.c_UV,features_A.1a.w_UV,features_atot_UV,features_XD_UV,features_XA_UV,FF_IV,JSC_IV,PCE_IV,VOC_IV,Deg_JSC_IV,Deg_VOC_IV,Deg_FF_IV,Deg_PCE_IV,Retained_JSC_IV,Retained_VOC_IV,Retained_FF_IV,Retained_PCE_IV,HotOneEncoded_plan_Solutions_1_M1_PM6_321136,HotOneEncoded_plan_Solutions_1_M1_PTVT-T_321032,HotOneEncoded_plan_Solutions_1_M1_PTQ10_321145,HotOneEncoded_plan_Solutions_1_M1_PCE10_120058,HotOneEncoded_plan_Solutions_1_M1_D18CL_323001,HotOneEncoded_plan_Solutions_1_M2_BTP-4F-12 (Y12)_321125,HotOneEncoded_plan_Solutions_1_M2_ITIC_120057,HotOneEncoded_plan_Solutions_1_M2_ITIC-4F_120033,HotOneEncoded_plan_Solutions_1_M2_L8-BO_321144,HotOneEncoded_plan_Solutions_1_M2_PY-IT_321127
170,PTQ10,Y12,PTQ10-Y12,xylene,0,25,2000,126.1065404,2.041351794,0.096413729,2.196451997,0.886918478,0.037492438,0.076724156,1.52345832,0.104106636,0.249292903,0.413543093,0.586456907,55.67005094,22.2762506,10.77201088,0.86862649,17.0568,0.1056,25.27,0.4552,0.765694385,0.121571241,0.453924499,0.042257662,0,0,1,0,0,1,0,0,0,0
172,PTQ10,Y12,PTQ10-Y12,xylene,0,22,1000,152.6606839,2.043813357,0.095399419,2.198883342,0.96019686,0.032467662,0.074349752,1.53005509,0.10089466,0.297747913,0.429247481,0.570752519,56.48274783,23.50325603,11.60430657,0.874128632,22.8449,0.8379,52.04,9.9611,0.971988731,0.958554576,0.921343277,0.858396832,0,0,1,0,0,1,0,0,0,0
172,PTQ10,Y12,PTQ10-Y12,xylene,0,22,1000,148.5432388,2.043585596,0.095450863,2.198759114,0.95449396,0.033872638,0.074779171,1.528649286,0.101419699,0.290447793,0.426305057,0.573694943,56.25681201,23.575625,11.58408446,0.873420503,22.9952,0.8381,52.18,10.0561,0.975380292,0.959560712,0.927532118,0.868096226,0,0,1,0,0,1,0,0,0,0
172,PTQ10,Y12,PTQ10-Y12,xylene,0,22,1000,143.8439692,2.043317955,0.095662221,2.198473781,0.941728935,0.034525617,0.075447512,1.527544993,0.102104889,0.281747135,0.423878911,0.576121089,56.41410039,23.29725039,11.45870733,0.871853053,22.7155,0.8374,52.34,9.9557,0.975029225,0.960482959,0.927782232,0.868832732,0,0,1,0,0,1,0,0,0,0
172,PTQ10,Y12,PTQ10-Y12,xylene,0,22,1000,138.5081949,2.042799282,0.09579772,2.198065774,0.930001301,0.035531438,0.076150978,1.525442243,0.102828259,0.272330397,0.42003047,0.57996953,56.47376064,23.18737357,11.40474816,0.870938385,22.6366,0.837,52.35,9.9185,0.976246832,0.961032393,0.926979174,0.869681633,0,0,1,0,0,1,0,0,0,0
173,PTQ10,Y12,PTQ10-Y12,xylene,2,22,1000,157.6701647,2.044300781,0.094957915,2.201374547,0.963721879,0.022081073,0.073686185,1.509748602,0.101778658,0.310255068,0.424979414,0.575020586,56.25734899,24.10936908,11.48205,0.846553336,22.9861,0.8398,50.66,9.7785,0.953409437,0.992022551,0.900504572,0.851633637,0,0,1,0,0,1,0,0,0,0
173,PTQ10,Y12,PTQ10-Y12,xylene,2,22,1000,150.5774804,2.04385978,0.095212417,2.201118241,0.949354294,0.024137351,0.074126402,1.508398724,0.102530634,0.297447197,0.420792266,0.579207734,55.25019743,24.40600124,11.29764383,0.837832911,22.7156,0.8359,52.01,9.8753,0.930738296,0.997692964,0.941354102,0.874102614,0,0,1,0,0,1,0,0,0,0
173,PTQ10,Y12,PTQ10-Y12,xylene,2,22,1000,145.3317675,2.043463393,0.095202185,2.200592291,0.938981526,0.02586005,0.074540524,1.507020808,0.103032426,0.287651726,0.418068461,0.581931539,55.20308714,24.15275081,11.2044,0.84034697,22.7442,0.8389,51.74,9.8723,0.941681557,0.998278128,0.937266423,0.881109207,0,0,1,0,0,1,0,0,0,0
173,PTQ10,Y12,PTQ10-Y12,xylene,2,22,1000,148.0064449,2.04371845,0.09525721,2.200975506,0.943024122,0.025162772,0.074297562,1.507492595,0.102833753,0.293030239,0.418825147,0.581174853,55.54005535,23.71337349,11.0712,0.840610957,22.2661,0.8385,52.12,9.7316,0.938968047,0.997488782,0.938421823,0.879001373,0,0,1,0,0,1,0,0,0,0
176,PTQ10,Y12,PTQ10-Y12,xylene,1,22,2000,162.5313302,2.04442433,0.094779902,2.201961274,0.975052576,0.02159051,0.073066638,1.511229199,0.101221106,0.318844368,0.429112662,0.570887338,58.62814783,24.20137136,12.04295161,0.848763688,22.5583,0.8368,50.98,9.6231,0.932108337,0.985904571,0.869548193,0.799064906,0,0,1,0,0,1,0,0,0,0
176,PTQ10,Y12,PTQ10-Y12,xylene,1,22,2000,159.1383067,2.044140352,0.094814444,2.201570643,0.970284626,0.023369107,0.073224808,1.510400047,0.101403553,0.312408533,0.426550454,0.573449546,58.34114459,24.29562767,12.0149518,0.84765468,16.2896,0.0541,25.05,0.2208,0.670474549,0.06382316,0.429371076,0.018377102,0,0,1,0,0,1,0,0,0,0
176,PTQ10,Y12,PTQ10-Y12,xylene,1,22,2000,155.2763927,2.044046094,0.095073956,2.201486235,0.960058582,0.025784106,0.073594398,1.509754999,0.101868131,0.305402099,0.424486638,0.575513362,58.48100476,24.05323672,11.93283714,0.848311515,22.4637,0.8377,51.73,9.7347,0.933915891,0.987491016,0.884560726,0.815790904,0,0,1,0,0,1,0,0,0,0
176,PTQ10,Y12,PTQ10-Y12,xylene,1,22,2000,150.3584027,2.043748235,0.095128367,2.20127167,0.952020614,0.027001635,0.073813577,1.508809337,0.102135302,0.295920207,0.422748564,0.577251436,58.78585202,23.68887757,11.8142467,0.848376705,22.5311,0.8385,51.74,9.775,0.951125689,0.988358114,0.880143746,0.827390882,0,0,1,0,0,1,0,0,0,0
177,PTQ10,L8-BO,PTQ10-L8-BO,xylene,0,28,2000,86.06813668,2.050306434,0.092754511,2.202847724,1,0.072407649,0.077820712,1.557338172,0.098941759,0.286964547,0.388592435,0.611407565,62.39056703,22.146,12.48837014,0.903839951,0,-0.7802,-172.51,0,0,-0.863205924,-2.765001317,0,0,0,1,0,0,0,0,0,1,0
177,PTQ10,L8-BO,PTQ10-L8-BO,xylene,0,28,2000,86.34581856,2.049934175,0.092758198,2.202597621,1,0.072511929,0.077495463,1.558272116,0.098875779,0.287835106,0.38954883,0.61045117,62.42663767,21.96649798,12.43575617,0.90686247,18.0369,0.8605,48.83,7.5789,0.821109492,0.948875964,0.782198142,0.609444243,0,0,1,0,0,0,0,0,1,0
177,PTQ10,L8-BO,PTQ10-L8-BO,xylene,0,28,2000,87.57664053,2.049253811,0.092769559,2.201898647,1,0.076640817,0.075597027,1.560306486,0.098706724,0.29058786,0.393963478,0.606036522,61.48691826,22.08037568,12.29167281,0.90536105,17.7214,0.8587,48.17,7.33,0.802585982,0.94846139,0.783418674,0.596338685,0,0,1,0,0,0,0,0,1,0
177,PTQ10,L8-BO,PTQ10-L8-BO,xylene,0,28,2000,86.64517602,2.050352219,0.092780202,2.203124417,1,0.07368728,0.077606266,1.557749054,0.09887609,0.288821758,0.389693811,0.610306189,61.46083161,21.94300078,12.18091251,0.903203003,18.1077,0.8426,46.53,7.0992,0.825215301,0.932902124,0.75706753,0.582813479,0,0,1,0,0,0,0,0,1,0
178,PTQ10,L8-BO,PTQ10-L8-BO,xylene,0,26,2000,80.49223779,2.046777046,0.092655891,2.198479129,0.972295341,0.073598482,0.074948891,1.558119686,0.100012213,0.265134634,0.387736343,0.612263657,61.19760375,22.37224846,12.48105069,0.911605834,19.2787,0.8683,49.34,8.2593,0.861723847,0.952495001,0.806240718,0.661747172,0,0,1,0,0,0,0,0,1,0
178,PTQ10,L8-BO,PTQ10-L8-BO,xylene,0,26,2000,78.44360169,2.047447075,0.092668889,2.199172446,0.96723725,0.066269966,0.077769119,1.555151806,0.100280589,0.258824082,0.383849051,0.616150949,62.29042246,21.54475016,12.06074167,0.898692831,14.4982,0.0859,25.2,0.314,0.672934237,0.095583271,0.404556576,0.026034883,0,0,1,0,0,0,0,0,1,0
178,PTQ10,L8-BO,PTQ10-L8-BO,xylene,0,26,2000,79.52796698,2.048097689,0.092482294,2.19975744,0.977255763,0.068016485,0.078258575,1.554346336,0.100353527,0.263759562,0.381450065,0.618549935,61.53655734,21.73087272,12.02524483,0.899256453,17.7684,0.8665,50.43,7.7643,0.817656991,0.963573847,0.819512858,0.645666688,0,0,1,0,0,0,0,0,1,0
178,PTQ10,L8-BO,PTQ10-L8-BO,xylene,0,26,2000,78.76014341,2.046923075,0.092472295,2.198684352,0.968438222,0.070444758,0.076247537,1.555806078,0.100376489,0.259632521,0.384066279,0.615933721,59.74430605,22.22449096,11.97685729,0.902016602,12.6043,0.0644,25.03,0.2031,0.567135599,0.071395582,0.418952058,0.016957704,0,0,1,0,0,0,0,0,1,0
179,PTQ10,L8-BO,PTQ10-L8-BO,xylene,0,24,2000,73.67770591,2.044658753,0.092761266,2.196386882,0.937261175,0.061406515,0.074966068,1.556420137,0.101011243,0.240364305,0.382645778,0.617354222,62.05795983,21.31187612,12.0349083,0.909962738,14.7718,0.0741,25.13,0.2752,0.693125275,0.081431906,0.404944024,0.022866813,0,0,1,0,0,0,0,0,1,0
179,PTQ10,L8-BO,PTQ10-L8-BO,xylene,0,24,2000,73.16022562,2.044491595,0.093054346,2.196500362,0.928566367,0.059915654,0.074882456,1.556204915,0.101091561,0.237842489,0.38440787,0.61559213,61.49969835,21.46212737,12.00225471,0.909320717,14.5249,0.0756,25.1,0.2754,0.676768885,0.083138983,0.408132083,0.022945689,0,0,1,0,0,0,0,0,1,0
179,PTQ10,L8-BO,PTQ10-L8-BO,xylene,0,24,2000,73.07410909,2.045377454,0.092903491,2.197318409,0.935724803,0.060647483,0.076190573,1.554351585,0.101040394,0.23871186,0.380205146,0.619794854,61.94427475,21.22174677,11.89446085,0.904820561,18.7365,0.4777,27.63,2.4732,0.882891508,0.527949983,0.446046065,0.207928718,0,0,1,0,0,0,0,0,1,0
179,PTQ10,L8-BO,PTQ10-L8-BO,xylene,0,24,2000,72.18209025,2.045088483,0.093092977,2.197078223,0.928123437,0.057699611,0.076769104,1.554228303,0.101020584,0.235378804,0.380510142,0.619489858,62.49675107,20.93737373,11.84830522,0.905475257,18.1825,0.862,52.54,8.234,0.868423148,0.951986256,0.840683701,0.694951712,0,0,1,0,0,0,0,0,1,0
180,PTQ10,L8-BO,PTQ10-L8-BO,xylene,0,24,1000,101.8971751,2.04947978,0.092932895,2.202837788,1,0.05301266,0.072269746,1.566607671,0.095850676,0.34294872,0.410501661,0.589498339,60.01617596,22.01762815,11.94397639,0.903878556,18.4509,0.8738,48.2,7.7713,0.838005796,0.966722791,0.803116814,0.650645961,0,0,1,0,0,0,0,0,1,0
180,PTQ10,L8-BO,PTQ10-L8-BO,xylene,0,24,1000,94.0994307,2.04998539,0.092849773,2.202766717,1,0.057326715,0.076050728,1.562040674,0.097329014,0.316418511,0.398970564,0.601029436,61.37806792,21.61650294,11.90169047,0.897036266,18.1175,0.8705,48.38,7.6307,0.838132794,0.970417845,0.788229438,0.641144216,0,0,1,0,0,0,0,0,1,0
180,PTQ10,L8-BO,PTQ10-L8-BO,xylene,0,24,1000,101.0196067,2.049385571,0.092894646,2.202846493,1,0.054955985,0.071987744,1.56643558,0.095975995,0.339392771,0.410151889,0.589848111,60.269919,21.80862678,11.82039243,0.899296633,18.0094,0.8707,48.29,7.573,0.82579248,0.968201112,0.801228885,0.640672469,0,0,1,0,0,0,0,0,1,0
180,PTQ10,L8-BO,PTQ10-L8-BO,xylene,0,24,1000,108.9692755,2.049894479,0.093149038,2.20430274,1,0.042598336,0.070835548,1.56810985,0.094690721,0.369344017,0.416767638,0.583232362,59.15844539,21.96587709,11.75129113,0.904316143,18.1086,0.8736,48.1,7.6089,0.824396855,0.966033844,0.813070724,0.647494809,0,0,1,0,0,0,0,0,1,0
181,PTQ10,L8-BO,PTQ10-L8-BO,xylene,2,24,1000,105.5996001,2.047129504,0.093294636,2.203014707,1,0.027714303,0.071975796,1.555206889,0.097183067,0.35481696,0.416902647,0.583097353,63.35759373,22.769502,12.90169247,0.894323162,0,-1.0381,-336.07,0,0,-1.16076609,-5.304336548,0,0,0,1,0,0,0,0,0,1,0
181,PTQ10,L8-BO,PTQ10-L8-BO,xylene,2,24,1000,97.44684468,2.048329854,0.093277921,2.203470963,1,0.036394021,0.076367318,1.551612076,0.097623558,0.328644221,0.403032191,0.596967809,64.59130525,22.29124895,12.80737816,0.889511916,16.0513,0.8465,44.85,6.0934,0.720071811,0.951645486,0.694365903,0.475772631,0,0,1,0,0,0,0,0,1,0
181,PTQ10,L8-BO,PTQ10-L8-BO,xylene,2,24,1000,105.9069639,2.046780982,0.093317675,2.202675943,1,0.028007189,0.071438589,1.555176775,0.097445318,0.355833866,0.417199525,0.582800475,62.88567267,22.39475116,12.64274884,0.897725494,14.6172,0.1089,25.12,0.3997,0.652706516,0.121306569,0.399455058,0.03161496,0,0,1,0,0,0,0,0,1,0
181,PTQ10,L8-BO,PTQ10-L8-BO,xylene,2,24,1000,94.70185586,2.048082365,0.093430393,2.20209845,1,0.036055631,0.076699187,1.551495429,0.098378698,0.318440191,0.401753512,0.598246488,64.49778882,21.88362445,12.58516514,0.891650873,16.0261,0.8644,46.26,6.4078,0.732332984,0.969437732,0.71723389,0.509155019,0,0,1,0,0,0,0,0,1,0
182,PTQ10,L8-BO,PTQ10-L8-BO,xylene,0,24,3000,64.88932847,2.042708256,0.093496569,2.195085915,0.876917794,0.056585611,0.074398342,1.552869291,0.101638432,0.205688704,0.382154327,0.617845673,52.06677636,20.07500277,9.054248882,0.866235792,15.9576,0.1663,26.03,0.6907,0.794899019,0.191980061,0.499934926,0.076284627,0,0,1,0,0,0,0,0,1,0
182,PTQ10,L8-BO,PTQ10-L8-BO,xylene,0,24,3000,64.44351432,2.042874021,0.093627779,2.195236952,0.872876226,0.05528157,0.074559013,1.552782908,0.101548089,0.204034897,0.382176304,0.617823696,51.62585203,19.88625139,8.85705,0.862718158,13.4437,0.0921,25.11,0.311,0.676029873,0.106755606,0.486384224,0.035113271,0,0,1,0,0,0,0,0,1,0
182,PTQ10,L8-BO,PTQ10-L8-BO,xylene,0,24,3000,63.74813798,2.042448232,0.09372025,2.194797574,0.868448587,0.055428273,0.074418961,1.553171502,0.101554304,0.201060438,0.38272121,0.61727879,51.31484444,19.59437883,8.617785637,0.857079623,17.6666,0.8499,52.64,7.9041,0.901615721,0.991623155,1.02582402,0.917184568,0,0,1,0,0,0,0,0,1,0
182,PTQ10,L8-BO,PTQ10-L8-BO,xylene,0,24,3000,63.81980412,2.042575728,0.093612299,2.195017952,0.870538717,0.053849788,0.074312044,1.552608408,0.101643931,0.20151238,0.38191072,0.61808928,50.82806935,19.77400381,8.586721378,0.854336859,18.2236,0.87,55.71,8.833,0.921593835,1.018333683,1.096047926,1.028681334,0,0,1,0,0,0,0,0,1,0
183,PTQ10,L8-BO,PTQ10-L8-BO,xylene,2,24,3000,63.98403088,2.039201053,0.094024601,2.19368241,0.867686309,0.024364127,0.074223006,1.541811274,0.104011718,0.20119345,0.38782102,0.61217898,52.20384598,19.49362155,8.704364507,0.855346415,17.181,0.8616,53.71,7.9504,0.881365218,1.007311172,1.0288514,0.913380867,0,0,1,0,0,0,0,0,1,0
183,PTQ10,L8-BO,PTQ10-L8-BO,xylene,2,24,3000,64.51147022,2.039171967,0.093976885,2.193568114,0.868735408,0.02507952,0.074214345,1.542369426,0.104070853,0.203293541,0.3883989,0.6116011,52.4491197,19.03475057,8.54494726,0.855901905,17.1641,0.8683,55.52,8.274,0.901724451,1.014485416,1.058549701,0.968291523,0,0,1,0,0,0,0,0,1,0
183,PTQ10,L8-BO,PTQ10-L8-BO,xylene,2,24,3000,63.78133483,2.039055063,0.094230491,2.193400752,0.859776146,0.023864141,0.074444416,1.542938005,0.103671915,0.200198832,0.389777964,0.610222036,50.05973659,19.14974852,8.036355929,0.838315562,17.529,0.8304,50.67,7.3748,0.915364501,0.990557778,1.012190704,0.917679613,0,0,1,0,0,0,0,0,1,0
183,PTQ10,L8-BO,PTQ10-L8-BO,xylene,2,24,3000,63.93950805,2.03914307,0.094069084,2.193591576,0.86870151,0.024318399,0.074226327,1.542291421,0.103852236,0.20123766,0.387119233,0.612880767,48.39867615,19.29699369,7.735409105,0.828247531,0,-0.4831,-213.03,0,0,-0.583279735,-4.401566674,0,0,0,1,0,0,0,0,0,1,0
184,PTQ10,L8-BO,PTQ10-L8-BO,xylene,1,24,2000,73.89700038,2.043728064,0.093061297,2.196716988,0.935219232,0.054081563,0.075463121,1.548597223,0.101810468,0.241143524,0.382917872,0.617082128,64.24238045,21.885,12.70473083,0.90364384,18.5744,0.8651,53.31,8.567,0.848727439,0.957346204,0.829826037,0.674315742,0,0,1,0,0,0,0,0,1,0
184,PTQ10,L8-BO,PTQ10-L8-BO,xylene,1,24,2000,73.88059723,2.043537078,0.093079424,2.196972543,0.937102751,0.051565323,0.075852235,1.545834607,0.10225321,0.241354214,0.382211732,0.617788268,65.25596586,21.5184977,12.63356249,0.899691594,0,-1.1861,-267.01,0,0,-1.318340649,-4.091733169,0,0,0,1,0,0,0,0,0,1,0
184,PTQ10,L8-BO,PTQ10-L8-BO,xylene,1,24,2000,73.73648386,2.043849372,0.093090211,2.196792605,0.933657236,0.054485728,0.075893242,1.548590684,0.101721643,0.240713172,0.382565538,0.617434462,64.13488549,21.66075326,12.53650633,0.902419862,18.3214,0.8638,53.31,8.4368,0.845833927,0.957204109,0.831216889,0.672978562,0,0,1,0,0,0,0,0,1,0
184,PTQ10,L8-BO,PTQ10-L8-BO,xylene,1,24,2000,73.33480199,2.043421417,0.093063751,2.196504076,0.931294319,0.053673583,0.075524524,1.547746489,0.102014834,0.239054731,0.38268113,0.61731887,63.98571842,21.44387365,12.36387122,0.901090027,18.099,0.8501,51.28,7.8892,0.844017284,0.943412949,0.801428839,0.638084938,0,0,1,0,0,0,0,0,1,0
185,D18CL,PY-IT,D18CL-PY-IT,CF,0,14,2000,128.6467813,2.12579929,0.123902769,2.296708762,0.857523054,0.012109063,0.05696292,1.544262675,0.072300736,0.315545006,0.542018453,0.457981547,53.22365021,18.116869,9.393445706,0.974175334,12.7842,0.9155,39.18,4.5853,0.705651733,0.939769226,0.736138913,0.488138234,0,0,0,0,1,0,0,0,0,1
185,D18CL,PY-IT,D18CL-PY-IT,CF,0,14,2000,133.7944465,2.124917026,0.123656747,2.296672059,0.857880681,0.006263662,0.05677566,1.544234608,0.072293129,0.328307377,0.544202816,0.455797184,52.58983982,18.09337526,9.265212605,0.973719686,12.471,0.9145,38.69,4.4129,0.689257799,0.939181998,0.735693437,0.476286966,0,0,0,0,1,0,0,0,0,1
185,D18CL,PY-IT,D18CL-PY-IT,CF,0,14,2000,135.452203,2.12492607,0.123188231,2.296023676,0.872477826,0.005117871,0.056714133,1.544506248,0.072263406,0.332006401,0.544519731,0.455480269,51.92521422,17.98761838,9.10335012,0.97465134,12.1306,0.9165,37.51,4.1703,0.674386111,0.940336264,0.722385079,0.458106076,0,0,0,0,1,0,0,0,0,1
185,D18CL,PY-IT,D18CL-PY-IT,CF,0,14,2000,138.4140611,2.124843064,0.123434602,2.296102816,0.875348584,0.002695922,0.056726511,1.544516639,0.072287063,0.340654381,0.542960027,0.457039973,50.69552728,17.96848775,8.864119853,0.973093221,11.7104,0.9082,36.77,3.9111,0.651718729,0.933312431,0.725310535,0.44122824,0,0,0,0,1,0,0,0,0,1
186,D18CL,PY-IT,D18CL-PY-IT,CF,0,12,2000,121.6386713,2.125380588,0.123756624,2.295081121,0.88502993,0.018278754,0.057846828,1.543860834,0.073190855,0.30514909,0.522560327,0.477439673,55.40090861,18.15475729,9.751601781,0.969546456,12.9691,0.9173,39.93,4.7503,0.714363723,0.946112478,0.720746302,0.487130228,0,0,0,0,1,0,0,0,0,1
186,D18CL,PY-IT,D18CL-PY-IT,CF,0,12,2000,117.5813677,2.123839875,0.123871956,2.287480959,0.937677787,0.021419185,0.058961103,1.543029596,0.073917199,0.298540711,0.50828772,0.49171228,54.80455855,18.01837888,9.564860493,0.968603963,13.3287,0.9153,41.07,5.0103,0.739728035,0.944968258,0.749390217,0.523823636,0,0,0,0,1,0,0,0,0,1
186,D18CL,PY-IT,D18CL-PY-IT,CF,0,12,2000,110.7790405,2.12358958,0.125370833,2.29550619,0.774216599,0.024116817,0.059365787,1.541938501,0.074023327,0.282411424,0.511323248,0.488676752,55.39998058,17.60625455,9.452898699,0.969144231,13.1117,0.9173,42.57,5.1198,0.744718302,0.946505144,0.768411822,0.541611643,0,0,0,0,1,0,0,0,0,1
186,D18CL,PY-IT,D18CL-PY-IT,CF,0,12,2000,122.9578033,2.12444627,0.124205116,2.295355889,0.871826896,0.018016054,0.057919119,1.543837502,0.073108135,0.309561327,0.521213076,0.478786924,54.50794071,17.63637447,9.309572362,0.968413077,12.6432,0.914,39.49,4.5635,0.716882034,0.943812121,0.724481598,0.490194374,0,0,0,0,1,0,0,0,0,1
187,D18CL,PY-IT,D18CL-PY-IT,CF,0,10,2000,97.41177682,2.124701569,0.125774495,2.29231045,0.835525455,0.038981561,0.061000493,1.539534903,0.076292701,0.250138991,0.493347243,0.506652757,58.23190818,19.73212189,11.162062,0.971425768,14.0849,0.9204,45.55,5.9052,0.713805645,0.947473323,0.782217197,0.529042035,0,0,0,0,1,0,0,0,0,1
187,D18CL,PY-IT,D18CL-PY-IT,CF,0,10,2000,100.9536287,2.126573333,0.12501704,2.295906031,0.851735656,0.038277451,0.060484354,1.54041391,0.075794712,0.257470431,0.49971673,0.50028327,58.62544488,19.55287278,11.14548561,0.972304441,13.5429,0.9177,43.34,5.3858,0.692629679,0.943840181,0.739269443,0.483227038,0,0,0,0,1,0,0,0,0,1
187,D18CL,PY-IT,D18CL-PY-IT,CF,0,10,2000,108.525818,2.126658514,0.124664977,2.297155842,0.85605942,0.031525397,0.05935008,1.542184533,0.074637263,0.272336809,0.516065739,0.483934261,57.70718532,19.62137753,10.98594004,0.970237014,13.7886,0.9169,43.9,5.5507,0.702733535,0.94502682,0.760737155,0.505254897,0,0,0,0,1,0,0,0,0,1
187,D18CL,PY-IT,D18CL-PY-IT,CF,0,10,2000,104.6448997,2.126575967,0.124905438,2.296616353,0.84992966,0.036121072,0.059991375,1.541194777,0.075192519,0.265590094,0.505658828,0.494341172,57.52831029,19.3537507,10.80728228,0.970665814,13.4325,0.9153,42.45,5.2198,0.694051515,0.942960993,0.737897564,0.482989142,0,0,0,0,1,0,0,0,0,1
188,D18CL,PY-IT,D18CL-PY-IT,CF,0,10,1000,140.4787415,2.123477653,0.123698041,2.293597509,0.89294969,0.002790692,0.057341369,1.544225725,0.072736014,0.357842898,0.521345058,0.478654942,52.72618123,18.42036833,9.344593498,0.962134496,13.1057,0.9177,40.33,4.8511,0.711478716,0.953816752,0.764895144,0.519134407,0,0,0,0,1,0,0,0,0,1
188,D18CL,PY-IT,D18CL-PY-IT,CF,0,10,1000,145.0842099,2.123044777,0.123220199,2.292612173,0.91024252,2.85739E-21,0.057052902,1.544180137,0.072777501,0.368265499,0.523619168,0.476380832,51.90291306,18.12762165,9.075622257,0.964592431,12.603,0.9193,39.92,4.6253,0.69523737,0.953045007,0.769128314,0.509639986,0,0,0,0,1,0,0,0,0,1
188,D18CL,PY-IT,D18CL-PY-IT,CF,0,10,1000,125.3403309,2.123230731,0.124289358,2.288713064,0.926583689,0.01204917,0.05819172,1.543382829,0.073326024,0.318381919,0.511643636,0.488356364,52.08047911,18.06724846,9.065951462,0.963488204,12.8934,0.9159,40.49,4.7818,0.713633846,0.950608421,0.777450605,0.527446018,0,0,0,0,1,0,0,0,0,1
188,D18CL,PY-IT,D18CL-PY-IT,CF,0,10,1000,161.1640051,2.122374226,0.12278969,2.29201428,0.922289851,2.25067E-19,0.057544038,1.543938009,0.073130824,0.415414508,0.517932534,0.482067466,49.37806358,17.82461849,8.451516903,0.960241268,12.2471,0.8733,36.22,3.8733,0.68708904,0.909458934,0.733524107,0.458296427,0,0,0,0,1,0,0,0,0,1
189,D18CL,PY-IT,D18CL-PY-IT,CF,2,10,1000,130.2565733,2.125877869,0.106392032,2.29847274,0.831695951,0.008923851,0.059553003,1.540639912,0.074194278,0.334918621,0.514480637,0.485519363,53.14799505,18.108748,9.273406624,0.963527229,12.1501,0.9091,38.81,4.2871,0.670951962,0.943512516,0.7302251,0.462300444,0,0,0,0,1,0,0,0,0,1
189,D18CL,PY-IT,D18CL-PY-IT,CF,2,10,1000,136.2901436,2.125649243,0.106421805,2.301160461,0.805406602,0.010900008,0.060076525,1.541359096,0.074494732,0.350357242,0.518402041,0.481597959,52.48578321,18.08824645,9.141066902,0.96285023,0.0621,0.912,14.59,0.0083,0.003433169,0.947187809,0.277980038,0.00090799,0,0,0,0,1,0,0,0,0,1
189,D18CL,PY-IT,D18CL-PY-IT,CF,2,10,1000,151.802102,2.127922397,0.108075046,2.299687197,0.845758744,7.2644E-20,0.058078088,1.541016764,0.073387403,0.390277242,0.52288821,0.47711179,50.54991213,18.4096227,8.927794639,0.959354019,12.8579,0.918,38.95,4.5982,0.698433651,0.956893891,0.770525573,0.515043209,0,0,0,0,1,0,0,0,0,1
189,D18CL,PY-IT,D18CL-PY-IT,CF,2,10,1000,123.737833,2.128827643,0.108262275,2.302184523,0.809630984,0.016434978,0.059030617,1.540683459,0.073876192,0.315529468,0.518734048,0.481265952,50.41324796,17.79811837,8.635408373,0.962418829,12.1903,0.9123,38.57,4.2898,0.684920717,0.947924098,0.765076673,0.496768632,0,0,0,0,1,0,0,0,0,1
190,D18CL,PY-IT,D18CL-PY-IT,CF,0,10,3000,80.44165586,2.120960423,0.125529173,2.283212689,0.819296516,0.045102175,0.06287218,1.53361999,0.079034049,0.209295475,0.47053907,0.52946093,59.6095736,19.38162394,11.24720149,0.973505248,14.1341,0.9238,50.22,6.5573,0.729252618,0.948941982,0.842482121,0.58301614,0,0,0,0,1,0,0,0,0,1
190,D18CL,PY-IT,D18CL-PY-IT,CF,0,10,3000,77.13608955,2.118762634,0.125375125,2.279379487,0.787485465,0.04451337,0.063079929,1.53252352,0.079711763,0.202587825,0.4623066,0.5376934,59.80024401,19.13337698,11.14225318,0.973819436,13.3799,0.92,49.32,6.0707,0.699296314,0.94473366,0.824745799,0.544835941,0,0,0,0,1,0,0,0,0,1
190,D18CL,PY-IT,D18CL-PY-IT,CF,0,10,3000,79.58249596,2.120297953,0.125831136,2.282059571,0.803256309,0.045464225,0.063061921,1.533194571,0.07936123,0.208251561,0.466395559,0.533604441,59.40676636,19.10912818,11.05409687,0.973747777,13.1924,0.9167,47.82,5.7837,0.690371632,0.941414216,0.804958811,0.523217778,0,0,0,0,1,0,0,0,0,1
190,D18CL,PY-IT,D18CL-PY-IT,CF,0,10,3000,77.63540578,2.119495989,0.125994917,2.280696475,0.790747889,0.04406293,0.063047053,1.532753015,0.079448145,0.203495109,0.464386166,0.535613834,59.91544143,18.8910048,11.03315563,0.974778457,13.3105,0.8846,42.92,5.0532,0.704594602,0.907488254,0.716342882,0.458001334,0,0,0,0,1,0,0,0,0,1
191,D18CL,PY-IT,D18CL-PY-IT,CF,2,10,3000,75.92438012,2.121116488,0.110302306,2.288171688,0.684926106,0.047300121,0.064029756,1.528416295,0.080547461,0.200428341,0.467227111,0.532772889,60.08922998,18.94774757,11.0336843,0.969094937,14.5771,0.9253,52.28,7.0526,0.76933155,0.954808414,0.87003944,0.639188127,0,0,0,0,1,0,0,0,0,1
191,D18CL,PY-IT,D18CL-PY-IT,CF,2,10,3000,78.59049452,2.123802114,0.11027804,2.294638305,0.674426625,0.047692252,0.063582774,1.529228931,0.079429878,0.205915536,0.475937367,0.524062633,59.47428473,19.02462577,10.96429443,0.969025797,14.4145,0.9233,50.66,6.7418,0.757675876,0.952812611,0.851796709,0.614886808,0,0,0,0,1,0,0,0,0,1
191,D18CL,PY-IT,D18CL-PY-IT,CF,2,10,3000,77.0905565,2.122168993,0.110407667,2.289553682,0.691859753,0.046846705,0.064029338,1.528790428,0.080467549,0.202815921,0.470149447,0.529850553,60.08556278,18.56012202,10.81950314,0.970189024,14.0678,0.9085,47.07,6.0157,0.757958379,0.936415459,0.78338286,0.556005199,0,0,0,0,1,0,0,0,0,1
191,D18CL,PY-IT,D18CL-PY-IT,CF,2,10,3000,78.54672975,2.123282446,0.110211251,2.290884774,0.709253205,0.048198079,0.063954194,1.529339759,0.080312624,0.206533804,0.470756506,0.529243494,59.73584799,18.67011707,10.81581277,0.969788626,14.1968,0.9233,50.37,6.6022,0.760402302,0.952063135,0.84321227,0.61042107,0,0,0,0,1,0,0,0,0,1
192,D18CL,PY-IT,D18CL-PY-IT,CF,1,10,2000,90.82827348,2.126987525,0.108852102,2.297118887,0.772374992,0.043761004,0.063166747,1.53338525,0.078456816,0.236623053,0.484207298,0.515792702,59.9779658,19.19187337,11.13931553,0.967719303,14.4625,0.9223,48.2,6.4292,0.753574168,0.953065623,0.803628455,0.577162931,0,0,0,0,1,0,0,0,0,1
192,D18CL,PY-IT,D18CL-PY-IT,CF,1,10,2000,94.01978614,2.128670179,0.109063565,2.300587701,0.77345703,0.043954949,0.062469511,1.534727059,0.077867237,0.24271111,0.492615017,0.507384983,59.87943636,19.01862161,11.03249823,0.968762066,13.8559,0.918,45.93,5.8424,0.72854386,0.947601101,0.767041288,0.529562741,0,0,0,0,1,0,0,0,0,1
192,D18CL,PY-IT,D18CL-PY-IT,CF,1,10,2000,94.10068466,2.12923142,0.108958472,2.301710617,0.76309015,0.043942094,0.062364316,1.534747957,0.077637182,0.242342556,0.495434787,0.504565213,59.29517678,18.8257538,10.80288814,0.967761044,13.5245,0.9161,45,5.5757,0.718404168,0.946617975,0.758915015,0.516130495,0,0,0,0,1,0,0,0,0,1
192,D18CL,PY-IT,D18CL-PY-IT,CF,1,10,2000,94.88380879,2.129357671,0.109062125,2.303624331,0.740703656,0.042787981,0.062278896,1.534911141,0.07721364,0.243938621,0.498691245,0.501308755,59.31127982,18.77899675,10.76830706,0.966802465,14.0324,0.9213,47.47,6.1366,0.747239066,0.952935096,0.800353662,0.569876023,0,0,0,0,1,0,0,0,0,1
193,PTQ10,PY-IT,PTQ10-PY-IT,CF,0,14,2000,82.15946712,2.053329799,0.092756248,2.201952283,0.903347351,0.041854446,0.064711126,1.535544231,0.079380147,0.206999847,0.410976762,0.589023238,52.5240779,17.78612995,9.13226524,0.977549187,11.538,0.8991,38.27,3.9703,0.648707731,0.919749115,0.728618217,0.434755222,0,0,1,0,0,0,0,0,0,1
193,PTQ10,PY-IT,PTQ10-PY-IT,CF,0,14,2000,87.74457831,2.053961594,0.092766563,2.202387847,0.926508244,0.041358808,0.064646018,1.536559592,0.079097641,0.213106755,0.414203831,0.585796169,52.45748433,17.76675199,9.11400457,0.977898416,12.4256,0.9272,38.45,4.4293,0.699373752,0.948155744,0.732974531,0.485988345,0,0,1,0,0,0,0,0,0,1
193,PTQ10,PY-IT,PTQ10-PY-IT,CF,0,14,2000,81.71118286,2.05298369,0.092852328,2.201826143,0.893806785,0.042055893,0.064806074,1.535322903,0.079499209,0.206714685,0.410636789,0.589363211,52.2967382,17.75661653,9.092684117,0.979168166,13.6506,0.9324,43.08,5.4838,0.768761322,0.95223684,0.823760745,0.603100243,0,0,1,0,0,0,0,0,0,1
193,PTQ10,PY-IT,PTQ10-PY-IT,CF,0,14,2000,80.47840115,2.05296026,0.092949404,2.201916971,0.893865693,0.041813926,0.064766065,1.535109679,0.07926769,0.204964287,0.41147119,0.58852881,52.17227804,17.68799533,9.015719246,0.976971656,5.6449,0.8311,33.44,1.5689,0.319137352,0.850689982,0.640953419,0.174018285,0,0,1,0,0,0,0,0,0,1
194,PTQ10,PY-IT,PTQ10-PY-IT,CF,0,12,2000,59.72870349,2.049618476,0.093210572,2.199519337,0.783860913,0.040960788,0.064727085,1.532801089,0.08047995,0.178266991,0.41519622,0.58480378,53.52289872,17.07374941,8.864672328,0.970050084,13.4455,0.9263,45.81,5.7056,0.787495451,0.954899149,0.855895348,0.643633491,0,0,1,0,0,0,0,0,0,1
194,PTQ10,PY-IT,PTQ10-PY-IT,CF,0,12,2000,63.84837911,2.050157651,0.093109819,2.199720265,0.799598697,0.040689675,0.064832097,1.533124238,0.080309239,0.185017173,0.40880749,0.59119251,53.46928822,16.88311977,8.764038222,0.970838876,8.1856,0.1286,25.03,0.2634,0.484839302,0.132462763,0.468119192,0.030054638,0,0,1,0,0,0,0,0,0,1
194,PTQ10,PY-IT,PTQ10-PY-IT,CF,0,12,2000,59.53577103,2.049541973,0.093087328,2.19919371,0.780171846,0.040997925,0.064731526,1.532687813,0.080419735,0.179810267,0.407504717,0.592495283,53.10910568,16.89650214,8.69217642,0.968640752,10.0538,0.327,26,0.8548,0.595022562,0.337586457,0.489558234,0.098341308,0,0,1,0,0,0,0,0,0,1
194,PTQ10,PY-IT,PTQ10-PY-IT,CF,0,12,2000,56.96664825,2.049078552,0.093162208,2.199435207,0.756478777,0.040841121,0.064625428,1.531928384,0.080447702,0.176881312,0.407580306,0.592419694,52.88168112,16.94575247,8.677650924,0.968358267,13.468,0.9343,45.78,5.7607,0.794771435,0.964828857,0.865706215,0.663854775,0,0,1,0,0,0,0,0,0,1
195,PTQ10,PY-IT,PTQ10-PY-IT,CF,0,10,2000,40.22266365,2.046256593,0.093292919,2.196925373,0.7,0.034699534,0.063643582,1.531139383,0.080461958,0.154421949,0.411572859,0.588427141,52.43231638,15.41812711,7.736954809,0.957060503,12.5029,0.9283,48.26,5.6007,0.810922099,0.969949128,0.920424718,0.723889455,0,0,1,0,0,0,0,0,0,1
195,PTQ10,PY-IT,PTQ10-PY-IT,CF,0,10,2000,41.17503127,2.046627779,0.093845674,2.197866332,0.711036534,0.037070775,0.063806019,1.531701411,0.080649743,0.15278632,0.425515334,0.574484666,51.63553968,15.64512088,7.711004104,0.954516172,12.4235,0.9164,47.76,5.4377,0.794081432,0.960067547,0.924944337,0.705187019,0,0,1,0,0,0,0,0,0,1
195,PTQ10,PY-IT,PTQ10-PY-IT,CF,0,10,2000,38.99744792,2.046334502,0.093292066,2.196951471,0.7,0.036484874,0.063678927,1.531408002,0.080458042,0.151821864,0.41603641,0.58396359,51.71925245,15.54887436,7.660198466,0.952552297,12.5459,0.8832,43.02,4.7663,0.806868697,0.927193187,0.831798566,0.622216255,0,0,1,0,0,0,0,0,0,1
195,PTQ10,PY-IT,PTQ10-PY-IT,CF,0,10,2000,31.3600649,2.044479142,0.092433401,2.193579802,0.7,0.033986752,0.063038156,1.530677745,0.080250185,0.14194335,0.413143287,0.586856713,51.11416775,14.7050049,7.109258689,0.945840378,7.6801,0.9167,23.47,1.6527,0.522277963,0.969191019,0.459168192,0.232471496,0,0,1,0,0,0,0,0,0,1
196,PTQ10,PY-IT,PTQ10-PY-IT,CF,0,10,1000,78.68053536,2.051937667,0.093069871,2.201497631,0.860046773,0.041172006,0.064510076,1.535195424,0.079558807,0.20244993,0.414804022,0.585195978,53.41010454,17.74824941,9.152620792,0.965531658,13.7598,0.939,45.78,5.9152,0.775276461,0.972521193,0.857141179,0.646284833,0,0,1,0,0,0,0,0,0,1
196,PTQ10,PY-IT,PTQ10-PY-IT,CF,0,10,1000,75.6815704,2.05181921,0.092956441,2.20097388,0.857241429,0.040900881,0.064679363,1.535018088,0.079706008,0.199102921,0.412112233,0.587887767,53.59560814,17.67288897,9.149687459,0.965983053,13.7627,0.9208,46.38,5.8776,0.778746476,0.953225833,0.865369414,0.642382598,0,0,1,0,0,0,0,0,0,1
196,PTQ10,PY-IT,PTQ10-PY-IT,CF,0,10,1000,79.11226905,2.052284664,0.092984438,2.201305757,0.86980615,0.040721844,0.06471527,1.535636807,0.079457243,0.203446131,0.412244516,0.587755484,53.27367627,17.64375767,9.069941384,0.964940931,13.6947,0.9383,45.65,5.8662,0.776178196,0.972391128,0.856895998,0.64677375,0,0,1,0,0,0,0,0,0,1
196,PTQ10,PY-IT,PTQ10-PY-IT,CF,0,10,1000,70.2387942,2.050880945,0.093102526,2.200499067,0.824100853,0.040610917,0.064650642,1.534010922,0.079996371,0.192994488,0.410163318,0.589836682,53.67019241,17.3669991,8.992608171,0.964778767,13.6044,0.9295,48.15,6.089,0.783347769,0.963433309,0.897146029,0.677111677,0,0,1,0,0,0,0,0,0,1
197,PTQ10,PY-IT,PTQ10-PY-IT,CF,2,10,1000,66.81849877,2.05024451,0.093452918,2.202164891,0.789297341,0.040114009,0.065079609,1.529995744,0.080514971,0.188990695,0.410853248,0.589146752,54.36082698,17.58612808,9.219820782,0.964419965,12.6218,0.9296,43.39,5.0909,0.717713413,0.963895433,0.798185061,0.552169084,0,0,1,0,0,0,0,0,0,1
197,PTQ10,PY-IT,PTQ10-PY-IT,CF,2,10,1000,68.35959414,2.050294676,0.09350781,2.202260778,0.792140744,0.040209447,0.065086355,1.529940042,0.080459827,0.190945452,0.411222592,0.588777408,54.34709269,17.59300527,9.207172666,0.962963749,11.5058,0.9271,33.77,3.6025,0.653998554,0.962756906,0.621376385,0.391271037,0,0,1,0,0,0,0,0,0,1
197,PTQ10,PY-IT,PTQ10-PY-IT,CF,2,10,1000,77.01507422,2.051569881,0.09323489,2.203136463,0.835330076,0.04126303,0.065197487,1.531512358,0.080079058,0.201562691,0.411583655,0.588416345,53.54867002,17.56162768,9.052341411,0.962603576,12.5288,0.9244,39.91,4.622,0.713419065,0.960312244,0.745303291,0.510586133,0,0,1,0,0,0,0,0,0,1
197,PTQ10,PY-IT,PTQ10-PY-IT,CF,2,10,1000,66.43594396,2.049872761,0.093452713,2.201792222,0.778600389,0.040538631,0.06520275,1.529567039,0.080622697,0.188839682,0.410212493,0.589787507,53.8744666,17.41912645,9.039706497,0.963263213,11.728,0.9078,36.36,3.871,0.673282902,0.942421539,0.674902274,0.428221868,0,0,1,0,0,0,0,0,0,1
198,PTQ10,PY-IT,PTQ10-PY-IT,CF,0,10,3000,34.83143068,2.047727132,0.093583626,2.198709015,0.701299396,0.036374701,0.063617575,1.531300852,0.080033008,0.146372802,0.412534558,0.587465442,47.22727628,12.87174533,5.386787385,0.886134196,10.5649,0.8579,40.24,3.6471,0.820782243,0.968137788,0.852049984,0.677045471,0,0,1,0,0,0,0,0,0,1
198,PTQ10,PY-IT,PTQ10-PY-IT,CF,0,10,3000,21.25806419,2.044109037,0.092365401,2.192707065,0.7,0.032770892,0.062249832,1.530515304,0.08005268,0.128338749,0.409904022,0.590095978,45.72538922,13.0582532,5.286885367,0.885436452,9.4024,0.8513,34.25,2.7414,0.72003505,0.961446751,0.749036817,0.51852836,0,0,1,0,0,0,0,0,0,1
198,PTQ10,PY-IT,PTQ10-PY-IT,CF,0,10,3000,20.39412396,2.04392504,0.092276231,2.192324722,0.7,0.032577614,0.062161334,1.530439164,0.080018121,0.127168952,0.409911606,0.590088394,46.26590569,12.86237764,5.200895671,0.873968576,10.6964,0.9312,48.8,4.8613,0.831603635,1.065484533,1.054772392,0.934704387,0,0,1,0,0,0,0,0,0,1
198,PTQ10,PY-IT,PTQ10-PY-IT,CF,0,10,3000,21.64203763,2.044002031,0.092422834,2.192546904,0.7,0.031886235,0.062279987,1.530609688,0.080153425,0.128708193,0.411082185,0.588917815,45.55890418,12.7621351,5.164235232,0.888197219,10.6137,0.9251,46.84,4.5987,0.831655512,1.041547958,1.028119549,0.890490033,0,0,1,0,0,0,0,0,0,1
199,PTQ10,PY-IT,PTQ10-PY-IT,CF,2,10,3000,26.51074518,2.043266483,0.092100128,2.192761452,0.7,0.033117362,0.063098057,1.526725521,0.080677494,0.135705238,0.410977418,0.589022582,50.16433877,13.45412709,6.349022221,0.940711015,11.5323,0.9167,44.9,4.7462,0.857157058,0.974475674,0.895058145,0.747548179,0,0,1,0,0,0,0,0,0,1
199,PTQ10,PY-IT,PTQ10-PY-IT,CF,2,10,3000,21.36966238,2.04251358,0.091914463,2.191574636,0.7,0.031689995,0.062675971,1.526543699,0.080543343,0.128514662,0.41100832,0.58899168,50.52987965,13.33212287,6.336831578,0.940642491,11.6139,0.9143,45.52,4.8336,0.871121585,0.971995215,0.900853125,0.762778676,0,0,1,0,0,0,0,0,0,1
199,PTQ10,PY-IT,PTQ10-PY-IT,CF,2,10,3000,19.3471816,2.041963019,0.091709954,2.19086003,0.7,0.031577042,0.062482084,1.526391593,0.080486705,0.125584618,0.412016668,0.587983332,51.05835512,12.72950113,6.085128759,0.936249435,11.0354,0.8453,39.87,3.7188,0.866915356,0.902857688,0.780871219,0.611129221,0,0,1,0,0,0,0,0,0,1
199,PTQ10,PY-IT,PTQ10-PY-IT,CF,2,10,3000,23.05592997,2.042453774,0.091885907,2.19175081,0.7,0.032011966,0.062746811,1.526325107,0.080667847,0.130874423,0.411096342,0.588903658,48.73903099,13.14900385,6.016604391,0.938818661,11.6996,0.8981,43.46,4.5665,0.889770825,0.956627768,0.891687814,0.758982925,0,0,1,0,0,0,0,0,0,1
200,PTQ10,PY-IT,PTQ10-PY-IT,CF,1,10,2000,40.53759753,2.045626823,0.093071973,2.197355624,0.7,0.036074636,0.064091756,1.52715753,0.08093755,0.154662369,0.412353143,0.587646857,53.83373137,15.52962167,7.982120861,0.954779181,12.8562,0.9151,46.66,5.4891,0.827850174,0.95844151,0.866742817,0.687674378,0,0,1,0,0,0,0,0,0,1
200,PTQ10,PY-IT,PTQ10-PY-IT,CF,1,10,2000,38.85795018,2.045325427,0.092997769,2.196492225,0.7,0.036061824,0.063960728,1.526747856,0.080880226,0.153265769,0.407284743,0.592715257,53.68287674,15.417127,7.894309878,0.9538387,13.038,0.8414,39.02,4.2802,0.845682856,0.882119797,0.726861196,0.542187989,0,0,1,0,0,0,0,0,0,1
200,PTQ10,PY-IT,PTQ10-PY-IT,CF,1,10,2000,38.44796868,2.045042871,0.092842015,2.196125768,0.7,0.034805049,0.063949478,1.526778684,0.080954996,0.152812118,0.40728026,0.59271974,53.64345201,15.29062127,7.806932113,0.951784338,12.6314,0.9307,49.25,5.7899,0.826088082,0.977847568,0.918099007,0.741635756,0,0,1,0,0,0,0,0,0,1
200,PTQ10,PY-IT,PTQ10-PY-IT,CF,1,10,2000,37.56936936,2.045098801,0.092641105,2.195579935,0.7,0.035417965,0.063771177,1.527116804,0.080973627,0.150948446,0.410818031,0.589181969,53.22886405,14.95836873,7.545854876,0.947713388,12.3837,0.9175,46.35,5.2663,0.827877707,0.968119699,0.87076816,0.697906345,0,0,1,0,0,0,0,0,0,1
