Repository: i-MEET/ML_OrganicSolarCells

File: _Dataset 3 bands.csv (part 5 of 8)
plan_Info_PID,plan_Solutions_1_M1,plan_Solutions_1_M2,plan_Solutions_1_S1,plan_Solutions_1_ann. time,plan_Solutions_1_conc.,plan_Solutions_1_speed,features_A.1.c_UV,features_A.1.w_UV,features_A.1a.w_UV,features_A.2.a_UV,features_A_UV,features_Atot_UV,features_D.1.c_UV,features_D.1.w_UV,features_D.1a.a_UV,features_D.1a.c_UV,features_D.1a.w_UV,features_D.2.a_UV,features_D.2.c_UV,features_D.2.w_UV,features_D_UV,features_Dtot_UV,features_XA_UV,features_XD_UV,features_XamA_UV,features_XamD_UV,features_atot_UV,FF_IV,JSC_IV,PCE_IV,VOC_IV,date_IV,pos_IV,sigp_IV,xpos_IV,ypos_IV,EnergyLevel_HOMO_Acceptor,EnergyLevel_HOMO_Donor,EnergyLevel_LUMO_Acceptor,EnergyLevel_LUMO_Donor,EnergyLevel_Offset,plan2_Solutions_1_M1,plan2_Solutions_1_M2,plan2_Solutions_1_S1,FitSessionName,Overall_FitSessionName,FOM_UV,date_UV,name_UV,pos_UV,res_UV,xpos_UV,ypos_UV,PseudoFeature_M1,PseudoFeature_M2,HotOneEncoded_plan_Solutions_1_M1_PM6_321136,HotOneEncoded_plan_Solutions_1_M1_PTVT-T_321032,HotOneEncoded_plan_Solutions_1_M1_PTQ10_321145,HotOneEncoded_plan_Solutions_1_M1_PCE10_120058,HotOneEncoded_plan_Solutions_1_M1_D18CL_323001,HotOneEncoded_plan_Solutions_1_M2_BTP-4F-12 (Y12)_321125,HotOneEncoded_plan_Solutions_1_M2_ITIC_120057,HotOneEncoded_plan_Solutions_1_M2_ITIC-4F_120033,HotOneEncoded_plan_Solutions_1_M2_L8-BO_321144,HotOneEncoded_plan_Solutions_1_M2_PY-IT_321127,Paper_PID
25619,D18CL_323001,ITIC_120057,CF,0,10,2000,1.780094739,0.095,0.067326387,0.050865519,0.314893076,0.377871692,2.138539294,0.068928404,0.776983657,2.264739778,0.098898456,0.6,2.48,0.145953561,0.084996518,0.151037424,0.71443596,0.28556404,0.166666667,0.437248623,0.528909116,56.37369434,15.6862418,9.05782455,1.024303136,03.11.2023 16:37,B-1,1.55E-06,0.6,0.6,5.45,5.34,3.81,3.31,1.53,D18CL_323001,ITIC_120057,CF,Jonas_DonorAcceptor-3bands-NoBG-ZnOCorr-NoInt_D18CL:ITIC,Jonas_DonorAcceptor-3bands-NoBG-ZnOCorr-NoInt,861.4020291,03.11.2023 11:41,25619_192781_OD_x1y2,x1y2,0.010394813,0.6,0.6,5,2,0,0,0,0,1,0,1,0,0,0,131
25619,D18CL_323001,ITIC_120057,CF,0,10,2000,1.778847399,0.095,0.067684641,0.053863803,0.303440402,0.364128482,2.140455255,0.069710356,0.777,2.265506614,0.100153466,0.6,2.48,0.148851536,0.079993701,0.142148807,0.719227368,0.280772632,0.166666667,0.437253799,0.506277289,55.97865591,15.59097759,8.932910878,1.023522013,03.11.2023 16:37,B-3,3.49E-06,1.4,0.6,5.45,5.34,3.81,3.31,1.53,D18CL_323001,ITIC_120057,CF,Jonas_DonorAcceptor-3bands-NoBG-ZnOCorr-NoInt_D18CL:ITIC,Jonas_DonorAcceptor-3bands-NoBG-ZnOCorr-NoInt,986.5874306,03.11.2023 11:41,25619_192781_OD_x3y2,x3y2,0.009314561,1.4,0.6,5,2,0,0,0,0,1,0,1,0,0,0,131
25619,D18CL_323001,ITIC_120057,CF,0,10,2000,1.781303411,0.095,0.067576514,0.05908657,0.303139026,0.363766831,2.143978337,0.068547348,0.776999954,2.268288555,0.098046322,0.600000001,2.48,0.143986247,0.079532655,0.141329524,0.720192944,0.279807056,0.166666667,0.437253784,0.505096355,55.19957615,15.66433348,8.866367776,1.025411251,03.11.2023 16:37,A-2,1.96E-06,1,1.4,5.45,5.34,3.81,3.31,1.53,D18CL_323001,ITIC_120057,CF,Jonas_DonorAcceptor-3bands-NoBG-ZnOCorr-NoInt_D18CL:ITIC,Jonas_DonorAcceptor-3bands-NoBG-ZnOCorr-NoInt,893.3202818,03.11.2023 11:41,25619_192781_OD_x2y1,x2y1,0.009667104,1,1.4,5,2,0,0,0,0,1,0,1,0,0,0,131
25620,D18CL_323001,ITIC_120057,CF,0,10,1000,1.785347668,0.083054865,0.058924147,0.0661984,0.387603026,0.465123632,2.12109859,0.069691416,0.776999995,2.259746827,0.102991564,0.617726914,2.504969926,0.15,0.146349429,0.260062934,0.641384788,0.358615212,0.166666667,0.437253797,0.725186565,55.22834358,15.23586378,8.603508316,1.022460369,03.11.2023 16:39,A-1,2.53E-06,0.6,1.4,5.45,5.34,3.81,3.31,1.53,D18CL_323001,ITIC_120057,CF,Jonas_DonorAcceptor-3bands-NoBG-ZnOCorr-NoInt_D18CL:ITIC,Jonas_DonorAcceptor-3bands-NoBG-ZnOCorr-NoInt,337.6397927,03.11.2023 11:47,25620_192789_OD_x1y1,x1y1,0.013188753,0.6,1.4,5,2,0,0,0,0,1,0,1,0,0,0,132
25620,D18CL_323001,ITIC_120057,CF,0,10,1000,1.788337575,0.086881227,0.060296293,0.068128804,0.387197839,0.464637407,2.132730522,0.067043207,0.777,2.261359856,0.097283897,0.645154184,2.480000003,0.14016853,0.126101514,0.224082391,0.674639249,0.325360751,0.166666667,0.437253799,0.688719798,55.29669295,14.89065203,8.456488965,1.027016007,03.11.2023 16:39,B-1,1.97E-06,0.6,0.6,5.45,5.34,3.81,3.31,1.53,D18CL_323001,ITIC_120057,CF,Jonas_DonorAcceptor-3bands-NoBG-ZnOCorr-NoInt_D18CL:ITIC,Jonas_DonorAcceptor-3bands-NoBG-ZnOCorr-NoInt,475.3067282,03.11.2023 11:47,25620_192789_OD_x1y2,x1y2,0.014772787,0.6,0.6,5,2,0,0,0,0,1,0,1,0,0,0,132
25620,D18CL_323001,ITIC_120057,CF,0,10,1000,1.785455116,0.082190653,0.058662492,0.058510992,0.390843144,0.469011772,2.114089908,0.070506609,0.777,2.248146019,0.104104587,0.638515466,2.48,0.15,0.147695767,0.262455378,0.641193213,0.358806787,0.166666667,0.437253799,0.731467151,55.09654722,14.67126106,8.275364608,1.023753287,03.11.2023 16:39,B-3,1.33E-06,1.4,0.6,5.45,5.34,3.81,3.31,1.53,D18CL_323001,ITIC_120057,CF,Jonas_DonorAcceptor-3bands-NoBG-ZnOCorr-NoInt_D18CL:ITIC,Jonas_DonorAcceptor-3bands-NoBG-ZnOCorr-NoInt,379.8361494,03.11.2023 11:47,25620_192789_OD_x3y2,x3y2,0.013279834,1.4,0.6,5,2,0,0,0,0,1,0,1,0,0,0,132
25620,D18CL_323001,ITIC_120057,CF,0,10,1000,1.788097319,0.084289593,0.059124555,0.064519483,0.387764401,0.465317282,2.124680471,0.068464382,0.776999519,2.255290543,0.100358777,0.657077419,2.48,0.145626466,0.134847492,0.239623929,0.660079557,0.339920443,0.166666667,0.437253646,0.704941211,53.68876065,14.79529713,8.15161615,1.026210965,03.11.2023 16:39,B-2,1.97E-06,1,0.6,5.45,5.34,3.81,3.31,1.53,D18CL_323001,ITIC_120057,CF,Jonas_DonorAcceptor-3bands-NoBG-ZnOCorr-NoInt_D18CL:ITIC,Jonas_DonorAcceptor-3bands-NoBG-ZnOCorr-NoInt,432.2533756,03.11.2023 11:47,25620_192789_OD_x2y2,x2y2,0.014111755,1,0.6,5,2,0,0,0,0,1,0,1,0,0,0,132
25621,D18CL_323001,ITIC_120057,CF,2,10,1000,1.787010076,0.087895921,0.060464016,0.070440092,0.379111135,0.454933362,2.132203347,0.066438181,0.77699993,2.260443983,0.096694519,0.649929082,2.48,0.143080834,0.12391402,0.220195205,0.673847004,0.326152996,0.166666667,0.437253776,0.675128567,56.40714025,14.86500249,8.604474163,1.026184065,03.11.2023 16:42,B-1,4.72E-06,0.6,0.6,5.45,5.34,3.81,3.31,1.53,D18CL_323001,ITIC_120057,CF,Jonas_DonorAcceptor-3bands-NoBG-ZnOCorr-NoInt_D18CL:ITIC,Jonas_DonorAcceptor-3bands-NoBG-ZnOCorr-NoInt,433.1570495,03.11.2023 11:52,25621_192796_OD_x1y2,x1y2,0.013955083,0.6,0.6,5,2,0,0,0,0,1,0,1,0,0,0,133
25621,D18CL_323001,ITIC_120057,CF,2,10,1000,1.78645844,0.086544576,0.059734129,0.066760477,0.381504002,0.457804803,2.126667325,0.0671407,0.777,2.256956345,0.098467899,0.648085979,2.48,0.146197572,0.130262778,0.231476957,0.664176582,0.335823418,0.166666667,0.437253799,0.689281759,56.23245311,14.79087535,8.548080445,1.027750493,03.11.2023 16:42,A-1,2.12E-06,0.6,1.4,5.45,5.34,3.81,3.31,1.53,D18CL_323001,ITIC_120057,CF,Jonas_DonorAcceptor-3bands-NoBG-ZnOCorr-NoInt_D18CL:ITIC,Jonas_DonorAcceptor-3bands-NoBG-ZnOCorr-NoInt,412.7987826,03.11.2023 11:52,25621_192796_OD_x1y1,x1y1,0.013712009,0.6,1.4,5,2,0,0,0,0,1,0,1,0,0,0,133
25621,D18CL_323001,ITIC_120057,CF,2,10,1000,1.788383276,0.0883269,0.060556255,0.073570022,0.375169681,0.450203617,2.136550942,0.066183653,0.77699777,2.263419777,0.096068737,0.648916834,2.48,0.141171449,0.119032104,0.211519783,0.680350154,0.319649846,0.166666667,0.437253092,0.6617234,55.14888135,15.04549036,8.541705475,1.029441183,03.11.2023 16:42,A-2,1.81E-06,1,1.4,5.45,5.34,3.81,3.31,1.53,D18CL_323001,ITIC_120057,CF,Jonas_DonorAcceptor-3bands-NoBG-ZnOCorr-NoInt_D18CL:ITIC,Jonas_DonorAcceptor-3bands-NoBG-ZnOCorr-NoInt,455.5560881,03.11.2023 11:52,25621_192796_OD_x2y1,x2y1,0.013881571,1,1.4,5,2,0,0,0,0,1,0,1,0,0,0,133
25621,D18CL_323001,ITIC_120057,CF,2,10,1000,1.787127886,0.086506386,0.059765143,0.065662666,0.378715622,0.454458746,2.126503608,0.067257282,0.776999892,2.256598391,0.09835178,0.634511806,2.48,0.143610695,0.129651434,0.230390584,0.663589386,0.336410614,0.166666667,0.437253764,0.68484933,55.83756031,14.87779525,8.533369041,1.027201194,03.11.2023 16:42,A-3,2.06E-06,1.4,1.4,5.45,5.34,3.81,3.31,1.53,D18CL_323001,ITIC_120057,CF,Jonas_DonorAcceptor-3bands-NoBG-ZnOCorr-NoInt_D18CL:ITIC,Jonas_DonorAcceptor-3bands-NoBG-ZnOCorr-NoInt,381.5495383,03.11.2023 11:52,25621_192796_OD_x3y1,x3y1,0.013476619,1.4,1.4,5,2,0,0,0,0,1,0,1,0,0,0,133
25622,D18CL_323001,ITIC_120057,CF,0,10,3000,1.774661815,0.095,0.06818861,0.075148004,0.263746623,0.316495947,2.161163209,0.073863191,0.777,2.305303263,0.105390705,0.6,2.637393474,0.15,0.071637033,0.127299008,0.713158055,0.286841945,0.166666667,0.437253799,0.443794956,51.84770295,15.31020402,7.868835236,0.991288239,03.11.2023 16:44,A-1,3.71E-06,0.6,1.4,5.45,5.34,3.81,3.31,1.53,D18CL_323001,ITIC_120057,CF,Jonas_DonorAcceptor-3bands-NoBG-ZnOCorr-NoInt_D18CL:ITIC,Jonas_DonorAcceptor-3bands-NoBG-ZnOCorr-NoInt,887.5532802,03.11.2023 11:58,25622_192810_OD_x1y1,x1y1,0.005915906,0.6,1.4,5,2,0,0,0,0,1,0,1,0,0,0,134
25622,D18CL_323001,ITIC_120057,CF,0,10,3000,1.776387234,0.095,0.06791231,0.074944887,0.262256217,0.314707461,2.161106109,0.073435813,0.777,2.30478909,0.105005192,0.600004883,2.636136052,0.15,0.071529688,0.127108256,0.712304811,0.287695189,0.166666667,0.437253799,0.441815717,52.09402504,15.10800249,7.785009919,0.989154675,03.11.2023 16:44,B-3,3.19E-06,1.4,0.6,5.45,5.34,3.81,3.31,1.53,D18CL_323001,ITIC_120057,CF,Jonas_DonorAcceptor-3bands-NoBG-ZnOCorr-NoInt_D18CL:ITIC,Jonas_DonorAcceptor-3bands-NoBG-ZnOCorr-NoInt,727.1919403,03.11.2023 11:58,25622_192810_OD_x3y2,x3y2,0.00556544,1.4,0.6,5,2,0,0,0,0,1,0,1,0,0,0,134
25622,D18CL_323001,ITIC_120057,CF,0,10,3000,1.775162586,0.095,0.067955202,0.072935754,0.260243696,0.312292436,2.160035005,0.072551427,0.777,2.303100326,0.10413082,0.600000254,2.630840623,0.15,0.070346143,0.125005095,0.714141776,0.285858224,0.166666667,0.437253799,0.437297531,51.39974557,15.2699956,7.752693565,0.987762961,03.11.2023 16:44,B-1,4.33E-06,0.6,0.6,5.45,5.34,3.81,3.31,1.53,D18CL_323001,ITIC_120057,CF,Jonas_DonorAcceptor-3bands-NoBG-ZnOCorr-NoInt_D18CL:ITIC,Jonas_DonorAcceptor-3bands-NoBG-ZnOCorr-NoInt,654.320812,03.11.2023 11:58,25622_192810_OD_x1y2,x1y2,0.005713098,0.6,0.6,5,2,0,0,0,0,1,0,1,0,0,0,134
25622,D18CL_323001,ITIC_120057,CF,0,10,3000,1.775535023,0.095,0.068056084,0.073532833,0.262997198,0.315596638,2.160147808,0.073542846,0.776999708,2.304561539,0.105360474,0.600009507,2.637722344,0.15,0.072110781,0.128140838,0.711223765,0.288776235,0.166666667,0.437253706,0.443737475,51.04421438,15.22149773,7.654172601,0.985131804,03.11.2023 16:44,A-2,2.08E-06,1,1.4,5.45,5.34,3.81,3.31,1.53,D18CL_323001,ITIC_120057,CF,Jonas_DonorAcceptor-3bands-NoBG-ZnOCorr-NoInt_D18CL:ITIC,Jonas_DonorAcceptor-3bands-NoBG-ZnOCorr-NoInt,800.7569812,03.11.2023 11:58,25622_192810_OD_x2y1,x2y1,0.005817776,1,1.4,5,2,0,0,0,0,1,0,1,0,0,0,134
25623,D18CL_323001,ITIC_120057,CF,2,10,3000,1.77436366,0.095,0.067543402,0.081784416,0.257211314,0.308653577,2.152438765,0.067164865,0.777,2.273332632,0.095987119,0.6,2.48,0.15,0.060896416,0.108212931,0.740413468,0.259586532,0.166666667,0.437253799,0.416866508,58.09212577,15.42562345,9.1898343,1.025528387,03.11.2023 16:47,B-3,2.55E-06,1.4,0.6,5.45,5.34,3.81,3.31,1.53,D18CL_323001,ITIC_120057,CF,Jonas_DonorAcceptor-3bands-NoBG-ZnOCorr-NoInt_D18CL:ITIC,Jonas_DonorAcceptor-3bands-NoBG-ZnOCorr-NoInt,400.6206447,03.11.2023 12:04,25623_192819_OD_x3y2,x3y2,0.005846937,1.4,0.6,5,2,0,0,0,0,1,0,1,0,0,0,135
25623,D18CL_323001,ITIC_120057,CF,2,10,3000,1.77460769,0.095,0.067626373,0.089007399,0.261167052,0.313400462,2.154771018,0.068559968,0.777,2.275891654,0.096768613,0.6,2.48,0.15,0.062233893,0.110589629,0.739169308,0.260830692,0.166666667,0.437253798,0.423990091,57.6011178,15.40620985,9.082173015,1.023441564,03.11.2023 16:47,A-3,2.58E-06,1.4,1.4,5.45,5.34,3.81,3.31,1.53,D18CL_323001,ITIC_120057,CF,Jonas_DonorAcceptor-3bands-NoBG-ZnOCorr-NoInt_D18CL:ITIC,Jonas_DonorAcceptor-3bands-NoBG-ZnOCorr-NoInt,570.6412301,03.11.2023 12:04,25623_192819_OD_x3y1,x3y1,0.006105284,1.4,1.4,5,2,0,0,0,0,1,0,1,0,0,0,135
25623,D18CL_323001,ITIC_120057,CF,2,10,3000,1.773632408,0.095,0.067836684,0.086844201,0.249772056,0.299726467,2.159776458,0.076055622,0.776999805,2.305538002,0.106311859,0.600014608,2.649629861,0.15,0.070174092,0.124699347,0.706192831,0.293807169,0.166666667,0.437253737,0.424425815,57.46531755,15.45137679,9.080378062,1.022659216,03.11.2023 16:47,A-2,4.24E-06,1,1.4,5.45,5.34,3.81,3.31,1.53,D18CL_323001,ITIC_120057,CF,Jonas_DonorAcceptor-3bands-NoBG-ZnOCorr-NoInt_D18CL:ITIC,Jonas_DonorAcceptor-3bands-NoBG-ZnOCorr-NoInt,1178.073905,03.11.2023 12:04,25623_192819_OD_x2y1,x2y1,0.005597797,1,1.4,5,2,0,0,0,0,1,0,1,0,0,0,135
25623,D18CL_323001,ITIC_120057,CF,2,10,3000,1.776221542,0.095,0.067776202,0.085039554,0.25017682,0.300212184,2.162838569,0.075786834,0.776971793,2.308591529,0.106661265,0.600000001,2.65286699,0.15,0.071069367,0.126288261,0.703896531,0.296103469,0.166666667,0.437244866,0.426500445,57.45159306,15.33258223,9.050185751,1.02740131,03.11.2023 16:47,B-2,2.62E-06,1,0.6,5.45,5.34,3.81,3.31,1.53,D18CL_323001,ITIC_120057,CF,Jonas_DonorAcceptor-3bands-NoBG-ZnOCorr-NoInt_D18CL:ITIC,Jonas_DonorAcceptor-3bands-NoBG-ZnOCorr-NoInt,1294.422115,03.11.2023 12:04,25623_192819_OD_x2y2,x2y2,0.005769356,1,0.6,5,2,0,0,0,0,1,0,1,0,0,0,135
25624,D18CL_323001,ITIC_120057,CF,1,10,2000,1.78004104,0.095,0.06651732,0.068861642,0.307179738,0.368615686,2.144267108,0.069521887,0.776999998,2.267851249,0.09845722,0.600000862,2.48,0.146521734,0.083034121,0.147551632,0.714139917,0.285860083,0.166666667,0.437253798,0.516167318,58.20421622,15.87270725,9.482492683,1.026400995,03.11.2023 16:49,B-1,4.82E-06,0.6,0.6,5.45,5.34,3.81,3.31,1.53,D18CL_323001,ITIC_120057,CF,Jonas_DonorAcceptor-3bands-NoBG-ZnOCorr-NoInt_D18CL:ITIC,Jonas_DonorAcceptor-3bands-NoBG-ZnOCorr-NoInt,947.9143591,03.11.2023 12:10,25624_192824_OD_x1y2,x1y2,0.009278429,0.6,0.6,5,2,0,0,0,0,1,0,1,0,0,0,136
25624,D18CL_323001,ITIC_120057,CF,1,10,2000,1.77849896,0.095,0.067082044,0.08639911,0.283242765,0.339891318,2.160162364,0.07579595,0.776999741,2.304862242,0.105469054,0.600010899,2.632851173,0.15,0.08387787,0.149050953,0.695156337,0.304843663,0.166666667,0.437253717,0.488942271,58.0399886,15.67310745,9.341181598,1.026879268,03.11.2023 16:49,A-1,3.83E-06,0.6,1.4,5.45,5.34,3.81,3.31,1.53,D18CL_323001,ITIC_120057,CF,Jonas_DonorAcceptor-3bands-NoBG-ZnOCorr-NoInt_D18CL:ITIC,Jonas_DonorAcceptor-3bands-NoBG-ZnOCorr-NoInt,1748.957878,03.11.2023 12:10,25624_192824_OD_x1y1,x1y1,0.007795662,0.6,1.4,5,2,0,0,0,0,1,0,1,0,0,0,136
25624,D18CL_323001,ITIC_120057,CF,1,10,2000,1.779978448,0.095,0.066549519,0.056590567,0.302498355,0.362998027,2.137011022,0.06707179,0.777,2.263889155,0.097846383,0.6,2.48,0.15,0.083803358,0.148918567,0.709096035,0.290903965,0.166666667,0.437253799,0.511916593,58.07099769,15.66232561,9.338479438,1.026740353,03.11.2023 16:49,A-2,3.36E-06,1,1.4,5.45,5.34,3.81,3.31,1.53,D18CL_323001,ITIC_120057,CF,Jonas_DonorAcceptor-3bands-NoBG-ZnOCorr-NoInt_D18CL:ITIC,Jonas_DonorAcceptor-3bands-NoBG-ZnOCorr-NoInt,586.6228099,03.11.2023 12:10,25624_192824_OD_x2y1,x2y1,0.009138323,1,1.4,5,2,0,0,0,0,1,0,1,0,0,0,136
25624,D18CL_323001,ITIC_120057,CF,1,10,2000,1.77949333,0.095,0.066781299,0.102174347,0.303323257,0.363987909,2.168212635,0.075409552,0.776999972,2.307274811,0.103306372,0.6,2.607953775,0.15,0.087468045,0.155430713,0.700760221,0.299239779,0.166666667,0.43725379,0.519418622,58.48036847,15.41476924,9.251610767,1.026290302,03.11.2023 16:49,A-3,3.67E-06,1.4,1.4,5.45,5.34,3.81,3.31,1.53,D18CL_323001,ITIC_120057,CF,Jonas_DonorAcceptor-3bands-NoBG-ZnOCorr-NoInt_D18CL:ITIC,Jonas_DonorAcceptor-3bands-NoBG-ZnOCorr-NoInt,2161.857862,03.11.2023 12:10,25624_192824_OD_x3y1,x3y1,0.009080616,1.4,1.4,5,2,0,0,0,0,1,0,1,0,0,0,136
25633,D18CL_323001,L8-BO_321144,CF,0,15,2000,1.560394508,0.061384641,0.108386828,0.5,0.239473403,0.43703896,2.122322841,0.081946387,0.458558885,2.283291471,0.08791314,0.949999423,2.480000369,0.143549505,0.171384136,0.249973854,0.636143827,0.363856173,0.452054795,0.314391753,0.687012814,61.3921868,23.82701566,13.68902083,0.9358142,08.11.2023 12:00,B-3,1.47E-06,1.4,0.6,5.45,5.34,3.77,3.31,1.57,D18CL_323001,L8-BO_321144,CF,Jonas_DonorAcceptor-3bands-NoBG-ZnOCorr-NoInt_D18CL:L8-BO,Jonas_DonorAcceptor-3bands-NoBG-ZnOCorr-NoInt,25.04359649,03.11.2023 16:04,25633_193228_OD_x3y2,x3y2,0.007281034,1.4,0.6,5,4,0,0,0,0,1,0,0,0,1,0,137
25633,D18CL_323001,L8-BO_321144,CF,0,15,2000,1.561073113,0.061230411,0.108210498,0.5,0.241636859,0.440987268,2.122355855,0.082190164,0.459051409,2.283387629,0.088327697,0.949999536,2.48,0.143836378,0.173536784,0.253199089,0.635257756,0.364742244,0.452054795,0.31462319,0.694186357,61.14815769,23.83492303,13.66969448,0.937911104,08.11.2023 12:00,A-3,1.18E-06,1.4,1.4,5.45,5.34,3.77,3.31,1.57,D18CL_323001,L8-BO_321144,CF,Jonas_DonorAcceptor-3bands-NoBG-ZnOCorr-NoInt_D18CL:L8-BO,Jonas_DonorAcceptor-3bands-NoBG-ZnOCorr-NoInt,25.8367468,03.11.2023 16:04,25633_193228_OD_x3y1,x3y1,0.007343951,1.4,1.4,5,4,0,0,0,0,1,0,0,0,1,0,137
25633,D18CL_323001,L8-BO_321144,CF,0,15,2000,1.559870938,0.061316263,0.107880745,0.5,0.241748254,0.441190564,2.120739977,0.080627283,0.509259893,2.280395952,0.089543181,0.95,2.480007712,0.13993614,0.167900888,0.253406076,0.635175206,0.364824794,0.452054795,0.337423591,0.69459664,61.08823957,23.60165988,13.51193579,0.937167923,08.11.2023 12:00,B-1,2.08E-06,0.6,0.6,5.45,5.34,3.77,3.31,1.57,D18CL_323001,L8-BO_321144,CF,Jonas_DonorAcceptor-3bands-NoBG-ZnOCorr-NoInt_D18CL:L8-BO,Jonas_DonorAcceptor-3bands-NoBG-ZnOCorr-NoInt,25.06027098,03.11.2023 16:04,25633_193228_OD_x1y2,x1y2,0.007621238,0.6,0.6,5,4,0,0,0,0,1,0,0,0,1,0,137
25633,D18CL_323001,L8-BO_321144,CF,0,15,2000,1.56211085,0.061294368,0.103650914,0.5,0.263243328,0.459783745,2.115464129,0.077701603,0.776999964,2.276204236,0.098814689,0.95,2.493080971,0.129184109,0.153675769,0.273081835,0.627378004,0.372621996,0.427462735,0.437253787,0.73286558,59.5972434,24.08513538,13.47315459,0.938629131,08.11.2023 12:00,A-1,2.19E-06,0.6,1.4,5.45,5.34,3.77,3.31,1.57,D18CL_323001,L8-BO_321144,CF,Jonas_DonorAcceptor-3bands-NoBG-ZnOCorr-NoInt_D18CL:L8-BO,Jonas_DonorAcceptor-3bands-NoBG-ZnOCorr-NoInt,24.27465236,03.11.2023 16:04,25633_193228_OD_x1y1,x1y1,0.007561163,0.6,1.4,5,4,0,0,0,0,1,0,0,0,1,0,137
25634,D18CL_323001,L8-BO_321144,CF,0,12.5,2000,1.562290516,0.074985398,0.12,0.122830905,0.230118212,0.385343939,2.116325122,0.115,0.36027326,2.345222743,0.104627968,0.6,2.643520539,0.15,0.223410005,0.303898655,0.559083177,0.440916823,0.402823844,0.264853592,0.689242595,66.16772134,24.78623069,15.38492278,0.93807736,08.11.2023 12:03,A-1,2.16E-06,0.6,1.4,5.45,5.34,3.77,3.31,1.57,D18CL_323001,L8-BO_321144,CF,Jonas_DonorAcceptor-3bands-NoBG-ZnOCorr-NoInt_D18CL:L8-BO,Jonas_DonorAcceptor-3bands-NoBG-ZnOCorr-NoInt,2867.454382,03.11.2023 16:09,25634_193236_OD_x1y1,x1y1,0.011181614,0.6,1.4,5,4,0,0,0,0,1,0,0,0,1,0,138
25634,D18CL_323001,L8-BO_321144,CF,0,12.5,2000,1.561377986,0.075547457,0.12,0.126111148,0.228973176,0.38190376,2.11813369,0.115,0.351131749,2.34622338,0.103126059,0.6,2.643579072,0.15,0.223253397,0.301644753,0.558707615,0.441292385,0.400442729,0.259879726,0.683548513,66.68010391,24.48945558,15.29195942,0.936456781,08.11.2023 12:03,B-1,1.25E-06,0.6,0.6,5.45,5.34,3.77,3.31,1.57,D18CL_323001,L8-BO_321144,CF,Jonas_DonorAcceptor-3bands-NoBG-ZnOCorr-NoInt_D18CL:L8-BO,Jonas_DonorAcceptor-3bands-NoBG-ZnOCorr-NoInt,2472.413313,03.11.2023 16:09,25634_193236_OD_x1y2,x1y2,0.010815817,0.6,0.6,5,4,0,0,0,0,1,0,0,0,1,0,138
25634,D18CL_323001,L8-BO_321144,CF,0,12.5,2000,1.559334182,0.066379614,0.12,0.39205012,0.200387135,0.365706521,2.137582523,0.09894338,0.251896692,2.325519894,0.082522698,0.600015146,2.511186911,0.140214902,0.205493794,0.257257,0.587043235,0.412956765,0.452054795,0.201212044,0.622963521,66.24095656,24.42408114,15.15521862,0.936736357,08.11.2023 12:03,A-3,1.64E-06,1.4,1.4,5.45,5.34,3.77,3.31,1.57,D18CL_323001,L8-BO_321144,CF,Jonas_DonorAcceptor-3bands-NoBG-ZnOCorr-NoInt_D18CL:L8-BO,Jonas_DonorAcceptor-3bands-NoBG-ZnOCorr-NoInt,172.8553315,03.11.2023 16:09,25634_193236_OD_x3y1,x3y1,0.010992062,1.4,1.4,5,4,0,0,0,0,1,0,0,0,1,0,138
25634,D18CL_323001,L8-BO_321144,CF,0,12.5,2000,1.561309923,0.07435467,0.12,0.158972487,0.225727106,0.380903724,2.124517319,0.115,0.332259649,2.349805783,0.099389218,0.6,2.638038234,0.15,0.225600498,0.300558441,0.558950656,0.441049344,0.407390656,0.249395566,0.681462165,66.39305413,24.33972129,15.12036032,0.935672559,08.11.2023 12:03,B-3,1.76E-06,1.4,0.6,5.45,5.34,3.77,3.31,1.57,D18CL_323001,L8-BO_321144,CF,Jonas_DonorAcceptor-3bands-NoBG-ZnOCorr-NoInt_D18CL:L8-BO,Jonas_DonorAcceptor-3bands-NoBG-ZnOCorr-NoInt,2230.906841,03.11.2023 16:09,25634_193236_OD_x3y2,x3y2,0.010920992,1.4,0.6,5,4,0,0,0,0,1,0,0,0,1,0,138
25635,D18CL_323001,L8-BO_321144,CF,0,10,2000,1.567027066,0.082931252,0.087505186,0.201292263,0.256658923,0.340073074,2.108104321,0.077225033,0.577205517,2.259394068,0.098274851,0.870026761,2.484162076,0.15,0.094000411,0.148257967,0.696398642,0.303601358,0.245283019,0.365967219,0.488331041,66.60662368,23.84643747,14.90395326,0.938340698,08.11.2023 12:05,A-2,2.13E-06,1,1.4,5.45,5.34,3.77,3.31,1.57,D18CL_323001,L8-BO_321144,CF,Jonas_DonorAcceptor-3bands-NoBG-ZnOCorr-NoInt_D18CL:L8-BO,Jonas_DonorAcceptor-3bands-NoBG-ZnOCorr-NoInt,50.22130201,03.11.2023 16:15,25635_193258_OD_x2y1,x2y1,0.00689708,1,1.4,5,4,0,0,0,0,1,0,0,0,1,0,139
25635,D18CL_323001,L8-BO_321144,CF,0,10,2000,1.563723505,0.083601122,0.087689625,0.187512986,0.243494203,0.322629819,2.102194651,0.074905374,0.777,2.247070238,0.108054205,0.928283449,2.489688854,0.15,0.075682096,0.134487084,0.7057928,0.2942072,0.245283019,0.437253798,0.457116902,66.98161337,23.58913577,14.81110281,0.937388805,08.11.2023 12:05,A-1,2.07E-06,0.6,1.4,5.45,5.34,3.77,3.31,1.57,D18CL_323001,L8-BO_321144,CF,Jonas_DonorAcceptor-3bands-NoBG-ZnOCorr-NoInt_D18CL:L8-BO,Jonas_DonorAcceptor-3bands-NoBG-ZnOCorr-NoInt,40.75498605,03.11.2023 16:15,25635_193258_OD_x1y1,x1y1,0.005456674,0.6,1.4,5,4,0,0,0,0,1,0,0,0,1,0,139
25635,D18CL_323001,L8-BO_321144,CF,0,10,2000,1.566614448,0.082999965,0.087479572,0.200289126,0.253608038,0.33603065,2.105212851,0.076319507,0.777,2.252117866,0.108442051,0.946169041,2.496167378,0.149999152,0.082102727,0.145896546,0.697264344,0.302735656,0.245283019,0.437253799,0.481927196,66.86356446,23.57205236,14.78368046,0.937984464,08.11.2023 12:05,A-3,7.19E-06,1.4,1.4,5.45,5.34,3.77,3.31,1.57,D18CL_323001,L8-BO_321144,CF,Jonas_DonorAcceptor-3bands-NoBG-ZnOCorr-NoInt_D18CL:L8-BO,Jonas_DonorAcceptor-3bands-NoBG-ZnOCorr-NoInt,63.45851454,03.11.2023 16:15,25635_193258_OD_x3y1,x3y1,0.00663476,1.4,1.4,5,4,0,0,0,0,1,0,0,0,1,0,139
25635,D18CL_323001,L8-BO_321144,CF,0,10,2000,1.565026074,0.083064715,0.088052429,0.193078748,0.240274604,0.318363851,2.10372103,0.077296319,0.776999999,2.252470511,0.110435116,0.883787778,2.498145153,0.15,0.076745124,0.136376085,0.700100927,0.299899073,0.245283019,0.437253798,0.454739936,67.19872236,23.32742435,14.70983516,0.938382717,08.11.2023 12:05,B-1,1.45E-06,0.6,0.6,5.45,5.34,3.77,3.31,1.57,D18CL_323001,L8-BO_321144,CF,Jonas_DonorAcceptor-3bands-NoBG-ZnOCorr-NoInt_D18CL:L8-BO,Jonas_DonorAcceptor-3bands-NoBG-ZnOCorr-NoInt,62.5761094,03.11.2023 16:15,25635_193258_OD_x1y2,x1y2,0.005838314,0.6,0.6,5,4,0,0,0,0,1,0,0,0,1,0,139
25636,D18CL_323001,L8-BO_321144,CF,0,10,1000,1.561788678,0.067631364,0.12,0.391479035,0.196443556,0.35850949,2.126117746,0.097120706,0.227485387,2.303359978,0.081743013,0.702245011,2.480798278,0.149999972,0.182423156,0.223921758,0.615539587,0.384460413,0.452054795,0.185326351,0.582431248,65.90376093,24.30765637,14.99208752,0.935855552,08.11.2023 12:08,A-1,1.67E-06,0.6,1.4,5.45,5.34,3.77,3.31,1.57,D18CL_323001,L8-BO_321144,CF,Jonas_DonorAcceptor-3bands-NoBG-ZnOCorr-NoInt_D18CL:L8-BO,Jonas_DonorAcceptor-3bands-NoBG-ZnOCorr-NoInt,214.1559942,03.11.2023 16:21,25636_193276_OD_x1y1,x1y1,0.010400229,0.6,1.4,5,4,0,0,0,0,1,0,0,0,1,0,140
25636,D18CL_323001,L8-BO_321144,CF,0,10,1000,1.563673669,0.075447302,0.12,0.090637181,0.230004408,0.382312443,2.109911344,0.115,0.389897994,2.344189385,0.110197578,0.6,2.656475605,0.15,0.219366002,0.304896366,0.556326459,0.443673541,0.398386289,0.28052274,0.687208809,65.04993506,24.22374251,14.74316536,0.935626746,08.11.2023 12:08,A-2,1.60E-06,1,1.4,5.45,5.34,3.77,3.31,1.57,D18CL_323001,L8-BO_321144,CF,Jonas_DonorAcceptor-3bands-NoBG-ZnOCorr-NoInt_D18CL:L8-BO,Jonas_DonorAcceptor-3bands-NoBG-ZnOCorr-NoInt,3089.459402,03.11.2023 16:21,25636_193276_OD_x2y1,x2y1,0.011458544,1,1.4,5,4,0,0,0,0,1,0,0,0,1,0,140
25636,D18CL_323001,L8-BO_321144,CF,0,10,1000,1.557807338,0.068744944,0.12,0.393516947,0.194699389,0.355326384,2.129617294,0.09750452,0.237913326,2.306009165,0.080546808,0.6,2.48,0.135020665,0.185899275,0.23012719,0.606924955,0.393075045,0.452054795,0.192189002,0.585453574,66.49911419,23.66760636,14.68899607,0.933301399,08.11.2023 12:08,B-1,1.67E-06,0.6,0.6,5.45,5.34,3.77,3.31,1.57,D18CL_323001,L8-BO_321144,CF,Jonas_DonorAcceptor-3bands-NoBG-ZnOCorr-NoInt_D18CL:L8-BO,Jonas_DonorAcceptor-3bands-NoBG-ZnOCorr-NoInt,144.6226029,03.11.2023 16:21,25636_193276_OD_x1y2,x1y2,0.00950396,0.6,0.6,5,4,0,0,0,0,1,0,0,0,1,0,140
25636,D18CL_323001,L8-BO_321144,CF,0,10,1000,1.558680885,0.068899626,0.12,0.421784613,0.189102479,0.345112024,2.12535242,0.093327675,0.307557629,2.297933424,0.083989359,0.612099675,2.48,0.129398246,0.16760326,0.219150921,0.611615607,0.388384393,0.452054795,0.235215353,0.564262945,66.16674205,23.58299156,14.60097466,0.935714158,08.11.2023 12:08,A-3,9.81E-07,1.4,1.4,5.45,5.34,3.77,3.31,1.57,D18CL_323001,L8-BO_321144,CF,Jonas_DonorAcceptor-3bands-NoBG-ZnOCorr-NoInt_D18CL:L8-BO,Jonas_DonorAcceptor-3bands-NoBG-ZnOCorr-NoInt,154.300892,03.11.2023 16:21,25636_193276_OD_x3y1,x3y1,0.010286248,1.4,1.4,5,4,0,0,0,0,1,0,0,0,1,0,140
25637,D18CL_323001,L8-BO_321144,CF,2,10,1000,1.559005358,0.074839792,0.079565944,0.285811469,0.30377637,0.40250369,2.108451105,0.07086521,0.777,2.260012503,0.099208871,0.95,2.488261817,0.13763152,0.113134132,0.201039353,0.666901383,0.333098617,0.245283019,0.437253799,0.603543044,65.52557748,25.11421686,15.24278904,0.926262202,08.11.2023 12:10,B-3,4.99E-06,1.4,0.6,5.45,5.34,3.77,3.31,1.57,D18CL_323001,L8-BO_321144,CF,Jonas_DonorAcceptor-3bands-NoBG-ZnOCorr-NoInt_D18CL:L8-BO,Jonas_DonorAcceptor-3bands-NoBG-ZnOCorr-NoInt,19.36656975,03.11.2023 16:27,25637_193290_OD_x3y2,x3y2,0.006270645,1.4,0.6,5,4,0,0,0,0,1,0,0,0,1,0,141
25637,D18CL_323001,L8-BO_321144,CF,2,10,1000,1.563762242,0.07442978,0.078245982,0.269605086,0.313724377,0.415684799,2.105782063,0.070853641,0.777,2.258121884,0.099664111,0.95,2.491950724,0.140392041,0.122200191,0.21714974,0.656861744,0.343138256,0.245283019,0.437253799,0.632834539,64.40261031,25.11977639,15.01463538,0.928101663,08.11.2023 12:10,A-2,1.17E-05,1,1.4,5.45,5.34,3.77,3.31,1.57,D18CL_323001,L8-BO_321144,CF,Jonas_DonorAcceptor-3bands-NoBG-ZnOCorr-NoInt_D18CL:L8-BO,Jonas_DonorAcceptor-3bands-NoBG-ZnOCorr-NoInt,22.24384887,03.11.2023 16:27,25637_193290_OD_x2y1,x2y1,0.007546511,1,1.4,5,4,0,0,0,0,1,0,0,0,1,0,141
25637,D18CL_323001,L8-BO_321144,CF,2,10,1000,1.562164918,0.076495616,0.07922524,0.238344334,0.311364622,0.412558124,2.102599453,0.071324091,0.777,2.252823853,0.10347565,0.95,2.489621032,0.142598343,0.115473291,0.205196037,0.667835443,0.332164557,0.245283019,0.437253799,0.617754162,64.4209014,24.69469289,14.75872676,0.927723303,08.11.2023 12:10,A-1,1.04E-05,0.6,1.4,5.45,5.34,3.77,3.31,1.57,D18CL_323001,L8-BO_321144,CF,Jonas_DonorAcceptor-3bands-NoBG-ZnOCorr-NoInt_D18CL:L8-BO,Jonas_DonorAcceptor-3bands-NoBG-ZnOCorr-NoInt,22.51589176,03.11.2023 16:27,25637_193290_OD_x1y1,x1y1,0.006498327,0.6,1.4,5,4,0,0,0,0,1,0,0,0,1,0,141
25637,D18CL_323001,L8-BO_321144,CF,2,10,1000,1.563709672,0.077861682,0.079267203,0.195492166,0.312011483,0.413415215,2.097288611,0.072896148,0.777,2.251490528,0.108796431,0.924831551,2.50070563,0.15,0.119204465,0.211826335,0.6612088,0.3387912,0.245283019,0.437253798,0.62524155,63.58089199,25.07620992,14.75327742,0.925337144,08.11.2023 12:10,A-3,1.56E-05,1.4,1.4,5.45,5.34,3.77,3.31,1.57,D18CL_323001,L8-BO_321144,CF,Jonas_DonorAcceptor-3bands-NoBG-ZnOCorr-NoInt_D18CL:L8-BO,Jonas_DonorAcceptor-3bands-NoBG-ZnOCorr-NoInt,31.12265273,03.11.2023 16:27,25637_193290_OD_x3y1,x3y1,0.006674501,1.4,1.4,5,4,0,0,0,0,1,0,0,0,1,0,141
25638,D18CL_323001,L8-BO_321144,CF,0,10,3000,1.561736672,0.08221151,0.087266651,0.176989688,0.211638008,0.28042036,2.099157884,0.074345043,0.777,2.239970269,0.108535613,0.887806592,2.481638889,0.15,0.063730494,0.113249088,0.712324417,0.287675583,0.245283019,0.437253798,0.393669449,66.9217389,23.01023996,14.43355493,0.937313656,08.11.2023 12:13,A-3,4.60E-06,1.4,1.4,5.45,5.34,3.77,3.31,1.57,D18CL_323001,L8-BO_321144,CF,Jonas_DonorAcceptor-3bands-NoBG-ZnOCorr-NoInt_D18CL:L8-BO,Jonas_DonorAcceptor-3bands-NoBG-ZnOCorr-NoInt,22.93369329,03.11.2023 16:32,25638_193303_OD_x3y1,x3y1,0.003772085,1.4,1.4,5,4,0,0,0,0,1,0,0,0,1,0,142
25638,D18CL_323001,L8-BO_321144,CF,0,10,3000,1.561935961,0.081994123,0.087116706,0.177142212,0.208232818,0.275908483,2.098852204,0.07420031,0.777,2.239207955,0.108353116,0.88619663,2.480000001,0.15,0.062782546,0.111564585,0.712071382,0.287928618,0.245283019,0.437253799,0.387473068,66.06660967,22.96360236,14.21813457,0.937174756,08.11.2023 12:13,A-2,7.22E-06,1,1.4,5.45,5.34,3.77,3.31,1.57,D18CL_323001,L8-BO_321144,CF,Jonas_DonorAcceptor-3bands-NoBG-ZnOCorr-NoInt_D18CL:L8-BO,Jonas_DonorAcceptor-3bands-NoBG-ZnOCorr-NoInt,22.61608252,03.11.2023 16:32,25638_193303_OD_x2y1,x2y1,0.003752517,1,1.4,5,4,0,0,0,0,1,0,0,0,1,0,142
25638,D18CL_323001,L8-BO_321144,CF,0,10,3000,1.561893528,0.082291367,0.087285868,0.177360558,0.213071416,0.282319626,2.09892226,0.074093518,0.776999991,2.239388195,0.108123419,0.89853043,2.4800007,0.15,0.064132801,0.113963986,0.71241812,0.28758188,0.245283019,0.437253796,0.396283613,66.01797106,22.95497017,14.20020202,0.937034578,08.11.2023 12:13,B-2,6.65E-06,1,0.6,5.45,5.34,3.77,3.31,1.57,D18CL_323001,L8-BO_321144,CF,Jonas_DonorAcceptor-3bands-NoBG-ZnOCorr-NoInt_D18CL:L8-BO,Jonas_DonorAcceptor-3bands-NoBG-ZnOCorr-NoInt,23.60201491,03.11.2023 16:32,25638_193303_OD_x2y2,x2y2,0.003948443,1,0.6,5,4,0,0,0,0,1,0,0,0,1,0,142
25638,D18CL_323001,L8-BO_321144,CF,0,10,3000,1.561621121,0.082012974,0.087018315,0.176323611,0.20885435,0.276732014,2.098815733,0.073931229,0.777,2.239281331,0.108166523,0.889934941,2.48,0.15,0.062790565,0.111578835,0.712655892,0.287344108,0.245283019,0.437253799,0.388310849,65.84755938,22.64991202,13.94919016,0.935282466,08.11.2023 12:13,B-3,1.89E-05,1.4,0.6,5.45,5.34,3.77,3.31,1.57,D18CL_323001,L8-BO_321144,CF,Jonas_DonorAcceptor-3bands-NoBG-ZnOCorr-NoInt_D18CL:L8-BO,Jonas_DonorAcceptor-3bands-NoBG-ZnOCorr-NoInt,20.69671602,03.11.2023 16:32,25638_193303_OD_x3y2,x3y2,0.003612912,1.4,0.6,5,4,0,0,0,0,1,0,0,0,1,0,142
25639,D18CL_323001,L8-BO_321144,CF,2,10,3000,1.552328826,0.082547699,0.086360861,0.129846193,0.210578804,0.279016915,2.082890422,0.07675801,0.777,2.242181671,0.118563595,0.672478457,2.504451166,0.15,0.076649023,0.136205314,0.671970081,0.328029919,0.245283019,0.437253799,0.415222229,61.53757181,23.07174911,13.05480818,0.919495523,08.11.2023 12:15,A-2,1.34E-05,1,1.4,5.45,5.34,3.77,3.31,1.57,D18CL_323001,L8-BO_321144,CF,Jonas_DonorAcceptor-3bands-NoBG-ZnOCorr-NoInt_D18CL:L8-BO,Jonas_DonorAcceptor-3bands-NoBG-ZnOCorr-NoInt,17.38596254,03.11.2023 16:38,25639_193306_OD_x2y1,x2y1,0.00317546,1,1.4,5,4,0,0,0,0,1,0,0,0,1,0,143
25639,D18CL_323001,L8-BO_321144,CF,2,10,3000,1.552890884,0.082764711,0.086442969,0.124973221,0.215993048,0.286190789,2.082906013,0.078060807,0.776543313,2.244621025,0.120068066,0.661371482,2.506378326,0.149999998,0.080112612,0.142323526,0.667867511,0.332132489,0.245283019,0.437109136,0.428514314,61.6799688,22.92499156,12.99250403,0.918839233,08.11.2023 12:15,B-1,2.81E-05,0.6,0.6,5.45,5.34,3.77,3.31,1.57,D18CL_323001,L8-BO_321144,CF,Jonas_DonorAcceptor-3bands-NoBG-ZnOCorr-NoInt_D18CL:L8-BO,Jonas_DonorAcceptor-3bands-NoBG-ZnOCorr-NoInt,20.62194999,03.11.2023 16:38,25639_193306_OD_x1y2,x1y2,0.003208159,0.6,0.6,5,4,0,0,0,0,1,0,0,0,1,0,143
25639,D18CL_323001,L8-BO_321144,CF,2,10,3000,1.551790782,0.082182774,0.085982886,0.13571874,0.207913072,0.27548482,2.08404119,0.076772507,0.776973361,2.241599138,0.118360987,0.67641979,2.499596677,0.15,0.074949357,0.133183011,0.674104491,0.325895509,0.245283019,0.437245362,0.408667832,58.55463022,22.55827984,12.05263854,0.912462258,08.11.2023 12:15,A-3,5.84E-05,1.4,1.4,5.45,5.34,3.77,3.31,1.57,D18CL_323001,L8-BO_321144,CF,Jonas_DonorAcceptor-3bands-NoBG-ZnOCorr-NoInt_D18CL:L8-BO,Jonas_DonorAcceptor-3bands-NoBG-ZnOCorr-NoInt,16.47327392,03.11.2023 16:38,25639_193306_OD_x3y1,x3y1,0.002941824,1.4,1.4,5,4,0,0,0,0,1,0,0,0,1,0,143
25639,D18CL_323001,L8-BO_321144,CF,2,10,3000,1.551640314,0.082090348,0.085948522,0.137332275,0.206203015,0.273218995,2.08416133,0.076597715,0.777,2.239715715,0.117856378,0.689026539,2.495258448,0.15,0.073832454,0.131200272,0.675583528,0.324416472,0.245283019,0.437253799,0.404419266,58.28338658,22.41401208,11.90731995,0.911485246,08.11.2023 12:15,B-2,1.76E-05,1,0.6,5.45,5.34,3.77,3.31,1.57,D18CL_323001,L8-BO_321144,CF,Jonas_DonorAcceptor-3bands-NoBG-ZnOCorr-NoInt_D18CL:L8-BO,Jonas_DonorAcceptor-3bands-NoBG-ZnOCorr-NoInt,16.24580469,03.11.2023 16:38,25639_193306_OD_x2y2,x2y2,0.002937887,1,0.6,5,4,0,0,0,0,1,0,0,0,1,0,143
25640,D18CL_323001,L8-BO_321144,CF,1,10,2000,1.557796045,0.083073666,0.085093147,0.144483318,0.259587258,0.343953117,2.089553929,0.077047679,0.776999988,2.252270677,0.116903621,0.747507481,2.516772029,0.15,0.097921754,0.174006956,0.664053341,0.335946659,0.245283019,0.437253795,0.517960074,65.8688558,24.3334042,14.838864,0.925801041,08.11.2023 12:18,B-3,7.24E-06,1.4,0.6,5.45,5.34,3.77,3.31,1.57,D18CL_323001,L8-BO_321144,CF,Jonas_DonorAcceptor-3bands-NoBG-ZnOCorr-NoInt_D18CL:L8-BO,Jonas_DonorAcceptor-3bands-NoBG-ZnOCorr-NoInt,31.57427063,03.11.2023 16:44,25640_193319_OD_x3y2,x3y2,0.004664727,1.4,0.6,5,4,0,0,0,0,1,0,0,0,1,0,144
25640,D18CL_323001,L8-BO_321144,CF,1,10,2000,1.55865615,0.082730565,0.084897905,0.150284893,0.263131457,0.348649181,2.090038711,0.075960916,0.777,2.24858288,0.115078444,0.784802676,2.506481533,0.15,0.096779452,0.171977087,0.669672666,0.330327334,0.245283019,0.437253798,0.520626268,65.05092252,24.5548684,14.78522484,0.925628807,08.11.2023 12:18,B-2,8.85E-06,1,0.6,5.45,5.34,3.77,3.31,1.57,D18CL_323001,L8-BO_321144,CF,Jonas_DonorAcceptor-3bands-NoBG-ZnOCorr-NoInt_D18CL:L8-BO,Jonas_DonorAcceptor-3bands-NoBG-ZnOCorr-NoInt,32.64050164,03.11.2023 16:44,25640_193319_OD_x2y2,x2y2,0.005024356,1,0.6,5,4,0,0,0,0,1,0,0,0,1,0,144
25640,D18CL_323001,L8-BO_321144,CF,1,10,2000,1.556380041,0.083188174,0.08586726,0.140263077,0.245958934,0.325895588,2.087144427,0.076768804,0.776972746,2.246397839,0.116786153,0.736036697,2.50795583,0.15,0.090258619,0.160387106,0.670177228,0.329822772,0.245283019,0.437245167,0.486282695,65.02860398,24.40591115,14.70261475,0.926392693,08.11.2023 12:18,A-2,7.10E-06,1,1.4,5.45,5.34,3.77,3.31,1.57,D18CL_323001,L8-BO_321144,CF,Jonas_DonorAcceptor-3bands-NoBG-ZnOCorr-NoInt_D18CL:L8-BO,Jonas_DonorAcceptor-3bands-NoBG-ZnOCorr-NoInt,26.95329065,03.11.2023 16:44,25640_193319_OD_x2y1,x2y1,0.004267605,1,1.4,5,4,0,0,0,0,1,0,0,0,1,0,144
25640,D18CL_323001,L8-BO_321144,CF,1,10,2000,1.556291116,0.083206418,0.085745907,0.140356501,0.245386851,0.325137578,2.087477854,0.076920361,0.777,2.247482981,0.117631303,0.720743117,2.50702643,0.15,0.090168184,0.160228863,0.669880631,0.330119369,0.245283019,0.437253798,0.485366441,65.79773901,24.09220759,14.68743185,0.926527465,08.11.2023 12:18,A-3,5.10E-06,1.4,1.4,5.45,5.34,3.77,3.31,1.57,D18CL_323001,L8-BO_321144,CF,Jonas_DonorAcceptor-3bands-NoBG-ZnOCorr-NoInt_D18CL:L8-BO,Jonas_DonorAcceptor-3bands-NoBG-ZnOCorr-NoInt,27.08330062,03.11.2023 16:44,25640_193319_OD_x3y1,x3y1,0.004039089,1.4,1.4,5,4,0,0,0,0,1,0,0,0,1,0,144
26141,D18CL_323001,ITIC-4F_120033,CF,0,15,2000,1.685826598,0.072380255,0.083323365,0.207925697,0.358098377,0.537147565,2.088361864,0.071222851,0.777,2.236264799,0.104026604,0.743691868,2.48,0.15,0.214733113,0.381580741,0.584664216,0.415335784,0.333333333,0.437253799,0.918728306,55.59765464,18.1258854,8.930803819,0.886206331,29.11.2023 12:52,B-3,5.12E-06,1.4,0.6,5.47,5.34,3.97,3.31,1.37,D18CL_323001,ITIC-4F_120033,CF,Jonas_DonorAcceptor-3bands-NoBG-ZnOCorr-NoInt_D18CL:ITIC-4F,Jonas_DonorAcceptor-3bands-NoBG-ZnOCorr-NoInt,18.37533996,29.11.2023 10:45,26141_208095_OD_x3y2,x3y2,0.005649076,1.4,0.6,5,3,0,0,0,0,1,0,0,1,0,0,145
26141,D18CL_323001,ITIC-4F_120033,CF,0,15,2000,1.698333337,0.0889909,0.073222389,0.4687485,0.304020111,0.375696778,2.080129309,0.059798166,0.777,2.394681243,0.080068232,0.95,2.48,0.15,0.042873644,0.076186465,0.831402322,0.168597678,0.190783289,0.437253799,0.451883243,57.3728686,17.15895754,8.737244276,0.88751768,29.11.2023 12:52,A-1,6.90E-06,0.6,1.4,5.47,5.34,3.97,3.31,1.37,D18CL_323001,ITIC-4F_120033,CF,Jonas_DonorAcceptor-3bands-NoBG-ZnOCorr-NoInt_D18CL:ITIC-4F,Jonas_DonorAcceptor-3bands-NoBG-ZnOCorr-NoInt,809.4308037,29.11.2023 10:45,26141_208095_OD_x1y1,x1y1,0.022341279,0.6,1.4,5,3,0,0,0,0,1,0,0,1,0,0,145
26141,D18CL_323001,ITIC-4F_120033,CF,0,15,2000,1.681721222,0.083018291,0.110892042,0.149581541,0.213265237,0.319897856,2.106251813,0.069931034,0.777,2.259850411,0.104619379,0.692070945,2.48,0.15,0.084111971,0.149466972,0.681554809,0.318445191,0.333333333,0.437253799,0.469364828,56.59417047,16.82808986,8.462632061,0.888584918,29.11.2023 12:52,A-2,7.37E-06,1,1.4,5.47,5.34,3.97,3.31,1.37,D18CL_323001,ITIC-4F_120033,CF,Jonas_DonorAcceptor-3bands-NoBG-ZnOCorr-NoInt_D18CL:ITIC-4F,Jonas_DonorAcceptor-3bands-NoBG-ZnOCorr-NoInt,619.7276461,29.11.2023 10:45,26141_208095_OD_x2y1,x2y1,0.005465872,1,1.4,5,3,0,0,0,0,1,0,0,1,0,0,145
26141,D18CL_323001,ITIC-4F_120033,CF,0,15,2000,1.680053792,0.073009003,0.079661226,0.101012518,0.284713443,0.427070164,2.073320419,0.080915612,0.777,2.239441165,0.111418469,0.622812888,2.521706623,0.15,0.185624697,0.329855087,0.564217092,0.435782908,0.333333333,0.437253799,0.756925251,53.14028026,17.64560685,8.313358218,0.886576173,29.11.2023 12:52,B-1,5.93E-07,0.6,0.6,5.47,5.34,3.97,3.31,1.37,D18CL_323001,ITIC-4F_120033,CF,Jonas_DonorAcceptor-3bands-NoBG-ZnOCorr-NoInt_D18CL:ITIC-4F,Jonas_DonorAcceptor-3bands-NoBG-ZnOCorr-NoInt,61.86159916,29.11.2023 10:45,26141_208095_OD_x1y2,x1y2,0.009891174,0.6,0.6,5,3,0,0,0,0,1,0,0,1,0,0,145
26142,D18CL_323001,ITIC-4F_120033,CF,0,15,2000,1.694668799,0.070990426,0.082103019,0.197388166,0.355528872,0.533293308,2.094610784,0.070300032,0.777,2.244709213,0.102256939,0.712716157,2.48,0.15,0.250973364,0.445979667,0.544580849,0.455419151,0.333333333,0.437253799,0.979272975,52.07618126,20.89696919,9.799073989,0.900456225,29.11.2023 12:55,A-1,5.43E-07,0.6,1.4,5.47,5.34,3.97,3.31,1.37,D18CL_323001,ITIC-4F_120033,CF,Jonas_DonorAcceptor-3bands-NoBG-ZnOCorr-NoInt_D18CL:ITIC-4F,Jonas_DonorAcceptor-3bands-NoBG-ZnOCorr-NoInt,33.89170974,29.11.2023 10:50,26142_208096_OD_x1y1,x1y1,0.008265461,0.6,1.4,5,3,0,0,0,0,1,0,0,1,0,0,146
26142,D18CL_323001,ITIC-4F_120033,CF,0,15,2000,1.697811599,0.072605453,0.084872205,0.16846329,0.377691319,0.566536978,2.093753845,0.07101103,0.777,2.244258794,0.102821088,0.706403427,2.48,0.15,0.263799603,0.468771895,0.547215418,0.452784582,0.333333333,0.437253799,1.035308873,49.32727196,21.27129708,9.454025056,0.901022588,29.11.2023 12:55,B-2,4.24E-07,1,0.6,5.47,5.34,3.97,3.31,1.37,D18CL_323001,ITIC-4F_120033,CF,Jonas_DonorAcceptor-3bands-NoBG-ZnOCorr-NoInt_D18CL:ITIC-4F,Jonas_DonorAcceptor-3bands-NoBG-ZnOCorr-NoInt,27.75726249,29.11.2023 10:50,26142_208096_OD_x2y2,x2y2,0.007454727,1,0.6,5,3,0,0,0,0,1,0,0,1,0,0,146
26142,D18CL_323001,ITIC-4F_120033,CF,0,15,2000,1.707492508,0.077322842,0.086638605,0.08177278,0.514022992,0.729355295,2.09577958,0.074972738,0.777,2.251578613,0.105903203,0.6,2.48,0.137991898,0.346444781,0.615632376,0.542276566,0.457723434,0.295236498,0.437253799,1.344987671,49.32290301,20.6329817,9.13131456,0.897269036,29.11.2023 12:55,A-3,3.98E-07,1.4,1.4,5.47,5.34,3.97,3.31,1.37,D18CL_323001,ITIC-4F_120033,CF,Jonas_DonorAcceptor-3bands-NoBG-ZnOCorr-NoInt_D18CL:ITIC-4F,Jonas_DonorAcceptor-3bands-NoBG-ZnOCorr-NoInt,33.6956761,29.11.2023 10:50,26142_208096_OD_x3y1,x3y1,0.008466973,1.4,1.4,5,3,0,0,0,0,1,0,0,1,0,0,146
26142,D18CL_323001,ITIC-4F_120033,CF,0,15,2000,1.705493691,0.076658621,0.090900701,0.088250516,0.448215,0.662124332,2.09403179,0.072398885,0.77699999,2.245648237,0.104304728,0.685461783,2.48,0.149999999,0.289421756,0.514302458,0.562826635,0.437173365,0.323065204,0.437253795,1.17642679,48.12134441,21.04937572,9.107711204,0.89915027,29.11.2023 12:55,A-2,3.84E-07,1,1.4,5.47,5.34,3.97,3.31,1.37,D18CL_323001,ITIC-4F_120033,CF,Jonas_DonorAcceptor-3bands-NoBG-ZnOCorr-NoInt_D18CL:ITIC-4F,Jonas_DonorAcceptor-3bands-NoBG-ZnOCorr-NoInt,12.08355965,29.11.2023 10:50,26142_208096_OD_x2y1,x2y1,0.005059037,1,1.4,5,3,0,0,0,0,1,0,0,1,0,0,146
26143,D18CL_323001,ITIC-4F_120033,CF,0,12.3,2000,1.70327309,0.09,0.093463327,0.17455539,0.240910868,0.329708383,2.174930387,0.060118651,0.777,2.300110017,0.08,0.6,2.50978667,0.098126753,0.083092884,0.147656055,0.690684846,0.309315154,0.269321375,0.437253799,0.477364438,62.83065128,19.62627312,11.10262913,0.900360499,29.11.2023 12:57,B-1,1.67E-06,0.6,0.6,5.47,5.34,3.97,3.31,1.37,D18CL_323001,ITIC-4F_120033,CF,Jonas_DonorAcceptor-3bands-NoBG-ZnOCorr-NoInt_D18CL:ITIC-4F,Jonas_DonorAcceptor-3bands-NoBG-ZnOCorr-NoInt,77.2680365,29.11.2023 10:56,26143_208107_OD_x1y2,x1y2,0.011658715,0.6,0.6,5,3,0,0,0,0,1,0,0,1,0,0,147
