Repository: i-MEET/ML_OrganicSolarCells

File: _Dataset 2 bands.csv (part 6 of 7)
plan_Info_PID,plan_Solutions_1_M1,plan_Solutions_1_M2,plan_Solutions_1_S1,plan_Solutions_1_ann. time,plan_Solutions_1_conc.,plan_Solutions_1_speed,features_A.1.c_UV,features_A.1a.a_UV,features_A.1a.c_UV,features_A.1a.w_UV,features_A_UV,features_Atot_UV,features_D.1.w_UV,features_D.1a.a_UV,features_D.1a.c_UV,features_D.1a.w_UV,features_D.2.a_UV,features_D_UV,features_Dtot_UV,features_XA_UV,features_XD_UV,features_XamA_UV,features_XamD_UV,features_atot_UV,FF_IV,JSC_IV,PCE_IV,VOC_IV,date_IV,pos_IV,sigp_IV,xpos_IV,ypos_IV,EnergyLevel_HOMO_Acceptor,EnergyLevel_HOMO_Donor,EnergyLevel_LUMO_Acceptor,EnergyLevel_LUMO_Donor,EnergyLevel_Offset,plan2_Solutions_1_M1,plan2_Solutions_1_M2,plan2_Solutions_1_S1,FitSessionName,Overall_FitSessionName,date_UV,name_UV,pos_UV,res_UV,xpos_UV,ypos_UV,PseudoFeature_M1,PseudoFeature_M2,HotOneEncoded_plan_Solutions_1_M1_PM6_321136,HotOneEncoded_plan_Solutions_1_M1_PTVT-T_321032,HotOneEncoded_plan_Solutions_1_M1_PTQ10_321145,HotOneEncoded_plan_Solutions_1_M1_PCE10_120058,HotOneEncoded_plan_Solutions_1_M1_D18CL_323001,HotOneEncoded_plan_Solutions_1_M2_BTP-4F-12 (Y12)_321125,HotOneEncoded_plan_Solutions_1_M2_ITIC_120057,HotOneEncoded_plan_Solutions_1_M2_ITIC-4F_120033,HotOneEncoded_plan_Solutions_1_M2_L8-BO_321144,HotOneEncoded_plan_Solutions_1_M2_PY-IT_321127,Paper_PID
26150,PM6_321136,PY-IT_321127,CF,0,12.5,2000,1.542398887,0.276378585,1.71,0.074394195,0.205093393,0.261776814,0.071048022,0.61,2.154605813,0.082259401,0.789370916,0.110359074,0.177678109,0.595685247,0.404314753,0.216533393,0.378881988,0.439454923,57.66009591,23.52215951,12.84723592,0.947233716,29.11.2023 14:39,A-1,3.33E-06,0.6,1.4,5.48,5.33,3.64,3.38,1.69,PM6_321136,PY-IT_321127,CF,Jonas_DonorAcceptor-2bands-NoBG-ZnOCorr-NoInt_PM6:PY-IT,Jonas_DonorAcceptor-2bands-NoBG-ZnOCorr-NoInt,29.11.2023 11:46,26150_208248_OD_x1y1,x1y1,0.010645069,0.6,1.4,1,5,1,0,0,0,0,0,0,0,0,1,154
26150,PM6_321136,PY-IT_321127,CF,0,12.5,2000,1.54234725,0.316995817,1.706477602,0.077265394,0.207925954,0.273837612,0.071532931,0.61,2.15378308,0.083638199,0.831288138,0.123623831,0.199034368,0.579094604,0.420905396,0.240696145,0.378881988,0.47287198,56.41900992,23.54324425,12.54896224,0.944748136,29.11.2023 14:39,B-2,1.38E-06,1,0.6,5.48,5.33,3.64,3.38,1.69,PM6_321136,PY-IT_321127,CF,Jonas_DonorAcceptor-2bands-NoBG-ZnOCorr-NoInt_PM6:PY-IT,Jonas_DonorAcceptor-2bands-NoBG-ZnOCorr-NoInt,29.11.2023 11:46,26150_208248_OD_x2y2,x2y2,0.010995488,1,0.6,1,5,1,0,0,0,0,0,0,0,0,1,154
26150,PM6_321136,PY-IT_321127,CF,0,12.5,2000,1.53919338,0.319536113,1.705581521,0.078100396,0.194235486,0.256300738,0.074162926,0.61,2.153104903,0.08629013,0.79085127,0.113764867,0.183161435,0.58321456,0.41678544,0.242157914,0.378881988,0.439462173,55.74806712,23.44248059,12.33433132,0.943804907,29.11.2023 14:39,B-1,2.21E-06,0.6,0.6,5.48,5.33,3.64,3.38,1.69,PM6_321136,PY-IT_321127,CF,Jonas_DonorAcceptor-2bands-NoBG-ZnOCorr-NoInt_PM6:PY-IT,Jonas_DonorAcceptor-2bands-NoBG-ZnOCorr-NoInt,29.11.2023 11:46,26150_208248_OD_x1y2,x1y2,0.010785162,0.6,0.6,1,5,1,0,0,0,0,0,0,0,0,1,154
26151,PM6_321136,PY-IT_321127,CF,0,10,2000,1.536354186,0.279873119,1.706390285,0.076702342,0.172037214,0.220185806,0.071546043,0.61,2.153426282,0.083421745,0.715910246,0.087845818,0.141431768,0.608891332,0.391108668,0.21867255,0.378881988,0.361617573,58.80021668,23.5015615,13.02710736,0.942697482,29.11.2023 14:42,A-2,1.48E-06,1,1.4,5.48,5.33,3.64,3.38,1.69,PM6_321136,PY-IT_321127,CF,Jonas_DonorAcceptor-2bands-NoBG-ZnOCorr-NoInt_PM6:PY-IT,Jonas_DonorAcceptor-2bands-NoBG-ZnOCorr-NoInt,29.11.2023 11:51,26151_208253_OD_x2y1,x2y1,0.009790625,1,1.4,1,5,1,0,0,0,0,0,0,0,0,1,155
26151,PM6_321136,PY-IT_321127,CF,0,10,2000,1.535566291,0.294268224,1.706837093,0.078440155,0.165164083,0.213766625,0.073871195,0.61,2.153445254,0.084575655,0.682313441,0.082638072,0.133047296,0.616372677,0.383627323,0.227362628,0.378881988,0.346813921,57.01661802,22.65277779,12.07501515,0.934899153,29.11.2023 14:42,A-3,3.32E-06,1.4,1.4,5.48,5.33,3.64,3.38,1.69,PM6_321136,PY-IT_321127,CF,Jonas_DonorAcceptor-2bands-NoBG-ZnOCorr-NoInt_PM6:PY-IT,Jonas_DonorAcceptor-2bands-NoBG-ZnOCorr-NoInt,29.11.2023 11:51,26151_208253_OD_x3y1,x3y1,0.008293288,1.4,1.4,1,5,1,0,0,0,0,0,0,0,0,1,155
26151,PM6_321136,PY-IT_321127,CF,0,10,2000,1.534178888,0.285025366,1.705328501,0.077688028,0.157462906,0.202343828,0.07308308,0.61,2.153215235,0.084691273,0.662322583,0.080585086,0.129741989,0.609311864,0.390688136,0.221805245,0.378881988,0.332085818,55.73869638,22.64571588,11.73310774,0.929544525,29.11.2023 14:42,B-1,9.70E-06,0.6,0.6,5.48,5.33,3.64,3.38,1.69,PM6_321136,PY-IT_321127,CF,Jonas_DonorAcceptor-2bands-NoBG-ZnOCorr-NoInt_PM6:PY-IT,Jonas_DonorAcceptor-2bands-NoBG-ZnOCorr-NoInt,29.11.2023 11:51,26151_208253_OD_x1y2,x1y2,0.008715194,0.6,0.6,1,5,1,0,0,0,0,0,0,0,0,1,155
26152,PM6_321136,PY-IT_321127,CF,0,10,1000,1.539303739,0.27745563,1.709810735,0.076284299,0.185154898,0.236527167,0.072836504,0.61,2.152495506,0.082309813,0.720134447,0.096816247,0.155874158,0.602768523,0.397231477,0.217193946,0.378881988,0.392401325,58.10008468,22.83973664,12.52043761,0.943521175,29.11.2023 14:45,A-2,2.67E-06,1,1.4,5.48,5.33,3.64,3.38,1.69,PM6_321136,PY-IT_321127,CF,Jonas_DonorAcceptor-2bands-NoBG-ZnOCorr-NoInt_PM6:PY-IT,Jonas_DonorAcceptor-2bands-NoBG-ZnOCorr-NoInt,29.11.2023 11:57,26152_208260_OD_x2y1,x2y1,0.010872912,1,1.4,1,5,1,0,0,0,0,0,0,0,0,1,156
26152,PM6_321136,PY-IT_321127,CF,0,10,1000,1.543157345,0.278721644,1.71,0.073529429,0.209850522,0.268340404,0.07145085,0.61,2.153628663,0.082988012,0.803603032,0.114611054,0.184523797,0.592540553,0.407459447,0.217968973,0.378881988,0.452864201,57.10039312,22.95470628,12.34944136,0.942185625,29.11.2023 14:45,B-1,2.83E-06,0.6,0.6,5.48,5.33,3.64,3.38,1.69,PM6_321136,PY-IT_321127,CF,Jonas_DonorAcceptor-2bands-NoBG-ZnOCorr-NoInt_PM6:PY-IT,Jonas_DonorAcceptor-2bands-NoBG-ZnOCorr-NoInt,29.11.2023 11:57,26152_208260_OD_x1y2,x1y2,0.012054567,0.6,0.6,1,5,1,0,0,0,0,0,0,0,0,1,156
26152,PM6_321136,PY-IT_321127,CF,0,10,1000,1.542381232,0.304302675,1.7077321,0.075913127,0.20836859,0.271775709,0.071930041,0.61,2.153198626,0.083867328,0.812743207,0.118893478,0.191418499,0.586742459,0.413257541,0.233306794,0.378881988,0.463194208,56.73901041,22.70173263,12.13791823,0.942330929,29.11.2023 14:45,A-1,2.25E-06,0.6,1.4,5.48,5.33,3.64,3.38,1.69,PM6_321136,PY-IT_321127,CF,Jonas_DonorAcceptor-2bands-NoBG-ZnOCorr-NoInt_PM6:PY-IT,Jonas_DonorAcceptor-2bands-NoBG-ZnOCorr-NoInt,29.11.2023 11:57,26152_208260_OD_x1y1,x1y1,0.011518185,0.6,1.4,1,5,1,0,0,0,0,0,0,0,0,1,156
26152,PM6_321136,PY-IT_321127,CF,0,10,1000,1.542137407,0.272677376,1.71,0.073729064,0.202319394,0.257487316,0.071724209,0.61,2.1535036,0.082629152,0.775474256,0.108035176,0.173936633,0.5968313,0.4031687,0.21425491,0.378881988,0.431423949,56.5781642,22.70283441,12.09300745,0.941467619,29.11.2023 14:45,B-2,1.60E-06,1,0.6,5.48,5.33,3.64,3.38,1.69,PM6_321136,PY-IT_321127,CF,Jonas_DonorAcceptor-2bands-NoBG-ZnOCorr-NoInt_PM6:PY-IT,Jonas_DonorAcceptor-2bands-NoBG-ZnOCorr-NoInt,29.11.2023 11:57,26152_208260_OD_x2y2,x2y2,0.011560355,1,0.6,1,5,1,0,0,0,0,0,0,0,0,1,156
26153,PM6_321136,PY-IT_321127,CF,2,10,1000,1.540611728,0.271959373,1.709324399,0.073242719,0.213518433,0.271586772,0.07134399,0.61,2.152655353,0.082825848,0.839449885,0.115363838,0.185735779,0.593862628,0.406137372,0.213811368,0.378881988,0.457322551,60.11502253,24.0015035,13.49922064,0.935593582,29.11.2023 14:47,B-1,2.04E-06,0.6,0.6,5.48,5.33,3.64,3.38,1.69,PM6_321136,PY-IT_321127,CF,Jonas_DonorAcceptor-2bands-NoBG-ZnOCorr-NoInt_PM6:PY-IT,Jonas_DonorAcceptor-2bands-NoBG-ZnOCorr-NoInt,29.11.2023 12:03,26153_208268_OD_x1y2,x1y2,0.011072494,0.6,0.6,1,5,1,0,0,0,0,0,0,0,0,1,157
26153,PM6_321136,PY-IT_321127,CF,2,10,1000,1.54031986,0.269015406,1.709209891,0.072965388,0.212811418,0.270060968,0.071216448,0.61,2.152708197,0.082242989,0.842142402,0.111952967,0.180244277,0.599728676,0.400271324,0.211987502,0.378881988,0.450305245,60.06944561,23.72563866,13.34836447,0.936605105,29.11.2023 14:47,A-3,1.68E-06,1.4,1.4,5.48,5.33,3.64,3.38,1.69,PM6_321136,PY-IT_321127,CF,Jonas_DonorAcceptor-2bands-NoBG-ZnOCorr-NoInt_PM6:PY-IT,Jonas_DonorAcceptor-2bands-NoBG-ZnOCorr-NoInt,29.11.2023 12:03,26153_208268_OD_x3y1,x3y1,0.010762143,1.4,1.4,1,5,1,0,0,0,0,0,0,0,0,1,157
26153,PM6_321136,PY-IT_321127,CF,2,10,1000,1.540638917,0.273113083,1.708967457,0.073205922,0.215399107,0.274227421,0.071080933,0.61,2.152838836,0.08268634,0.841035175,0.115715871,0.186302552,0.595460528,0.404539472,0.214523821,0.378881988,0.460529974,59.34130336,23.58099188,13.1162102,0.93732288,29.11.2023 14:47,A-1,2.26E-06,0.6,1.4,5.48,5.33,3.64,3.38,1.69,PM6_321136,PY-IT_321127,CF,Jonas_DonorAcceptor-2bands-NoBG-ZnOCorr-NoInt_PM6:PY-IT,Jonas_DonorAcceptor-2bands-NoBG-ZnOCorr-NoInt,29.11.2023 12:03,26153_208268_OD_x1y1,x1y1,0.011161125,0.6,1.4,1,5,1,0,0,0,0,0,0,0,0,1,157
26153,PM6_321136,PY-IT_321127,CF,2,10,1000,1.538648072,0.323775245,1.703902936,0.078513216,0.210096449,0.278120478,0.071079754,0.61,2.151594148,0.083560158,0.863439007,0.123129802,0.198238982,0.583845818,0.416154182,0.244584756,0.378881988,0.47635946,58.70821602,23.68988626,13.02616137,0.936600951,29.11.2023 14:47,A-2,1.52E-06,1,1.4,5.48,5.33,3.64,3.38,1.69,PM6_321136,PY-IT_321127,CF,Jonas_DonorAcceptor-2bands-NoBG-ZnOCorr-NoInt_PM6:PY-IT,Jonas_DonorAcceptor-2bands-NoBG-ZnOCorr-NoInt,29.11.2023 12:03,26153_208268_OD_x2y1,x2y1,0.011170663,1,1.4,1,5,1,0,0,0,0,0,0,0,0,1,157
26154,PM6_321136,PY-IT_321127,CF,0,10,3000,1.52440614,0.52,1.684682632,0.106666666,0.111669429,0.169737532,0.070716969,0.61,2.146054878,0.085766559,0.705546282,0.073272005,0.117967928,0.589969798,0.410030202,0.342105263,0.378881988,0.287705459,59.71892355,21.77966158,12.23787776,0.940899013,29.11.2023 14:50,A-2,6.86E-06,1,1.4,5.48,5.33,3.64,3.38,1.69,PM6_321136,PY-IT_321127,CF,Jonas_DonorAcceptor-2bands-NoBG-ZnOCorr-NoInt_PM6:PY-IT,Jonas_DonorAcceptor-2bands-NoBG-ZnOCorr-NoInt,29.11.2023 12:09,26154_208272_OD_x2y1,x2y1,0.00742425,1,1.4,1,5,1,0,0,0,0,0,0,0,0,1,158
26154,PM6_321136,PY-IT_321127,CF,0,10,3000,1.524525319,0.52,1.684577071,0.105866005,0.102990345,0.156545325,0.071191152,0.61,2.146116609,0.08655637,0.68279315,0.068909732,0.110944669,0.585238058,0.414761942,0.342105263,0.378881988,0.267489994,59.26282509,21.17425894,11.74487707,0.935961328,29.11.2023 14:50,B-3,3.82E-06,1.4,0.6,5.48,5.33,3.64,3.38,1.69,PM6_321136,PY-IT_321127,CF,Jonas_DonorAcceptor-2bands-NoBG-ZnOCorr-NoInt_PM6:PY-IT,Jonas_DonorAcceptor-2bands-NoBG-ZnOCorr-NoInt,29.11.2023 12:09,26154_208272_OD_x3y2,x3y2,0.006731343,1.4,0.6,1,5,1,0,0,0,0,0,0,0,0,1,158
26154,PM6_321136,PY-IT_321127,CF,0,10,3000,1.524432561,0.52,1.684824243,0.105659166,0.107141431,0.162854976,0.071134823,0.61,2.145667815,0.086311571,0.687736094,0.071393348,0.114943291,0.586234672,0.413765328,0.342105263,0.378881988,0.277798267,58.25068166,21.12430908,11.49650952,0.934291673,29.11.2023 14:50,A-3,2.74E-06,1.4,1.4,5.48,5.33,3.64,3.38,1.69,PM6_321136,PY-IT_321127,CF,Jonas_DonorAcceptor-2bands-NoBG-ZnOCorr-NoInt_PM6:PY-IT,Jonas_DonorAcceptor-2bands-NoBG-ZnOCorr-NoInt,29.11.2023 12:09,26154_208272_OD_x3y1,x3y1,0.006936014,1.4,1.4,1,5,1,0,0,0,0,0,0,0,0,1,158
26155,PM6_321136,PY-IT_321127,CF,2,10,3000,1.528639664,0.288227217,1.701593177,0.079200985,0.139886065,0.180205036,0.07267896,0.61,2.150823713,0.084941083,0.638980765,0.06973449,0.112272529,0.616132851,0.383867149,0.223739425,0.378881988,0.292477565,61.69164759,22.16862636,12.72093261,0.930151732,29.11.2023 14:52,B-3,2.13E-06,1.4,0.6,5.48,5.33,3.64,3.38,1.69,PM6_321136,PY-IT_321127,CF,Jonas_DonorAcceptor-2bands-NoBG-ZnOCorr-NoInt_PM6:PY-IT,Jonas_DonorAcceptor-2bands-NoBG-ZnOCorr-NoInt,29.11.2023 12:14,26155_208275_OD_x3y2,x3y2,0.007040224,1.4,0.6,1,5,1,0,0,0,0,0,0,0,0,1,159
26155,PM6_321136,PY-IT_321127,CF,2,10,3000,1.528379572,0.291609933,1.701329262,0.07969428,0.140040874,0.180878184,0.07248659,0.61,2.150323902,0.084970431,0.642499223,0.071632048,0.115327597,0.610650418,0.389349582,0.225772445,0.378881988,0.296205781,61.7704206,22.01570477,12.66274712,0.93113957,29.11.2023 14:52,A-1,4.18E-06,0.6,1.4,5.48,5.33,3.64,3.38,1.69,PM6_321136,PY-IT_321127,CF,Jonas_DonorAcceptor-2bands-NoBG-ZnOCorr-NoInt_PM6:PY-IT,Jonas_DonorAcceptor-2bands-NoBG-ZnOCorr-NoInt,29.11.2023 12:14,26155_208275_OD_x1y1,x1y1,0.007157638,0.6,1.4,1,5,1,0,0,0,0,0,0,0,0,1,159
26155,PM6_321136,PY-IT_321127,CF,2,10,3000,1.528977712,0.283870766,1.702330726,0.078401977,0.137663934,0.1767427,0.073122311,0.61,2.150695017,0.085168356,0.627436844,0.068663883,0.110548851,0.615203264,0.384796736,0.221105405,0.378881988,0.287291551,59.6292018,22.26129421,12.28806878,0.925708451,29.11.2023 14:52,B-1,3.64E-06,0.6,0.6,5.48,5.33,3.64,3.38,1.69,PM6_321136,PY-IT_321127,CF,Jonas_DonorAcceptor-2bands-NoBG-ZnOCorr-NoInt_PM6:PY-IT,Jonas_DonorAcceptor-2bands-NoBG-ZnOCorr-NoInt,29.11.2023 12:14,26155_208275_OD_x1y2,x1y2,0.006767454,0.6,0.6,1,5,1,0,0,0,0,0,0,0,0,1,159
26155,PM6_321136,PY-IT_321127,CF,2,10,3000,1.528812937,0.288942255,1.702421307,0.078880622,0.139537694,0.17985603,0.073552265,0.61,2.150805689,0.085562508,0.642641858,0.070298893,0.113181218,0.613765079,0.386234921,0.224170054,0.378881988,0.293037248,59.52951241,21.53852796,11.86804854,0.925616249,29.11.2023 14:52,A-3,2.64E-06,1.4,1.4,5.48,5.33,3.64,3.38,1.69,PM6_321136,PY-IT_321127,CF,Jonas_DonorAcceptor-2bands-NoBG-ZnOCorr-NoInt_PM6:PY-IT,Jonas_DonorAcceptor-2bands-NoBG-ZnOCorr-NoInt,29.11.2023 12:14,26155_208275_OD_x3y1,x3y1,0.006778494,1.4,1.4,1,5,1,0,0,0,0,0,0,0,0,1,159
26156,PM6_321136,PY-IT_321127,CF,1,10,2000,1.531506922,0.290058525,1.70345772,0.078589914,0.160665159,0.207267459,0.072321671,0.61,2.151417132,0.084335914,0.687792083,0.081819772,0.131729832,0.611413318,0.388586682,0.224841369,0.378881988,0.338997291,62.59934942,24.46346077,14.33075607,0.93579644,29.11.2023 14:55,B-3,3.18E-06,1.4,0.6,5.48,5.33,3.64,3.38,1.69,PM6_321136,PY-IT_321127,CF,Jonas_DonorAcceptor-2bands-NoBG-ZnOCorr-NoInt_PM6:PY-IT,Jonas_DonorAcceptor-2bands-NoBG-ZnOCorr-NoInt,29.11.2023 12:20,26156_208286_OD_x3y2,x3y2,0.007307621,1.4,0.6,1,5,1,0,0,0,0,0,0,0,0,1,160
26156,PM6_321136,PY-IT_321127,CF,1,10,2000,1.531836251,0.295979598,1.703028974,0.079370691,0.167951809,0.217662117,0.071961926,0.61,2.15166562,0.08393794,0.72056638,0.08572783,0.138021807,0.611953768,0.388046232,0.228382915,0.378881988,0.355683924,62.30553036,24.50813127,14.28624476,0.93558078,29.11.2023 14:55,B-1,5.73E-06,0.6,0.6,5.48,5.33,3.64,3.38,1.69,PM6_321136,PY-IT_321127,CF,Jonas_DonorAcceptor-2bands-NoBG-ZnOCorr-NoInt_PM6:PY-IT,Jonas_DonorAcceptor-2bands-NoBG-ZnOCorr-NoInt,29.11.2023 12:20,26156_208286_OD_x1y2,x1y2,0.007978621,0.6,0.6,1,5,1,0,0,0,0,0,0,0,0,1,160
26156,PM6_321136,PY-IT_321127,CF,1,10,2000,1.531714196,0.297039682,1.703122927,0.079446681,0.16717735,0.216835657,0.072147468,0.61,2.151598242,0.084034368,0.719272136,0.085854895,0.13822638,0.610697947,0.389302053,0.229013565,0.378881988,0.355062037,62.50184737,24.20456467,14.15959499,0.935967354,29.11.2023 14:55,A-1,5.46E-06,0.6,1.4,5.48,5.33,3.64,3.38,1.69,PM6_321136,PY-IT_321127,CF,Jonas_DonorAcceptor-2bands-NoBG-ZnOCorr-NoInt_PM6:PY-IT,Jonas_DonorAcceptor-2bands-NoBG-ZnOCorr-NoInt,29.11.2023 12:20,26156_208286_OD_x1y1,x1y1,0.007977467,0.6,1.4,1,5,1,0,0,0,0,0,0,0,0,1,160
26156,PM6_321136,PY-IT_321127,CF,1,10,2000,1.531864011,0.296984658,1.70306407,0.07946952,0.168884119,0.219040112,0.071830443,0.61,2.151435297,0.083747838,0.72761599,0.086564253,0.139368447,0.611146432,0.388853568,0.228980856,0.378881988,0.358408558,61.69058174,24.46073895,14.11739744,0.935548276,29.11.2023 14:55,B-2,4.08E-06,1,0.6,5.48,5.33,3.64,3.38,1.69,PM6_321136,PY-IT_321127,CF,Jonas_DonorAcceptor-2bands-NoBG-ZnOCorr-NoInt_PM6:PY-IT,Jonas_DonorAcceptor-2bands-NoBG-ZnOCorr-NoInt,29.11.2023 12:20,26156_208286_OD_x2y2,x2y2,0.008116355,1,0.6,1,5,1,0,0,0,0,0,0,0,0,1,160
31171,PTQ10_321145,BTP-4F-12 (Y12)_321125,xylene,0,28,2000,1.541611253,0.300849161,1.724169687,0.081646765,0.248663262,0.323473395,0.058656266,0.785423885,2.200743111,0.091486741,1,0.121253607,0.216489086,0.599066429,0.400933571,0.231271365,0.439908916,0.539962481,55.82833454,22.88863093,11.22646408,0.878554086,28.03.2024 14:33,B-1,9.42E-05,0.6,0.6,5.53,5.34,3.77,3.64,1.57,PTQ10_321145,BTP-4F-12 (Y12)_321125,xylene,Jonas_DonorAcceptor-2bands-NoBG-ZnOCorr-NoInt_PTQ10:BTP-4F-12 (Y12),Jonas_DonorAcceptor-2bands-NoBG-ZnOCorr-NoInt,28.03.2024 10:18,31171_251582_OD_x1y2,x1y2,0.005852233,0.6,0.6,3,1,0,0,1,0,0,1,0,0,0,0,31171
31171,PTQ10_321145,BTP-4F-12 (Y12)_321125,xylene,0,28,2000,1.541342368,0.303044199,1.723823683,0.081823677,0.247618226,0.322657493,0.058665416,0.787588339,2.200545443,0.091601226,1,0.120568027,0.215525999,0.599530639,0.400469361,0.232566324,0.440587087,0.538183492,55.2427952,23.03587298,11.14069355,0.87545113,28.03.2024 14:33,B-3,1.04E-06,1.4,0.6,5.53,5.34,3.77,3.64,1.57,PTQ10_321145,BTP-4F-12 (Y12)_321125,xylene,Jonas_DonorAcceptor-2bands-NoBG-ZnOCorr-NoInt_PTQ10:BTP-4F-12 (Y12),Jonas_DonorAcceptor-2bands-NoBG-ZnOCorr-NoInt,28.03.2024 10:18,31171_251582_OD_x3y2,x3y2,0.005841529,1.4,0.6,3,1,0,0,1,0,0,1,0,0,0,0,31171
31171,PTQ10_321145,BTP-4F-12 (Y12)_321125,xylene,0,28,2000,1.54116221,0.302959709,1.723713144,0.081855213,0.248026981,0.323169163,0.058684935,0.782890826,2.200815705,0.091337726,1,0.121300857,0.216266185,0.59908785,0.40091215,0.23251656,0.439113161,0.539435348,55.41593807,22.82462131,11.13167135,0.880079907,28.03.2024 14:33,A-1,1.99E-06,0.6,1.4,5.53,5.34,3.77,3.64,1.57,PTQ10_321145,BTP-4F-12 (Y12)_321125,xylene,Jonas_DonorAcceptor-2bands-NoBG-ZnOCorr-NoInt_PTQ10:BTP-4F-12 (Y12),Jonas_DonorAcceptor-2bands-NoBG-ZnOCorr-NoInt,28.03.2024 10:18,31171_251582_OD_x1y1,x1y1,0.005837844,0.6,1.4,3,1,0,0,1,0,0,1,0,0,0,0,31171
31171,PTQ10_321145,BTP-4F-12 (Y12)_321125,xylene,0,28,2000,1.54148131,0.3,1.724147602,0.081666534,0.246792549,0.320830314,0.058631313,0.786051337,2.200500049,0.09150866,1,0.119687737,0.213768443,0.600132921,0.399867079,0.230769231,0.440105679,0.534598757,54.88143667,22.74224979,10.97253859,0.879120121,28.03.2024 14:33,A-2,2.10E-06,1,1.4,5.53,5.34,3.77,3.64,1.57,PTQ10_321145,BTP-4F-12 (Y12)_321125,xylene,Jonas_DonorAcceptor-2bands-NoBG-ZnOCorr-NoInt_PTQ10:BTP-4F-12 (Y12),Jonas_DonorAcceptor-2bands-NoBG-ZnOCorr-NoInt,28.03.2024 10:18,31171_251582_OD_x2y1,x2y1,0.005743942,1,1.4,3,1,0,0,1,0,0,1,0,0,0,0,31171
31172,PTQ10_321145,BTP-4F-12 (Y12)_321125,xylene,0,25,2000,1.533813108,0.3,1.719720803,0.085016036,0.206711422,0.268724849,0.057299987,0.892672622,2.194637187,0.095640775,1,0.087847022,0.166265654,0.617771761,0.382228239,0.230769231,0.471646608,0.434990503,56.09213551,22.42825019,10.92219899,0.86818588,28.03.2024 14:35,B-3,1.13E-06,1.4,0.6,5.53,5.34,3.77,3.64,1.57,PTQ10_321145,BTP-4F-12 (Y12)_321125,xylene,Jonas_DonorAcceptor-2bands-NoBG-ZnOCorr-NoInt_PTQ10:BTP-4F-12 (Y12),Jonas_DonorAcceptor-2bands-NoBG-ZnOCorr-NoInt,28.03.2024 10:24,31172_251631_OD_x3y2,x3y2,0.004576039,1.4,0.6,3,1,0,0,1,0,0,1,0,0,0,0,31172
31172,PTQ10_321145,BTP-4F-12 (Y12)_321125,xylene,0,25,2000,1.533279383,0.3,1.719451906,0.085255412,0.206786388,0.268822304,0.057309919,0.893238209,2.19460511,0.095697874,1,0.087481782,0.165623852,0.618770129,0.381229871,0.230769231,0.471804448,0.434446156,56.12417215,22.26062181,10.85198347,0.868604118,28.03.2024 14:35,B-1,1.49E-05,0.6,0.6,5.53,5.34,3.77,3.64,1.57,PTQ10_321145,BTP-4F-12 (Y12)_321125,xylene,Jonas_DonorAcceptor-2bands-NoBG-ZnOCorr-NoInt_PTQ10:BTP-4F-12 (Y12),Jonas_DonorAcceptor-2bands-NoBG-ZnOCorr-NoInt,28.03.2024 10:24,31172_251631_OD_x1y2,x1y2,0.004567725,0.6,0.6,3,1,0,0,1,0,0,1,0,0,0,0,31172
31172,PTQ10_321145,BTP-4F-12 (Y12)_321125,xylene,0,25,2000,1.533172639,0.3,1.71937315,0.085221228,0.206979345,0.269073149,0.057260418,0.89497903,2.194562539,0.095739204,1,0.087485463,0.165783117,0.618763417,0.381236583,0.230769231,0.472289675,0.434856266,56.45676403,21.9806304,10.81181552,0.871249419,28.03.2024 14:35,A-1,1.46E-06,0.6,1.4,5.53,5.34,3.77,3.64,1.57,PTQ10_321145,BTP-4F-12 (Y12)_321125,xylene,Jonas_DonorAcceptor-2bands-NoBG-ZnOCorr-NoInt_PTQ10:BTP-4F-12 (Y12),Jonas_DonorAcceptor-2bands-NoBG-ZnOCorr-NoInt,28.03.2024 10:24,31172_251631_OD_x1y1,x1y1,0.00459666,0.6,1.4,3,1,0,0,1,0,0,1,0,0,0,0,31172
31172,PTQ10_321145,BTP-4F-12 (Y12)_321125,xylene,0,25,2000,1.533708593,0.3,1.719642225,0.08510197,0.206967213,0.269057377,0.057286562,0.894046064,2.194598306,0.095753311,1,0.08766967,0.166050394,0.618369505,0.381630495,0.230769231,0.472029736,0.435107771,55.67005094,22.2762506,10.77201088,0.86862649,28.03.2024 14:35,B-2,0.000100063,1,0.6,5.53,5.34,3.77,3.64,1.57,PTQ10_321145,BTP-4F-12 (Y12)_321125,xylene,Jonas_DonorAcceptor-2bands-NoBG-ZnOCorr-NoInt_PTQ10:BTP-4F-12 (Y12),Jonas_DonorAcceptor-2bands-NoBG-ZnOCorr-NoInt,28.03.2024 10:24,31172_251631_OD_x2y2,x2y2,0.004639964,1,0.6,3,1,0,0,1,0,0,1,0,0,0,0,31172
31174,PTQ10_321145,BTP-4F-12 (Y12)_321125,xylene,0,22,1000,1.541403193,0.3,1.723704484,0.081547821,0.24607377,0.319895901,0.058838869,0.774603562,2.201686355,0.090930599,1,0.121964419,0.216438493,0.596448605,0.403551395,0.230769231,0.436493862,0.536334394,56.48274783,23.50325603,11.60430657,0.874128632,28.03.2024 14:41,B-1,3.21E-06,0.6,0.6,5.53,5.34,3.77,3.64,1.57,PTQ10_321145,BTP-4F-12 (Y12)_321125,xylene,Jonas_DonorAcceptor-2bands-NoBG-ZnOCorr-NoInt_PTQ10:BTP-4F-12 (Y12),Jonas_DonorAcceptor-2bands-NoBG-ZnOCorr-NoInt,28.03.2024 10:35,31174_251637_OD_x1y2,x1y2,0.006173593,0.6,0.6,3,1,0,0,1,0,0,1,0,0,0,0,31174
31174,PTQ10_321145,BTP-4F-12 (Y12)_321125,xylene,0,22,1000,1.539777284,0.3,1.72268465,0.082198984,0.240303385,0.3123944,0.058615509,0.781450149,2.201287789,0.091088589,1,0.116845947,0.20815523,0.600124141,0.399875859,0.230769231,0.438659566,0.52054963,56.25681201,23.575625,11.58408446,0.873420503,28.03.2024 14:41,A-1,5.19E-06,0.6,1.4,5.53,5.34,3.77,3.64,1.57,PTQ10_321145,BTP-4F-12 (Y12)_321125,xylene,Jonas_DonorAcceptor-2bands-NoBG-ZnOCorr-NoInt_PTQ10:BTP-4F-12 (Y12),Jonas_DonorAcceptor-2bands-NoBG-ZnOCorr-NoInt,28.03.2024 10:35,31174_251637_OD_x1y1,x1y1,0.00607338,0.6,1.4,3,1,0,0,1,0,0,1,0,0,0,0,31174
31174,PTQ10_321145,BTP-4F-12 (Y12)_321125,xylene,0,22,1000,1.538532728,0.3,1.722285286,0.082947933,0.233254216,0.30323048,0.058414576,0.801662536,2.200154433,0.092058074,1,0.110550611,0.199174894,0.603557398,0.396442602,0.230769231,0.444957099,0.502405374,56.41410039,23.29725039,11.45870733,0.871853053,28.03.2024 14:41,B-2,3.66E-06,1,0.6,5.53,5.34,3.77,3.64,1.57,PTQ10_321145,BTP-4F-12 (Y12)_321125,xylene,Jonas_DonorAcceptor-2bands-NoBG-ZnOCorr-NoInt_PTQ10:BTP-4F-12 (Y12),Jonas_DonorAcceptor-2bands-NoBG-ZnOCorr-NoInt,28.03.2024 10:35,31174_251637_OD_x2y2,x2y2,0.005788267,1,0.6,3,1,0,0,1,0,0,1,0,0,0,0,31174
31174,PTQ10_321145,BTP-4F-12 (Y12)_321125,xylene,0,22,1000,1.536206888,0.3,1.720948523,0.083800489,0.225740493,0.293462641,0.058089773,0.819095081,2.199073502,0.092676131,1,0.103758464,0.188746511,0.608579576,0.391420424,0.230769231,0.450276123,0.482209152,56.47376064,23.18737357,11.40474816,0.870938385,28.03.2024 14:41,A-2,3.31E-06,1,1.4,5.53,5.34,3.77,3.64,1.57,PTQ10_321145,BTP-4F-12 (Y12)_321125,xylene,Jonas_DonorAcceptor-2bands-NoBG-ZnOCorr-NoInt_PTQ10:BTP-4F-12 (Y12),Jonas_DonorAcceptor-2bands-NoBG-ZnOCorr-NoInt,28.03.2024 10:35,31174_251637_OD_x2y1,x2y1,0.005352768,1,1.4,3,1,0,0,1,0,0,1,0,0,0,0,31174
31175,PTQ10_321145,BTP-4F-12 (Y12)_321125,xylene,2,22,1000,1.508938496,0.503659204,1.697741829,0.101704983,0.210432308,0.316418477,0.059763216,0.816112993,2.200370552,0.094258374,1,0.124201712,0.225564342,0.583816434,0.416183566,0.334955689,0.449373467,0.541982819,56.25734899,24.10936908,11.48205,0.846553336,28.03.2024 14:43,B-1,6.83E-06,0.6,0.6,5.53,5.34,3.77,3.64,1.57,PTQ10_321145,BTP-4F-12 (Y12)_321125,xylene,Jonas_DonorAcceptor-2bands-NoBG-ZnOCorr-NoInt_PTQ10:BTP-4F-12 (Y12),Jonas_DonorAcceptor-2bands-NoBG-ZnOCorr-NoInt,28.03.2024 10:41,31175_251656_OD_x1y2,x1y2,0.005770893,0.6,0.6,3,1,0,0,1,0,0,1,0,0,0,0,31175
31175,PTQ10_321145,BTP-4F-12 (Y12)_321125,xylene,2,22,1000,1.509680188,0.451850687,1.70049666,0.097848372,0.211562942,0.307157803,0.059281899,0.831587719,2.19999692,0.094618209,1,0.115170132,0.210944199,0.592851991,0.407148009,0.311223937,0.454025603,0.518102002,55.25019743,24.40600124,11.29764383,0.837832911,28.03.2024 14:43,B-3,8.65E-06,1.4,0.6,5.53,5.34,3.77,3.64,1.57,PTQ10_321145,BTP-4F-12 (Y12)_321125,xylene,Jonas_DonorAcceptor-2bands-NoBG-ZnOCorr-NoInt_PTQ10:BTP-4F-12 (Y12),Jonas_DonorAcceptor-2bands-NoBG-ZnOCorr-NoInt,28.03.2024 10:41,31175_251656_OD_x3y2,x3y2,0.005494659,1.4,0.6,3,1,0,0,1,0,0,1,0,0,0,0,31175
31175,PTQ10_321145,BTP-4F-12 (Y12)_321125,xylene,2,22,1000,1.509484452,0.424776127,1.701694565,0.095851005,0.210078128,0.299314302,0.058880542,0.842714374,2.199335227,0.094637104,1,0.108886589,0.200646883,0.598675079,0.401324921,0.298135349,0.457322299,0.499961185,55.20308714,24.15275081,11.2044,0.84034697,28.03.2024 14:43,B-2,1.01E-05,1,0.6,5.53,5.34,3.77,3.64,1.57,PTQ10_321145,BTP-4F-12 (Y12)_321125,xylene,Jonas_DonorAcceptor-2bands-NoBG-ZnOCorr-NoInt_PTQ10:BTP-4F-12 (Y12),Jonas_DonorAcceptor-2bands-NoBG-ZnOCorr-NoInt,28.03.2024 10:41,31175_251656_OD_x2y2,x2y2,0.005340338,1,0.6,3,1,0,0,1,0,0,1,0,0,0,0,31175
31175,PTQ10_321145,BTP-4F-12 (Y12)_321125,xylene,2,22,1000,1.509475447,0.435433469,1.701058355,0.096655805,0.211776969,0.303991749,0.058982354,0.836022963,2.199793937,0.094510405,1,0.111896299,0.205444174,0.596722247,0.403277753,0.303346326,0.455344503,0.509435923,55.54005535,23.71337349,11.0712,0.840610957,28.03.2024 14:43,A-3,1.21E-05,1.4,1.4,5.53,5.34,3.77,3.64,1.57,PTQ10_321145,BTP-4F-12 (Y12)_321125,xylene,Jonas_DonorAcceptor-2bands-NoBG-ZnOCorr-NoInt_PTQ10:BTP-4F-12 (Y12),Jonas_DonorAcceptor-2bands-NoBG-ZnOCorr-NoInt,28.03.2024 10:41,31175_251656_OD_x3y1,x3y1,0.005441163,1.4,1.4,3,1,0,0,1,0,0,1,0,0,0,0,31175
31178,PTQ10_321145,BTP-4F-12 (Y12)_321125,xylene,1,22,2000,1.509244579,0.537480698,1.696119796,0.103947608,0.209947352,0.322790002,0.06020835,0.80892614,2.201170154,0.094305658,1,0.13104638,0.237053222,0.576572133,0.423427867,0.349585331,0.447185832,0.559843223,58.62814783,24.20137136,12.04295161,0.848763688,28.03.2024 14:51,B-1,3.58E-06,0.6,0.6,5.53,5.34,3.77,3.64,1.57,PTQ10_321145,BTP-4F-12 (Y12)_321125,xylene,Jonas_DonorAcceptor-2bands-NoBG-ZnOCorr-NoInt_PTQ10:BTP-4F-12 (Y12),Jonas_DonorAcceptor-2bands-NoBG-ZnOCorr-NoInt,28.03.2024 10:58,31178_251669_OD_x1y2,x1y2,0.005939167,0.6,0.6,3,1,0,0,1,0,0,1,0,0,0,0,31178
31178,PTQ10_321145,BTP-4F-12 (Y12)_321125,xylene,1,22,2000,1.509466753,0.5047403,1.697743864,0.101540145,0.211799055,0.318702573,0.059861943,0.80553756,2.201028981,0.093711372,1,0.126830612,0.228997433,0.581892586,0.418107414,0.335433496,0.446148326,0.547700006,58.34114459,24.29562767,12.0149518,0.84765468,28.03.2024 14:51,B-3,5.06E-06,1.4,0.6,5.53,5.34,3.77,3.64,1.57,PTQ10_321145,BTP-4F-12 (Y12)_321125,xylene,Jonas_DonorAcceptor-2bands-NoBG-ZnOCorr-NoInt_PTQ10:BTP-4F-12 (Y12),Jonas_DonorAcceptor-2bands-NoBG-ZnOCorr-NoInt,28.03.2024 10:58,31178_251669_OD_x3y2,x3y2,0.006048641,1.4,0.6,3,1,0,0,1,0,0,1,0,0,0,0,31178
31178,PTQ10_321145,BTP-4F-12 (Y12)_321125,xylene,1,22,2000,1.510590058,0.459003653,1.700392404,0.098066522,0.215940103,0.315057399,0.059483217,0.815200904,2.201001045,0.093930572,1,0.121551867,0.220641059,0.588124521,0.411875479,0.314600757,0.449096793,0.535698458,58.48100476,24.05323672,11.93283714,0.848311515,28.03.2024 14:51,A-1,4.49E-06,0.6,1.4,5.53,5.34,3.77,3.64,1.57,PTQ10_321145,BTP-4F-12 (Y12)_321125,xylene,Jonas_DonorAcceptor-2bands-NoBG-ZnOCorr-NoInt_PTQ10:BTP-4F-12 (Y12),Jonas_DonorAcceptor-2bands-NoBG-ZnOCorr-NoInt,28.03.2024 10:58,31178_251669_OD_x1y1,x1y1,0.006017626,0.6,1.4,3,1,0,0,1,0,0,1,0,0,0,0,31178
31178,PTQ10_321145,BTP-4F-12 (Y12)_321125,xylene,1,22,2000,1.510601728,0.437188247,1.701563487,0.096370065,0.213686724,0.307108048,0.05907065,0.818501597,2.20073043,0.093640864,1,0.116221167,0.211348379,0.59235074,0.40764926,0.304196926,0.450096716,0.518456427,58.78585202,23.68887757,11.8142467,0.848376705,28.03.2024 14:51,A-3,3.73E-06,1.4,1.4,5.53,5.34,3.77,3.64,1.57,PTQ10_321145,BTP-4F-12 (Y12)_321125,xylene,Jonas_DonorAcceptor-2bands-NoBG-ZnOCorr-NoInt_PTQ10:BTP-4F-12 (Y12),Jonas_DonorAcceptor-2bands-NoBG-ZnOCorr-NoInt,28.03.2024 10:58,31178_251669_OD_x3y1,x3y1,0.005888714,1.4,1.4,3,1,0,0,1,0,0,1,0,0,0,0,31178
32260,PTQ10_321145,L8-BO_321144,xylene,0,28,2000,1.566580338,0.325,1.74849726,0.085099726,0.233485167,0.309367847,0.060566276,0.680121364,2.209023452,0.084468086,1,0.105882838,0.177896018,0.634908249,0.365091751,0.245283019,0.404804902,0.487263865,62.39056703,22.146,12.48837014,0.903839951,12.04.2024 16:46,B-3,1.59E-05,1.4,0.6,5.45,5.34,3.77,3.64,1.57,PTQ10_321145,L8-BO_321144,xylene,Jonas_DonorAcceptor-2bands-NoBG-ZnOCorr-NoInt_PTQ10:L8-BO,Jonas_DonorAcceptor-2bands-NoBG-ZnOCorr-NoInt,12.04.2024 10:48,32260_258269_OD_x3y2,x3y2,0.005788492,1.4,0.6,3,4,0,0,1,0,0,0,0,0,1,0,177
32260,PTQ10_321145,L8-BO_321144,xylene,0,28,2000,1.567514364,0.325,1.748924761,0.085016342,0.234120156,0.310209206,0.060600581,0.68054941,2.208740721,0.084514716,1,0.106621037,0.17918192,0.633867656,0.366132344,0.245283019,0.404956502,0.489391126,62.42663767,21.96649798,12.43575617,0.90686247,12.04.2024 16:46,B-1,0.000292618,0.6,0.6,5.45,5.34,3.77,3.64,1.57,PTQ10_321145,L8-BO_321144,xylene,Jonas_DonorAcceptor-2bands-NoBG-ZnOCorr-NoInt_PTQ10:L8-BO,Jonas_DonorAcceptor-2bands-NoBG-ZnOCorr-NoInt,12.04.2024 10:48,32260_258269_OD_x1y2,x1y2,0.006044638,0.6,0.6,3,4,0,0,1,0,0,0,0,0,1,0,177
32260,PTQ10_321145,L8-BO_321144,xylene,0,28,2000,1.569179488,0.325,1.749233898,0.08462018,0.236329793,0.313136975,0.060650068,0.685117366,2.207923809,0.084862294,1,0.109402215,0.184355572,0.629430485,0.370569515,0.245283019,0.406569524,0.497492547,61.48691826,22.08037568,12.29167281,0.90536105,12.04.2024 16:46,B-2,2.62E-06,1,0.6,5.45,5.34,3.77,3.64,1.57,PTQ10_321145,L8-BO_321144,xylene,Jonas_DonorAcceptor-2bands-NoBG-ZnOCorr-NoInt_PTQ10:L8-BO,Jonas_DonorAcceptor-2bands-NoBG-ZnOCorr-NoInt,12.04.2024 10:48,32260_258269_OD_x2y2,x2y2,0.006747112,1,0.6,3,4,0,0,1,0,0,0,0,0,1,0,177
32260,PTQ10_321145,L8-BO_321144,xylene,0,28,2000,1.566897094,0.325,1.748491124,0.085105283,0.235052806,0.311444968,0.060629836,0.675195756,2.209321196,0.084207497,1,0.107380609,0.179883541,0.633883364,0.366116636,0.245283019,0.403054839,0.491328509,61.46083161,21.94300078,12.18091251,0.903203003,12.04.2024 16:46,A-2,4.99E-06,1,1.4,5.45,5.34,3.77,3.64,1.57,PTQ10_321145,L8-BO_321144,xylene,Jonas_DonorAcceptor-2bands-NoBG-ZnOCorr-NoInt_PTQ10:L8-BO,Jonas_DonorAcceptor-2bands-NoBG-ZnOCorr-NoInt,12.04.2024 10:48,32260_258269_OD_x2y1,x2y1,0.006039533,1,1.4,3,4,0,0,1,0,0,0,0,0,1,0,177
32261,PTQ10_321145,L8-BO_321144,xylene,0,26,2000,1.566763322,0.325,1.747864468,0.085177983,0.215504718,0.285543751,0.059726152,0.759186837,2.202558663,0.088092977,1,0.092367086,0.162490961,0.637325063,0.362674937,0.245283019,0.431555547,0.448034712,61.19760375,22.37224846,12.48105069,0.911605834,12.04.2024 16:49,B-1,4.66E-05,0.6,0.6,5.45,5.34,3.77,3.64,1.57,PTQ10_321145,L8-BO_321144,xylene,Jonas_DonorAcceptor-2bands-NoBG-ZnOCorr-NoInt_PTQ10:L8-BO,Jonas_DonorAcceptor-2bands-NoBG-ZnOCorr-NoInt,12.04.2024 10:54,32261_258286_OD_x1y2,x1y2,0.005737439,0.6,0.6,3,4,0,0,1,0,0,0,0,0,1,0,178
32261,PTQ10_321145,L8-BO_321144,xylene,0,26,2000,1.564472064,0.325,1.747552394,0.085755684,0.210322903,0.278677847,0.05958046,0.768143345,2.202940811,0.088419871,1,0.088106048,0.155784123,0.641432084,0.358567916,0.245283019,0.434434995,0.434461969,62.29042246,21.54475016,12.06074167,0.898692831,12.04.2024 16:49,A-3,0.000260338,1.4,1.4,5.45,5.34,3.77,3.64,1.57,PTQ10_321145,L8-BO_321144,xylene,Jonas_DonorAcceptor-2bands-NoBG-ZnOCorr-NoInt_PTQ10:L8-BO,Jonas_DonorAcceptor-2bands-NoBG-ZnOCorr-NoInt,12.04.2024 10:54,32261_258286_OD_x3y1,x3y1,0.004807742,1.4,1.4,3,4,0,0,1,0,0,0,0,0,1,0,178
32261,PTQ10_321145,L8-BO_321144,xylene,0,26,2000,1.563544485,0.325,1.747083476,0.086041802,0.214531762,0.284254584,0.059694431,0.751680928,2.204300216,0.087568202,1,0.089930642,0.157529791,0.643423807,0.356576193,0.245283019,0.429119776,0.441784375,61.53655734,21.73087272,12.02524483,0.899256453,12.04.2024 16:49,A-2,2.38E-06,1,1.4,5.45,5.34,3.77,3.64,1.57,PTQ10_321145,L8-BO_321144,xylene,Jonas_DonorAcceptor-2bands-NoBG-ZnOCorr-NoInt_PTQ10:L8-BO,Jonas_DonorAcceptor-2bands-NoBG-ZnOCorr-NoInt,12.04.2024 10:54,32261_258286_OD_x2y1,x2y1,0.004735311,1,1.4,3,4,0,0,1,0,0,0,0,0,1,0,178
32261,PTQ10_321145,L8-BO_321144,xylene,0,26,2000,1.564641209,0.325,1.746943762,0.085662033,0.211099476,0.279706806,0.059565471,0.764526153,2.20259766,0.088023305,1,0.088649081,0.156423622,0.641337517,0.358662483,0.245283019,0.433275614,0.436130428,59.74430605,22.22449096,11.97685729,0.902016602,12.04.2024 16:49,B-2,6.84E-05,1,0.6,5.45,5.34,3.77,3.64,1.57,PTQ10_321145,L8-BO_321144,xylene,Jonas_DonorAcceptor-2bands-NoBG-ZnOCorr-NoInt_PTQ10:L8-BO,Jonas_DonorAcceptor-2bands-NoBG-ZnOCorr-NoInt,12.04.2024 10:54,32261_258286_OD_x2y2,x2y2,0.005187944,1,0.6,3,4,0,0,1,0,0,0,0,0,1,0,178
32262,PTQ10_321145,L8-BO_321144,xylene,0,24,2000,1.565525234,0.325,1.747306107,0.085144678,0.194729729,0.258016891,0.059387216,0.824718854,2.197876463,0.090874674,1,0.078286105,0.142850132,0.643647086,0.356352914,0.245283019,0.451970369,0.400867023,62.05795983,21.31187612,12.0349083,0.909962738,12.04.2024 16:52,A-1,0.000314889,0.6,1.4,5.45,5.34,3.77,3.64,1.57,PTQ10_321145,L8-BO_321144,xylene,Jonas_DonorAcceptor-2bands-NoBG-ZnOCorr-NoInt_PTQ10:L8-BO,Jonas_DonorAcceptor-2bands-NoBG-ZnOCorr-NoInt,12.04.2024 11:00,32262_258291_OD_x1y1,x1y1,0.004221494,0.6,1.4,3,4,0,0,1,0,0,0,0,0,1,0,179
32262,PTQ10_321145,L8-BO_321144,xylene,0,24,2000,1.565365447,0.325,1.747285809,0.085086239,0.19260746,0.255204885,0.059344422,0.841229968,2.197300204,0.091832711,1,0.077186302,0.142117733,0.642311496,0.357688504,0.245283019,0.45688479,0.397322617,61.49969835,21.46212737,12.00225471,0.909320717,12.04.2024 16:52,B-2,0.00012577,1,0.6,5.45,5.34,3.77,3.64,1.57,PTQ10_321145,L8-BO_321144,xylene,Jonas_DonorAcceptor-2bands-NoBG-ZnOCorr-NoInt_PTQ10:L8-BO,Jonas_DonorAcceptor-2bands-NoBG-ZnOCorr-NoInt,12.04.2024 11:00,32262_258291_OD_x2y2,x2y2,0.004055077,1,0.6,3,4,0,0,1,0,0,0,0,0,1,0,179
32262,PTQ10_321145,L8-BO_321144,xylene,0,24,2000,1.563640662,0.325,1.746626822,0.085425058,0.193539142,0.256439364,0.059265197,0.824891848,2.198827491,0.09089937,1,0.076866909,0.140273795,0.646410027,0.353589973,0.245283019,0.452022321,0.396713158,61.94427475,21.22174677,11.89446085,0.904820561,12.04.2024 16:52,B-1,2.25E-05,0.6,0.6,5.45,5.34,3.77,3.64,1.57,PTQ10_321145,L8-BO_321144,xylene,Jonas_DonorAcceptor-2bands-NoBG-ZnOCorr-NoInt_PTQ10:L8-BO,Jonas_DonorAcceptor-2bands-NoBG-ZnOCorr-NoInt,12.04.2024 11:00,32262_258291_OD_x1y2,x1y2,0.003987761,0.6,0.6,3,4,0,0,1,0,0,0,0,0,1,0,179
32262,PTQ10_321145,L8-BO_321144,xylene,0,24,2000,1.563805102,0.325,1.747081801,0.085423739,0.190721958,0.252706594,0.05915232,0.838613527,2.198019469,0.091571978,1,0.075177493,0.138222355,0.646425891,0.353574109,0.245283019,0.45611191,0.390928949,62.49675107,20.93737373,11.84830522,0.905475257,12.04.2024 16:52,A-2,6.73E-05,1,1.4,5.45,5.34,3.77,3.64,1.57,PTQ10_321145,L8-BO_321144,xylene,Jonas_DonorAcceptor-2bands-NoBG-ZnOCorr-NoInt_PTQ10:L8-BO,Jonas_DonorAcceptor-2bands-NoBG-ZnOCorr-NoInt,12.04.2024 11:00,32262_258291_OD_x2y1,x2y1,0.003761036,1,1.4,3,4,0,0,1,0,0,0,0,0,1,0,179
32263,PTQ10_321145,L8-BO_321144,xylene,0,24,1000,1.573947058,0.365699681,1.75,0.083902589,0.264835703,0.361686036,0.0615651,0.677847406,2.206961591,0.085381867,1,0.140129708,0.235116267,0.606039946,0.393960054,0.267774596,0.403998244,0.596802303,60.01617596,22.01762815,11.94397639,0.903878556,12.04.2024 16:54,A-1,1.08E-06,0.6,1.4,5.45,5.34,3.77,3.64,1.57,PTQ10_321145,L8-BO_321144,xylene,Jonas_DonorAcceptor-2bands-NoBG-ZnOCorr-NoInt_PTQ10:L8-BO,Jonas_DonorAcceptor-2bands-NoBG-ZnOCorr-NoInt,12.04.2024 11:05,32263_258300_OD_x1y1,x1y1,0.00823439,0.6,1.4,3,4,0,0,1,0,0,0,0,0,1,0,180
32263,PTQ10_321145,L8-BO_321144,xylene,0,24,1000,1.570766435,0.345379408,1.75,0.084396591,0.250312362,0.336765097,0.06103509,0.685152652,2.20773122,0.085319721,1,0.122223704,0.205965599,0.620501291,0.379498709,0.256715248,0.40658195,0.542730696,61.37806792,21.61650294,11.90169047,0.897036266,12.04.2024 16:54,A-2,1.65E-06,1,1.4,5.45,5.34,3.77,3.64,1.57,PTQ10_321145,L8-BO_321144,xylene,Jonas_DonorAcceptor-2bands-NoBG-ZnOCorr-NoInt_PTQ10:L8-BO,Jonas_DonorAcceptor-2bands-NoBG-ZnOCorr-NoInt,12.04.2024 11:05,32263_258300_OD_x2y1,x2y1,0.005700142,1,1.4,3,4,0,0,1,0,0,0,0,0,1,0,180
32263,PTQ10_321145,L8-BO_321144,xylene,0,24,1000,1.574043589,0.359609656,1.75,0.083448236,0.26382334,0.35869676,0.061576848,0.673810435,2.207178505,0.085055256,1,0.138699191,0.232156153,0.607083002,0.392916998,0.264494779,0.40256078,0.590852913,60.269919,21.80862678,11.82039243,0.899296633,12.04.2024 16:54,B-2,4.84E-07,1,0.6,5.45,5.34,3.77,3.64,1.57,PTQ10_321145,L8-BO_321144,xylene,Jonas_DonorAcceptor-2bands-NoBG-ZnOCorr-NoInt_PTQ10:L8-BO,Jonas_DonorAcceptor-2bands-NoBG-ZnOCorr-NoInt,12.04.2024 11:05,32263_258300_OD_x2y2,x2y2,0.008323457,1,0.6,3,4,0,0,1,0,0,0,0,0,1,0,180
32263,PTQ10_321145,L8-BO_321144,xylene,0,24,1000,1.575229829,0.376824171,1.75,0.08308829,0.281227824,0.387201265,0.062057882,0.663181409,2.208001684,0.084985005,1,0.156576181,0.260414593,0.597887251,0.402112749,0.273690845,0.398742678,0.647615859,59.15844539,21.96587709,11.75129113,0.904316143,12.04.2024 16:54,B-1,6.71E-07,0.6,0.6,5.45,5.34,3.77,3.64,1.57,PTQ10_321145,L8-BO_321144,xylene,Jonas_DonorAcceptor-2bands-NoBG-ZnOCorr-NoInt_PTQ10:L8-BO,Jonas_DonorAcceptor-2bands-NoBG-ZnOCorr-NoInt,12.04.2024 11:05,32263_258300_OD_x1y2,x1y2,0.007529807,0.6,0.6,3,4,0,0,1,0,0,0,0,0,1,0,180
32264,PTQ10_321145,L8-BO_321144,xylene,2,24,1000,1.556127834,0.491292228,1.735702801,0.09444124,0.242050235,0.360967635,0.061907395,0.702607041,2.204092972,0.088004634,1,0.148572122,0.252959941,0.587964524,0.412035476,0.329440614,0.412665415,0.613927576,63.35759373,22.769502,12.90169247,0.894323162,12.04.2024 16:57,B-3,1.51E-06,1.4,0.6,5.45,5.34,3.77,3.64,1.57,PTQ10_321145,L8-BO_321144,xylene,Jonas_DonorAcceptor-2bands-NoBG-ZnOCorr-NoInt_PTQ10:L8-BO,Jonas_DonorAcceptor-2bands-NoBG-ZnOCorr-NoInt,12.04.2024 11:11,32264_258312_OD_x3y2,x3y2,0.005058549,1.4,0.6,3,4,0,0,1,0,0,0,0,0,1,0,181
32264,PTQ10_321145,L8-BO_321144,xylene,2,24,1000,1.55920325,0.377146914,1.744460348,0.086241263,0.250897045,0.345522091,0.061081325,0.680039977,2.207548338,0.085414982,1,0.130012648,0.218426446,0.612683726,0.387316274,0.27386106,0.404776068,0.563948537,64.59130525,22.29124895,12.80737816,0.889511916,12.04.2024 16:57,B-2,5.79E-06,1,0.6,5.45,5.34,3.77,3.64,1.57,PTQ10_321145,L8-BO_321144,xylene,Jonas_DonorAcceptor-2bands-NoBG-ZnOCorr-NoInt_PTQ10:L8-BO,Jonas_DonorAcceptor-2bands-NoBG-ZnOCorr-NoInt,12.04.2024 11:11,32264_258312_OD_x2y2,x2y2,0.004979086,1,0.6,3,4,0,0,1,0,0,0,0,0,1,0,181
32264,PTQ10_321145,L8-BO_321144,xylene,2,24,1000,1.556326717,0.485611245,1.735563716,0.094171328,0.243945683,0.36240845,0.062020484,0.700741155,2.203833686,0.087963885,1,0.149309119,0.253936163,0.587996459,0.412003541,0.326876393,0.412021049,0.616344613,62.88567267,22.39475116,12.64274884,0.897725494,12.04.2024 16:57,B-1,1.60E-06,0.6,0.6,5.45,5.34,3.77,3.64,1.57,PTQ10_321145,L8-BO_321144,xylene,Jonas_DonorAcceptor-2bands-NoBG-ZnOCorr-NoInt_PTQ10:L8-BO,Jonas_DonorAcceptor-2bands-NoBG-ZnOCorr-NoInt,12.04.2024 11:11,32264_258312_OD_x1y2,x1y2,0.005003418,0.6,0.6,3,4,0,0,1,0,0,0,0,0,1,0,181
32264,PTQ10_321145,L8-BO_321144,xylene,2,24,1000,1.560217568,0.361341172,1.745787997,0.085374898,0.246935005,0.336162789,0.061281563,0.702164095,2.206309211,0.087154165,1,0.123565095,0.210328067,0.615129759,0.384870241,0.265430282,0.412512576,0.546490856,64.49778882,21.88362445,12.58516514,0.891650873,12.04.2024 16:57,A-2,1.75E-06,1,1.4,5.45,5.34,3.77,3.64,1.57,PTQ10_321145,L8-BO_321144,xylene,Jonas_DonorAcceptor-2bands-NoBG-ZnOCorr-NoInt_PTQ10:L8-BO,Jonas_DonorAcceptor-2bands-NoBG-ZnOCorr-NoInt,12.04.2024 11:11,32264_258312_OD_x2y1,x2y1,0.004633132,1,1.4,3,4,0,0,1,0,0,0,0,0,1,0,181
32265,PTQ10_321145,L8-BO_321144,xylene,0,24,3000,1.561990609,0.325,1.745056977,0.085159732,0.166581833,0.220720929,0.058183139,0.935275345,2.192487135,0.094952814,1,0.061931726,0.119854943,0.64808152,0.35191848,0.245283019,0.483277663,0.340575872,52.06677636,20.07500277,9.054248882,0.866235792,12.04.2024 16:59,A-2,0.000135405,1,1.4,5.45,5.34,3.77,3.64,1.57,PTQ10_321145,L8-BO_321144,xylene,Jonas_DonorAcceptor-2bands-NoBG-ZnOCorr-NoInt_PTQ10:L8-BO,Jonas_DonorAcceptor-2bands-NoBG-ZnOCorr-NoInt,12.04.2024 11:17,32265_258317_OD_x2y1,x2y1,0.003102274,1,1.4,3,4,0,0,1,0,0,0,0,0,1,0,182
32265,PTQ10_321145,L8-BO_321144,xylene,0,24,3000,1.562038606,0.325,1.745228452,0.085061531,0.165202845,0.218893769,0.057994885,0.940427843,2.192382995,0.095097356,1,0.061198389,0.118751058,0.648295935,0.351704065,0.245283019,0.484649737,0.337644827,51.62585203,19.88625139,8.85705,0.862718158,12.04.2024 16:59,B-2,4.88E-05,1,0.6,5.45,5.34,3.77,3.64,1.57,PTQ10_321145,L8-BO_321144,xylene,Jonas_DonorAcceptor-2bands-NoBG-ZnOCorr-NoInt_PTQ10:L8-BO,Jonas_DonorAcceptor-2bands-NoBG-ZnOCorr-NoInt,12.04.2024 11:17,32265_258317_OD_x2y2,x2y2,0.003007452,1,0.6,3,4,0,0,1,0,0,0,0,0,1,0,182
