Repository: i-MEET/ML_OrganicSolarCells

File: _Dataset 3 bands.csv (part 6 of 8)
plan_Info_PID,plan_Solutions_1_M1,plan_Solutions_1_M2,plan_Solutions_1_S1,plan_Solutions_1_ann. time,plan_Solutions_1_conc.,plan_Solutions_1_speed,features_A.1.c_UV,features_A.1.w_UV,features_A.1a.w_UV,features_A.2.a_UV,features_A_UV,features_Atot_UV,features_D.1.c_UV,features_D.1.w_UV,features_D.1a.a_UV,features_D.1a.c_UV,features_D.1a.w_UV,features_D.2.a_UV,features_D.2.c_UV,features_D.2.w_UV,features_D_UV,features_Dtot_UV,features_XA_UV,features_XD_UV,features_XamA_UV,features_XamD_UV,features_atot_UV,FF_IV,JSC_IV,PCE_IV,VOC_IV,date_IV,pos_IV,sigp_IV,xpos_IV,ypos_IV,EnergyLevel_HOMO_Acceptor,EnergyLevel_HOMO_Donor,EnergyLevel_LUMO_Acceptor,EnergyLevel_LUMO_Donor,EnergyLevel_Offset,plan2_Solutions_1_M1,plan2_Solutions_1_M2,plan2_Solutions_1_S1,FitSessionName,Overall_FitSessionName,FOM_UV,date_UV,name_UV,pos_UV,res_UV,xpos_UV,ypos_UV,PseudoFeature_M1,PseudoFeature_M2,HotOneEncoded_plan_Solutions_1_M1_PM6_321136,HotOneEncoded_plan_Solutions_1_M1_PTVT-T_321032,HotOneEncoded_plan_Solutions_1_M1_PTQ10_321145,HotOneEncoded_plan_Solutions_1_M1_PCE10_120058,HotOneEncoded_plan_Solutions_1_M1_D18CL_323001,HotOneEncoded_plan_Solutions_1_M2_BTP-4F-12 (Y12)_321125,HotOneEncoded_plan_Solutions_1_M2_ITIC_120057,HotOneEncoded_plan_Solutions_1_M2_ITIC-4F_120033,HotOneEncoded_plan_Solutions_1_M2_L8-BO_321144,HotOneEncoded_plan_Solutions_1_M2_PY-IT_321127,Paper_PID
26143,D18CL_323001,ITIC-4F_120033,CF,0,12.3,2000,1.698394893,0.071264626,0.084750134,0.151921484,0.290142572,0.435213858,2.092946501,0.071369856,0.777,2.242735853,0.103567651,0.717956825,2.48,0.149999996,0.199710483,0.354885529,0.550834319,0.449165681,0.333333333,0.437253799,0.790099388,62.6790969,19.19629626,10.86988059,0.903409387,29.11.2023 12:57,A-3,3.72E-07,1.4,1.4,5.47,5.34,3.97,3.31,1.37,D18CL_323001,ITIC-4F_120033,CF,Jonas_DonorAcceptor-3bands-NoBG-ZnOCorr-NoInt_D18CL:ITIC-4F,Jonas_DonorAcceptor-3bands-NoBG-ZnOCorr-NoInt,19.76032182,29.11.2023 10:56,26143_208107_OD_x3y1,x3y1,0.005270268,1.4,1.4,5,3,0,0,0,0,1,0,0,1,0,0,147
26143,D18CL_323001,ITIC-4F_120033,CF,0,12.3,2000,1.702254658,0.071372602,0.085141755,0.13421376,0.289881489,0.434822234,2.091702258,0.071519082,0.776999999,2.242451302,0.10396296,0.709705228,2.48,0.15,0.201474953,0.358020991,0.548434066,0.451565934,0.333333333,0.437253798,0.792843225,61.68711564,19.32443129,10.79448964,0.905526007,29.11.2023 12:57,A-1,2.03E-07,0.6,1.4,5.47,5.34,3.97,3.31,1.37,D18CL_323001,ITIC-4F_120033,CF,Jonas_DonorAcceptor-3bands-NoBG-ZnOCorr-NoInt_D18CL:ITIC-4F,Jonas_DonorAcceptor-3bands-NoBG-ZnOCorr-NoInt,17.29623161,29.11.2023 10:56,26143_208107_OD_x1y1,x1y1,0.005048224,0.6,1.4,5,3,0,0,0,0,1,0,0,1,0,0,147
26143,D18CL_323001,ITIC-4F_120033,CF,0,12.3,2000,1.702669748,0.070769847,0.084335205,0.14374748,0.291401954,0.437102931,2.091849843,0.071421491,0.777,2.242689331,0.103754942,0.709323103,2.48,0.15,0.204445078,0.363298904,0.546104359,0.453895641,0.333333333,0.437253799,0.800401835,61.1701072,19.27979603,10.68526503,0.906032178,29.11.2023 12:57,A-2,2.48E-07,1,1.4,5.47,5.34,3.97,3.31,1.37,D18CL_323001,ITIC-4F_120033,CF,Jonas_DonorAcceptor-3bands-NoBG-ZnOCorr-NoInt_D18CL:ITIC-4F,Jonas_DonorAcceptor-3bands-NoBG-ZnOCorr-NoInt,19.28402317,29.11.2023 10:56,26143_208107_OD_x2y1,x2y1,0.005432804,1,1.4,5,3,0,0,0,0,1,0,0,1,0,0,147
26144,D18CL_323001,ITIC-4F_120033,CF,0,10.1,1000,1.692959477,0.070185489,0.081083105,0.203597579,0.341871925,0.512807888,2.094570537,0.070134409,0.777,2.244324684,0.101978231,0.717759317,2.48,0.15,0.242572164,0.431050735,0.543310063,0.456689937,0.333333333,0.437253799,0.943858623,54.48976805,20.44232041,9.974146907,0.895427876,29.11.2023 13:00,B-2,5.38E-07,1,0.6,5.47,5.34,3.97,3.31,1.37,D18CL_323001,ITIC-4F_120033,CF,Jonas_DonorAcceptor-3bands-NoBG-ZnOCorr-NoInt_D18CL:ITIC-4F,Jonas_DonorAcceptor-3bands-NoBG-ZnOCorr-NoInt,34.02775056,29.11.2023 11:02,26144_208110_OD_x2y2,x2y2,0.008308195,1,0.6,5,3,0,0,0,0,1,0,0,1,0,0,148
26145,D18CL_323001,ITIC-4F_120033,CF,2,10.1,1000,1.696568432,0.070732433,0.083150468,0.1748637,0.342121416,0.513182123,2.093006586,0.07025745,0.777,2.243742979,0.102392203,0.705608228,2.48,0.15,0.249767583,0.443836994,0.536229751,0.463770249,0.333333332,0.437253799,0.957019117,54.67052477,20.96968237,10.31981139,0.900174415,29.11.2023 13:02,B-3,5.69E-07,1.4,0.6,5.47,5.34,3.97,3.31,1.37,D18CL_323001,ITIC-4F_120033,CF,Jonas_DonorAcceptor-3bands-NoBG-ZnOCorr-NoInt_D18CL:ITIC-4F,Jonas_DonorAcceptor-3bands-NoBG-ZnOCorr-NoInt,29.18466363,29.11.2023 11:08,26145_208114_OD_x3y2,x3y2,0.007663525,1.4,0.6,5,3,0,0,0,0,1,0,0,1,0,0,149
26145,D18CL_323001,ITIC-4F_120033,CF,2,10.1,1000,1.693620649,0.070452973,0.082232251,0.185874506,0.337164046,0.50574607,2.093394153,0.069957685,0.777,2.243702132,0.102048662,0.710359125,2.48,0.15,0.246344842,0.437754784,0.536031386,0.463968614,0.333333333,0.437253799,0.943500853,55.71070908,20.15007135,10.10050053,0.899761946,29.11.2023 13:02,A-3,7.42E-07,1.4,1.4,5.47,5.34,3.97,3.31,1.37,D18CL_323001,ITIC-4F_120033,CF,Jonas_DonorAcceptor-3bands-NoBG-ZnOCorr-NoInt_D18CL:ITIC-4F,Jonas_DonorAcceptor-3bands-NoBG-ZnOCorr-NoInt,29.37563001,29.11.2023 11:08,26145_208114_OD_x3y1,x3y1,0.00779436,1.4,1.4,5,3,0,0,0,0,1,0,0,1,0,0,149
26145,D18CL_323001,ITIC-4F_120033,CF,2,10.1,1000,1.694112181,0.070200263,0.082167281,0.186310843,0.329870624,0.494805936,2.09311313,0.069785993,0.777,2.24342758,0.101624193,0.716847054,2.48,0.149999992,0.240131263,0.426713255,0.536945883,0.463054117,0.333333333,0.437253799,0.921519191,55.22630841,20.13061985,10.00505152,0.899945413,29.11.2023 13:02,A-1,7.15E-07,0.6,1.4,5.47,5.34,3.97,3.31,1.37,D18CL_323001,ITIC-4F_120033,CF,Jonas_DonorAcceptor-3bands-NoBG-ZnOCorr-NoInt_D18CL:ITIC-4F,Jonas_DonorAcceptor-3bands-NoBG-ZnOCorr-NoInt,27.73407333,29.11.2023 11:08,26145_208114_OD_x1y1,x1y1,0.007609583,0.6,1.4,5,3,0,0,0,0,1,0,0,1,0,0,149
26145,D18CL_323001,ITIC-4F_120033,CF,2,10.1,1000,1.699358262,0.070883399,0.084380102,0.158382512,0.345777769,0.518666654,2.092705205,0.070700577,0.777,2.243756206,0.102872857,0.702939616,2.48,0.15,0.251874915,0.447581723,0.536783984,0.463216016,0.333333333,0.437253799,0.966248377,53.39957624,20.67106404,9.980800121,0.904200443,29.11.2023 13:02,B-2,5.48E-07,1,0.6,5.47,5.34,3.97,3.31,1.37,D18CL_323001,ITIC-4F_120033,CF,Jonas_DonorAcceptor-3bands-NoBG-ZnOCorr-NoInt_D18CL:ITIC-4F,Jonas_DonorAcceptor-3bands-NoBG-ZnOCorr-NoInt,28.68890434,29.11.2023 11:08,26145_208114_OD_x2y2,x2y2,0.0074499,1,0.6,5,3,0,0,0,0,1,0,0,1,0,0,149
26146,D18CL_323001,ITIC-4F_120033,CF,0,10.1,3000,1.702947046,0.09,0.109342115,0.097074842,0.219323106,0.31021663,2.108973388,0.067130027,0.777,2.25447212,0.094530047,0.744785803,2.48,0.15,0.089117276,0.158361399,0.66203836,0.33796164,0.293000167,0.437253799,0.468578029,67.65194389,20.14806876,12.45774189,0.913956707,29.11.2023 13:05,B-1,1.26E-06,0.6,0.6,5.47,5.34,3.97,3.31,1.37,D18CL_323001,ITIC-4F_120033,CF,Jonas_DonorAcceptor-3bands-NoBG-ZnOCorr-NoInt_D18CL:ITIC-4F,Jonas_DonorAcceptor-3bands-NoBG-ZnOCorr-NoInt,657.3313643,29.11.2023 11:13,26146_208143_OD_x1y2,x1y2,0.005419387,0.6,0.6,5,3,0,0,0,0,1,0,0,1,0,0,150
26146,D18CL_323001,ITIC-4F_120033,CF,0,10.1,3000,1.702482194,0.09,0.108607109,0.085786481,0.222633284,0.315303745,2.108097085,0.067331787,0.777,2.253746725,0.095005409,0.738684763,2.48,0.15,0.091303029,0.162245483,0.66025391,0.33974609,0.293908532,0.437253799,0.477549228,66.04902553,20.14013615,12.14502374,0.912997422,29.11.2023 13:05,B-3,1.76E-06,1.4,0.6,5.47,5.34,3.97,3.31,1.37,D18CL_323001,ITIC-4F_120033,CF,Jonas_DonorAcceptor-3bands-NoBG-ZnOCorr-NoInt_D18CL:ITIC-4F,Jonas_DonorAcceptor-3bands-NoBG-ZnOCorr-NoInt,679.2445689,29.11.2023 11:13,26146_208143_OD_x3y2,x3y2,0.005299003,1.4,0.6,5,3,0,0,0,0,1,0,0,1,0,0,150
26146,D18CL_323001,ITIC-4F_120033,CF,0,10.1,3000,1.696552826,0.09,0.112725965,0.184574589,0.188154582,0.282231866,2.102300303,0.065980724,0.777,2.246138364,0.097066368,0.706466163,2.48,0.15,0.102417487,0.181995874,0.607959933,0.392040067,0.333333318,0.437253799,0.46422774,65.89151726,20.04177211,12.0592465,0.913176118,29.11.2023 13:05,B-2,1.67E-06,1,0.6,5.47,5.34,3.97,3.31,1.37,D18CL_323001,ITIC-4F_120033,CF,Jonas_DonorAcceptor-3bands-NoBG-ZnOCorr-NoInt_D18CL:ITIC-4F,Jonas_DonorAcceptor-3bands-NoBG-ZnOCorr-NoInt,51.39290482,29.11.2023 11:13,26146_208143_OD_x2y2,x2y2,0.005815457,1,0.6,5,3,0,0,0,0,1,0,0,1,0,0,150
26146,D18CL_323001,ITIC-4F_120033,CF,0,10.1,3000,1.696222761,0.09,0.110977854,0.192805981,0.181780241,0.272670362,2.101501278,0.066020395,0.777,2.245515865,0.09736078,0.692808359,2.48,0.15,0.100498838,0.178586434,0.604246549,0.395753451,0.333333333,0.437253799,0.451256796,67.00174451,19.64311026,12.04631653,0.915288289,29.11.2023 13:05,A-1,1.51E-06,0.6,1.4,5.47,5.34,3.97,3.31,1.37,D18CL_323001,ITIC-4F_120033,CF,Jonas_DonorAcceptor-3bands-NoBG-ZnOCorr-NoInt_D18CL:ITIC-4F,Jonas_DonorAcceptor-3bands-NoBG-ZnOCorr-NoInt,52.58919075,29.11.2023 11:13,26146_208143_OD_x1y1,x1y1,0.005706876,0.6,1.4,5,3,0,0,0,0,1,0,0,1,0,0,150
26147,D18CL_323001,ITIC-4F_120033,CF,2,10.1,3000,1.702232876,0.09,0.10160343,0.072135437,0.228621926,0.315240284,2.104358789,0.067803278,0.776999995,2.251419036,0.096726263,0.727448986,2.48,0.15,0.096201129,0.170949405,0.648389488,0.351610512,0.274769318,0.437253797,0.486189689,68.53608127,20.45238491,12.76318075,0.910533006,29.11.2023 13:07,B-3,1.97E-06,1.4,0.6,5.47,5.34,3.97,3.31,1.37,D18CL_323001,ITIC-4F_120033,CF,Jonas_DonorAcceptor-3bands-NoBG-ZnOCorr-NoInt_D18CL:ITIC-4F,Jonas_DonorAcceptor-3bands-NoBG-ZnOCorr-NoInt,766.6174561,29.11.2023 11:19,26147_208180_OD_x3y2,x3y2,0.005002535,1.4,0.6,5,3,0,0,0,0,1,0,0,1,0,0,151
26147,D18CL_323001,ITIC-4F_120033,CF,2,10.1,3000,1.69988037,0.09,0.103820532,0.04457992,0.221759307,0.312298409,2.103904641,0.068032345,0.777,2.250375544,0.097326298,0.702730487,2.48,0.15,0.092811648,0.164926299,0.654405365,0.345594635,0.289912146,0.437253799,0.477224708,67.93932855,20.49731949,12.70288689,0.912187487,29.11.2023 13:07,B-1,1.18E-05,0.6,0.6,5.47,5.34,3.97,3.31,1.37,D18CL_323001,ITIC-4F_120033,CF,Jonas_DonorAcceptor-3bands-NoBG-ZnOCorr-NoInt_D18CL:ITIC-4F,Jonas_DonorAcceptor-3bands-NoBG-ZnOCorr-NoInt,843.9009816,29.11.2023 11:19,26147_208180_OD_x1y2,x1y2,0.00462442,0.6,0.6,5,3,0,0,0,0,1,0,0,1,0,0,151
26147,D18CL_323001,ITIC-4F_120033,CF,2,10.1,3000,1.699209639,0.09,0.105108484,0.036985377,0.220871209,0.314012237,2.103904797,0.067975781,0.776999993,2.250246252,0.097212486,0.704866564,2.48,0.15,0.0931817,0.16558388,0.654743076,0.345256924,0.29661592,0.437253796,0.479596117,68.63569792,20.07134115,12.55819184,0.911592338,29.11.2023 13:07,A-1,2.26E-06,0.6,1.4,5.47,5.34,3.97,3.31,1.37,D18CL_323001,ITIC-4F_120033,CF,Jonas_DonorAcceptor-3bands-NoBG-ZnOCorr-NoInt_D18CL:ITIC-4F,Jonas_DonorAcceptor-3bands-NoBG-ZnOCorr-NoInt,949.6759291,29.11.2023 11:19,26147_208180_OD_x1y1,x1y1,0.004732843,0.6,1.4,5,3,0,0,0,0,1,0,0,1,0,0,151
26147,D18CL_323001,ITIC-4F_120033,CF,2,10.1,3000,1.70031432,0.09,0.103626875,0.047199742,0.225174653,0.316948091,2.103858279,0.067832543,0.777,2.250056546,0.097034319,0.71588244,2.48,0.15,0.095037824,0.168882213,0.652384357,0.347615643,0.289553528,0.437253799,0.485830304,68.75424092,19.74944518,12.38008559,0.911736321,29.11.2023 13:07,A-3,1.09E-06,1.4,1.4,5.47,5.34,3.97,3.31,1.37,D18CL_323001,ITIC-4F_120033,CF,Jonas_DonorAcceptor-3bands-NoBG-ZnOCorr-NoInt_D18CL:ITIC-4F,Jonas_DonorAcceptor-3bands-NoBG-ZnOCorr-NoInt,853.7813249,29.11.2023 11:19,26147_208180_OD_x3y1,x3y1,0.00479446,1.4,1.4,5,3,0,0,0,0,1,0,0,1,0,0,151
26148,D18CL_323001,ITIC-4F_120033,CF,1,10.1,2000,1.718894728,0.09,0.067952257,0.223996639,0.313473983,0.362919814,2.098881899,0.07280623,0.776999999,2.254056071,0.099345349,0.791418993,2.48,0.15,0.129404293,0.229951429,0.612139345,0.387860655,0.136244506,0.437253798,0.592871242,67.70308753,19.84127394,12.13604904,0.903439957,29.11.2023 13:10,B-1,3.85E-07,0.6,0.6,5.47,5.34,3.97,3.31,1.37,D18CL_323001,ITIC-4F_120033,CF,Jonas_DonorAcceptor-3bands-NoBG-ZnOCorr-NoInt_D18CL:ITIC-4F,Jonas_DonorAcceptor-3bands-NoBG-ZnOCorr-NoInt,28.24911332,29.11.2023 11:25,26148_208209_OD_x1y2,x1y2,0.004500916,0.6,0.6,5,3,0,0,0,0,1,0,0,1,0,0,152
26148,D18CL_323001,ITIC-4F_120033,CF,1,10.1,2000,1.723470677,0.09,0.068620406,0.138475784,0.327626158,0.387218225,2.093617,0.073896604,0.776999985,2.248670292,0.102872269,0.736561481,2.48,0.15,0.141141615,0.250808648,0.606899555,0.393100445,0.153897888,0.437253794,0.638026873,67.473716,19.32060384,11.80574431,0.905603408,29.11.2023 13:10,A-1,3.83E-07,0.6,1.4,5.47,5.34,3.97,3.31,1.37,D18CL_323001,ITIC-4F_120033,CF,Jonas_DonorAcceptor-3bands-NoBG-ZnOCorr-NoInt_D18CL:ITIC-4F,Jonas_DonorAcceptor-3bands-NoBG-ZnOCorr-NoInt,35.57548968,29.11.2023 11:25,26148_208209_OD_x1y1,x1y1,0.004699686,0.6,1.4,5,3,0,0,0,0,1,0,0,1,0,0,152
26148,D18CL_323001,ITIC-4F_120033,CF,1,10.1,2000,1.724066542,0.088370497,0.06,0.077177558,0.354752539,0.410136222,2.083919697,0.075075312,0.777,2.238779525,0.108809227,0.648517277,2.48,0.15,0.166202883,0.295342524,0.581358722,0.418641278,0.135037287,0.437253799,0.705478745,65.76624651,19.46194292,11.5332752,0.901080113,29.11.2023 13:10,B-2,5.71E-07,1,0.6,5.47,5.34,3.97,3.31,1.37,D18CL_323001,ITIC-4F_120033,CF,Jonas_DonorAcceptor-3bands-NoBG-ZnOCorr-NoInt_D18CL:ITIC-4F,Jonas_DonorAcceptor-3bands-NoBG-ZnOCorr-NoInt,24.51509502,29.11.2023 11:25,26148_208209_OD_x2y2,x2y2,0.004367644,1,0.6,5,3,0,0,0,0,1,0,0,1,0,0,152
26148,D18CL_323001,ITIC-4F_120033,CF,1,10.1,2000,1.717684047,0.08056981,0.080489122,0.05500673,0.318512872,0.422877319,2.095371934,0.073445217,0.777,2.254044261,0.102425559,0.600000418,2.48,0.133286304,0.1842474,0.327407631,0.563622287,0.436377713,0.246796037,0.437253799,0.750284949,65.48278067,19.44535181,11.52083492,0.904775924,29.11.2023 13:10,B-3,3.24E-07,1.4,0.6,5.47,5.34,3.97,3.31,1.37,D18CL_323001,ITIC-4F_120033,CF,Jonas_DonorAcceptor-3bands-NoBG-ZnOCorr-NoInt_D18CL:ITIC-4F,Jonas_DonorAcceptor-3bands-NoBG-ZnOCorr-NoInt,183.6723058,29.11.2023 11:25,26148_208209_OD_x3y2,x3y2,0.00519515,1.4,0.6,5,3,0,0,0,0,1,0,0,1,0,0,152
26149,PM6_321136,PY-IT_321127,CF,0,15,2000,1.538468189,0.054086964,0.11272938,0.567653439,0.158941886,0.241591666,1.980235343,0.071591663,0.61,2.126619114,0.090937107,0.899999635,2.344711465,0.129323689,0.168635459,0.271503089,0.470851951,0.529148049,0.342105263,0.378881988,0.513094755,52.43700944,21.61922784,10.74093289,0.9474666,29.11.2023 14:37,B-1,2.19E-06,0.6,0.6,5.48,5.33,3.64,3.38,1.69,PM6_321136,PY-IT_321127,CF,Jonas_DonorAcceptor-3bands-NoBG-ZnOCorr-NoInt_PM6:PY-IT,Jonas_DonorAcceptor-3bands-NoBG-ZnOCorr-NoInt,1.57944E+15,29.11.2023 11:40,26149_208243_OD_x1y2,x1y2,0.010195431,0.6,0.6,1,5,1,0,0,0,0,0,0,0,0,1,153
26149,PM6_321136,PY-IT_321127,CF,0,15,2000,1.538132588,0.053204038,0.108914205,0.558494818,0.161845225,0.246004742,1.983312028,0.074578504,0.606203516,2.139710586,0.093308124,0.899958243,2.383373649,0.130130323,0.187791372,0.301631163,0.449212223,0.550787777,0.342105263,0.377413889,0.547635905,51.81125377,21.77311301,10.66790575,0.94565896,29.11.2023 14:37,B-3,1.37E-06,1.4,0.6,5.48,5.33,3.64,3.38,1.69,PM6_321136,PY-IT_321127,CF,Jonas_DonorAcceptor-3bands-NoBG-ZnOCorr-NoInt_PM6:PY-IT,Jonas_DonorAcceptor-3bands-NoBG-ZnOCorr-NoInt,1.56754E+15,29.11.2023 11:40,26149_208243_OD_x3y2,x3y2,0.0104575,1.4,0.6,1,5,1,0,0,0,0,0,0,0,0,1,153
26150,PM6_321136,PY-IT_321127,CF,0,12.5,2000,1.537589306,0.061893209,0.157581422,0.584735583,0.131574763,0.199993641,1.977773907,0.063546383,0.61,2.106789954,0.080754286,0.9,2.28,0.114116654,0.099625443,0.160396963,0.55493578,0.44506422,0.342105263,0.378881988,0.360390603,57.67488921,23.58222409,12.85591487,0.945216855,29.11.2023 14:39,A-2,3.54E-06,1,1.4,5.48,5.33,3.64,3.38,1.69,PM6_321136,PY-IT_321127,CF,Jonas_DonorAcceptor-3bands-NoBG-ZnOCorr-NoInt_PM6:PY-IT,Jonas_DonorAcceptor-3bands-NoBG-ZnOCorr-NoInt,4.06E+16,29.11.2023 11:46,26150_208248_OD_x2y1,x2y1,0.010637563,1,1.4,1,5,1,0,0,0,0,0,0,0,0,1,154
26150,PM6_321136,PY-IT_321127,CF,0,12.5,2000,1.538473409,0.061275395,0.153583407,0.594772551,0.135269518,0.205609667,1.97798121,0.063478768,0.61,2.107862022,0.080710387,0.9,2.28,0.113735022,0.105287669,0.169513146,0.548112937,0.451887063,0.342105263,0.378881988,0.375122814,57.66009591,23.52215951,12.84723592,0.947233716,29.11.2023 14:39,A-1,3.33E-06,0.6,1.4,5.48,5.33,3.64,3.38,1.69,PM6_321136,PY-IT_321127,CF,Jonas_DonorAcceptor-3bands-NoBG-ZnOCorr-NoInt_PM6:PY-IT,Jonas_DonorAcceptor-3bands-NoBG-ZnOCorr-NoInt,4.47E+16,29.11.2023 11:46,26150_208248_OD_x1y1,x1y1,0.010645069,0.6,1.4,1,5,1,0,0,0,0,0,0,0,0,1,154
26150,PM6_321136,PY-IT_321127,CF,0,12.5,2000,1.538769431,0.059030143,0.138493906,0.586665234,0.141878272,0.215654974,1.977457033,0.064878448,0.61,2.107571025,0.082013971,0.9,2.28438425,0.113355713,0.118552477,0.190869488,0.530484619,0.469515381,0.342105263,0.378881988,0.406524462,56.41900992,23.54324425,12.54896224,0.944748136,29.11.2023 14:39,B-2,1.38E-06,1,0.6,5.48,5.33,3.64,3.38,1.69,PM6_321136,PY-IT_321127,CF,Jonas_DonorAcceptor-3bands-NoBG-ZnOCorr-NoInt_PM6:PY-IT,Jonas_DonorAcceptor-3bands-NoBG-ZnOCorr-NoInt,7.19E+16,29.11.2023 11:46,26150_208248_OD_x2y2,x2y2,0.010995488,1,0.6,1,5,1,0,0,0,0,0,0,0,0,1,154
26150,PM6_321136,PY-IT_321127,CF,0,12.5,2000,1.535272079,0.060329724,0.139194645,0.580554736,0.133224151,0.20250071,1.974259721,0.065959723,0.61,2.103727618,0.082304879,0.9,2.282427418,0.113733265,0.108118061,0.174070078,0.537749385,0.462250615,0.342105263,0.378881988,0.376570788,55.74806712,23.44248059,12.33433132,0.943804907,29.11.2023 14:39,B-1,2.21E-06,0.6,0.6,5.48,5.33,3.64,3.38,1.69,PM6_321136,PY-IT_321127,CF,Jonas_DonorAcceptor-3bands-NoBG-ZnOCorr-NoInt_PM6:PY-IT,Jonas_DonorAcceptor-3bands-NoBG-ZnOCorr-NoInt,7.16E+16,29.11.2023 11:46,26150_208248_OD_x1y2,x1y2,0.010785162,0.6,0.6,1,5,1,0,0,0,0,0,0,0,0,1,154
26151,PM6_321136,PY-IT_321127,CF,0,10,2000,1.535881666,0.063721638,0.177943367,0.57670535,0.117701469,0.178906233,1.977807899,0.062566028,0.61,2.107719156,0.080190521,0.9,2.28,0.117456732,0.081792884,0.131686544,0.576015434,0.423984566,0.342105263,0.378881988,0.310592777,58.80021668,23.5015615,13.02710736,0.942697482,29.11.2023 14:42,A-2,1.48E-06,1,1.4,5.48,5.33,3.64,3.38,1.69,PM6_321136,PY-IT_321127,CF,Jonas_DonorAcceptor-3bands-NoBG-ZnOCorr-NoInt_PM6:PY-IT,Jonas_DonorAcceptor-3bands-NoBG-ZnOCorr-NoInt,6.94E+16,29.11.2023 11:51,26151_208253_OD_x2y1,x2y1,0.009790625,1,1.4,1,5,1,0,0,0,0,0,0,0,0,1,155
26151,PM6_321136,PY-IT_321127,CF,0,10,2000,1.53322821,0.063291521,0.162467617,0.583044439,0.112447457,0.170920134,1.974899946,0.064460649,0.61,2.106126412,0.081745794,0.9,2.28,0.121604438,0.077779249,0.12522459,0.577150697,0.422849303,0.342105263,0.378881988,0.296144724,57.01661802,22.65277779,12.07501515,0.934899153,29.11.2023 14:42,A-3,3.32E-06,1.4,1.4,5.48,5.33,3.64,3.38,1.69,PM6_321136,PY-IT_321127,CF,Jonas_DonorAcceptor-3bands-NoBG-ZnOCorr-NoInt_PM6:PY-IT,Jonas_DonorAcceptor-3bands-NoBG-ZnOCorr-NoInt,2.90E+16,29.11.2023 11:51,26151_208253_OD_x3y1,x3y1,0.008293288,1.4,1.4,1,5,1,0,0,0,0,0,0,0,0,1,155
26151,PM6_321136,PY-IT_321127,CF,0,10,2000,1.532848631,0.06360443,0.170781321,0.564993373,0.108088711,0.164294841,1.9746271,0.063643557,0.61,2.106190525,0.082091281,0.9,2.28,0.123414303,0.075055673,0.120839633,0.576201253,0.423798747,0.342105263,0.378881988,0.285134474,55.73869638,22.64571588,11.73310774,0.929544525,29.11.2023 14:42,B-1,9.70E-06,0.6,0.6,5.48,5.33,3.64,3.38,1.69,PM6_321136,PY-IT_321127,CF,Jonas_DonorAcceptor-3bands-NoBG-ZnOCorr-NoInt_PM6:PY-IT,Jonas_DonorAcceptor-3bands-NoBG-ZnOCorr-NoInt,3.53E+16,29.11.2023 11:51,26151_208253_OD_x1y2,x1y2,0.008715194,0.6,0.6,1,5,1,0,0,0,0,0,0,0,0,1,155
26152,PM6_321136,PY-IT_321127,CF,0,10,1000,1.537696289,0.062846365,0.173755613,0.6,0.124251986,0.188863018,1.97613323,0.063216143,0.61,2.108964835,0.079509153,0.9,2.28,0.11861914,0.090192475,0.145209885,0.565334741,0.434665259,0.342105263,0.378881988,0.334072903,58.10008468,22.83973664,12.52043761,0.943521175,29.11.2023 14:45,A-2,2.67E-06,1,1.4,5.48,5.33,3.64,3.38,1.69,PM6_321136,PY-IT_321127,CF,Jonas_DonorAcceptor-3bands-NoBG-ZnOCorr-NoInt_PM6:PY-IT,Jonas_DonorAcceptor-3bands-NoBG-ZnOCorr-NoInt,6.15E+16,29.11.2023 11:57,26152_208260_OD_x2y1,x2y1,0.010872912,1,1.4,1,5,1,0,0,0,0,0,0,0,0,1,156
26152,PM6_321136,PY-IT_321127,CF,0,10,1000,1.539051324,0.060133436,0.150923513,0.6,0.138251775,0.210142698,1.977615688,0.06327238,0.61,2.106506913,0.079859106,0.9,2.28,0.111725474,0.109197711,0.175808315,0.544480234,0.455519766,0.342105263,0.378881988,0.385951013,57.10039312,22.95470628,12.34944136,0.942185625,29.11.2023 14:45,B-1,2.83E-06,0.6,0.6,5.48,5.33,3.64,3.38,1.69,PM6_321136,PY-IT_321127,CF,Jonas_DonorAcceptor-3bands-NoBG-ZnOCorr-NoInt_PM6:PY-IT,Jonas_DonorAcceptor-3bands-NoBG-ZnOCorr-NoInt,5.83E+16,29.11.2023 11:57,26152_208260_OD_x1y2,x1y2,0.012054567,0.6,0.6,1,5,1,0,0,0,0,0,0,0,0,1,156
26152,PM6_321136,PY-IT_321127,CF,0,10,1000,1.538482342,0.059323953,0.142081444,0.59403898,0.140326669,0.213296537,1.976110113,0.064062131,0.61,2.105064274,0.080816477,0.9,2.28,0.111973805,0.113099693,0.182090506,0.539462638,0.460537362,0.342105263,0.378881988,0.395387043,56.73901041,22.70173263,12.13791823,0.942330929,29.11.2023 14:45,A-1,2.25E-06,0.6,1.4,5.48,5.33,3.64,3.38,1.69,PM6_321136,PY-IT_321127,CF,Jonas_DonorAcceptor-3bands-NoBG-ZnOCorr-NoInt_PM6:PY-IT,Jonas_DonorAcceptor-3bands-NoBG-ZnOCorr-NoInt,4.95E+16,29.11.2023 11:57,26152_208260_OD_x1y1,x1y1,0.011518185,0.6,1.4,1,5,1,0,0,0,0,0,0,0,0,1,156
26152,PM6_321136,PY-IT_321127,CF,0,10,1000,1.53864049,0.061139924,0.158306876,0.6,0.133283903,0.202591533,1.976978082,0.062944779,0.61,2.10734515,0.079812053,0.9,2.28,0.113787816,0.10239903,0.164862439,0.551338531,0.448661469,0.342105263,0.378881988,0.367453972,56.5781642,22.70283441,12.09300745,0.941467619,29.11.2023 14:45,B-2,1.60E-06,1,0.6,5.48,5.33,3.64,3.38,1.69,PM6_321136,PY-IT_321127,CF,Jonas_DonorAcceptor-3bands-NoBG-ZnOCorr-NoInt_PM6:PY-IT,Jonas_DonorAcceptor-3bands-NoBG-ZnOCorr-NoInt,4.61E+16,29.11.2023 11:57,26152_208260_OD_x2y2,x2y2,0.011560355,1,0.6,1,5,1,0,0,0,0,0,0,0,0,1,156
26153,PM6_321136,PY-IT_321127,CF,2,10,1000,1.535184313,0.061154566,0.147185254,0.572208028,0.140812578,0.214035119,1.974048717,0.063573219,0.61,2.104106702,0.080578417,0.9,2.28,0.1111353,0.111843425,0.180067914,0.54309432,0.45690568,0.342105263,0.378881988,0.394103033,60.11502253,24.0015035,13.49922064,0.935593582,29.11.2023 14:47,B-1,2.04E-06,0.6,0.6,5.48,5.33,3.64,3.38,1.69,PM6_321136,PY-IT_321127,CF,Jonas_DonorAcceptor-3bands-NoBG-ZnOCorr-NoInt_PM6:PY-IT,Jonas_DonorAcceptor-3bands-NoBG-ZnOCorr-NoInt,5.09E+16,29.11.2023 12:03,26153_208268_OD_x1y2,x1y2,0.011072494,0.6,0.6,1,5,1,0,0,0,0,0,0,0,0,1,157
26153,PM6_321136,PY-IT_321127,CF,2,10,1000,1.534671471,0.061423157,0.146891558,0.565958184,0.140254104,0.213186238,1.973593924,0.063522093,0.61,2.10420403,0.080606054,0.9,2.28,0.111736427,0.109333208,0.176026465,0.547737102,0.452262898,0.342105263,0.378881988,0.389212704,60.06944561,23.72563866,13.34836447,0.936605105,29.11.2023 14:47,A-3,1.68E-06,1.4,1.4,5.48,5.33,3.64,3.38,1.69,PM6_321136,PY-IT_321127,CF,Jonas_DonorAcceptor-3bands-NoBG-ZnOCorr-NoInt_PM6:PY-IT,Jonas_DonorAcceptor-3bands-NoBG-ZnOCorr-NoInt,4.88E+16,29.11.2023 12:03,26153_208268_OD_x3y1,x3y1,0.010762143,1.4,1.4,1,5,1,0,0,0,0,0,0,0,0,1,157
26153,PM6_321136,PY-IT_321127,CF,2,10,1000,1.535267842,0.060942447,0.146278395,0.568714556,0.142388889,0.216431112,1.973897814,0.063430322,0.61,2.104049098,0.080750407,0.9,2.28,0.111256204,0.112433385,0.18101775,0.544550841,0.455449159,0.342105263,0.378881988,0.397448862,59.34130336,23.58099188,13.1162102,0.93732288,29.11.2023 14:47,A-1,2.26E-06,0.6,1.4,5.48,5.33,3.64,3.38,1.69,PM6_321136,PY-IT_321127,CF,Jonas_DonorAcceptor-3bands-NoBG-ZnOCorr-NoInt_PM6:PY-IT,Jonas_DonorAcceptor-3bands-NoBG-ZnOCorr-NoInt,5.00E+16,29.11.2023 12:03,26153_208268_OD_x1y1,x1y1,0.011161125,0.6,1.4,1,5,1,0,0,0,0,0,0,0,0,1,157
26153,PM6_321136,PY-IT_321127,CF,2,10,1000,1.534990424,0.059705885,0.136733298,0.556637478,0.146074772,0.222033654,1.974198016,0.065438406,0.61,2.109723758,0.084621874,0.9,2.297188273,0.118451617,0.122692391,0.197534749,0.529195364,0.470804636,0.342105263,0.378881988,0.419568403,58.70821602,23.68988626,13.02616137,0.936600951,29.11.2023 14:47,A-2,1.52E-06,1,1.4,5.48,5.33,3.64,3.38,1.69,PM6_321136,PY-IT_321127,CF,Jonas_DonorAcceptor-3bands-NoBG-ZnOCorr-NoInt_PM6:PY-IT,Jonas_DonorAcceptor-3bands-NoBG-ZnOCorr-NoInt,6.77E+17,29.11.2023 12:03,26153_208268_OD_x2y1,x2y1,0.011170663,1,1.4,1,5,1,0,0,0,0,0,0,0,0,1,157
26154,PM6_321136,PY-IT_321127,CF,0,10,3000,1.530498975,0.062709298,0.164701556,0.535702341,0.095829449,0.145660762,1.972625229,0.064382177,0.61,2.105161425,0.084264083,0.844200444,2.28,0.126239239,0.066409343,0.106919042,0.576692039,0.423307961,0.342105263,0.378881988,0.252579804,59.71892355,21.77966158,12.23787776,0.940899013,29.11.2023 14:50,A-2,6.86E-06,1,1.4,5.48,5.33,3.64,3.38,1.69,PM6_321136,PY-IT_321127,CF,Jonas_DonorAcceptor-3bands-NoBG-ZnOCorr-NoInt_PM6:PY-IT,Jonas_DonorAcceptor-3bands-NoBG-ZnOCorr-NoInt,2.60E+16,29.11.2023 12:09,26154_208272_OD_x2y1,x2y1,0.00742425,1,1.4,1,5,1,0,0,0,0,0,0,0,0,1,158
26154,PM6_321136,PY-IT_321127,CF,0,10,3000,1.529825399,0.061702142,0.1587619,0.527329456,0.088327033,0.13425709,1.971412225,0.065112139,0.61,2.104835328,0.085471232,0.811411921,2.28,0.125843404,0.063188619,0.101733677,0.568908233,0.431091767,0.342105263,0.378881988,0.235990767,59.26282509,21.17425894,11.74487707,0.935961328,29.11.2023 14:50,B-3,3.82E-06,1.4,0.6,5.48,5.33,3.64,3.38,1.69,PM6_321136,PY-IT_321127,CF,Jonas_DonorAcceptor-3bands-NoBG-ZnOCorr-NoInt_PM6:PY-IT,Jonas_DonorAcceptor-3bands-NoBG-ZnOCorr-NoInt,2.58E+16,29.11.2023 12:09,26154_208272_OD_x3y2,x3y2,0.006731343,1.4,0.6,1,5,1,0,0,0,0,0,0,0,0,1,158
26154,PM6_321136,PY-IT_321127,CF,0,10,3000,1.529723671,0.062001836,0.158275611,0.529365504,0.091744568,0.139451743,1.971333254,0.065012848,0.609999978,2.104626143,0.085107718,0.813327619,2.28,0.125794888,0.065521853,0.105490181,0.569325744,0.430674256,0.342105263,0.378881979,0.244941924,58.25068166,21.12430908,11.49650952,0.934291673,29.11.2023 14:50,A-3,2.74E-06,1.4,1.4,5.48,5.33,3.64,3.38,1.69,PM6_321136,PY-IT_321127,CF,Jonas_DonorAcceptor-3bands-NoBG-ZnOCorr-NoInt_PM6:PY-IT,Jonas_DonorAcceptor-3bands-NoBG-ZnOCorr-NoInt,2.68E+16,29.11.2023 12:09,26154_208272_OD_x3y1,x3y1,0.006936014,1.4,1.4,1,5,1,0,0,0,0,0,0,0,0,1,158
26155,PM6_321136,PY-IT_321127,CF,2,10,3000,1.526619638,0.064055218,0.163983067,0.514753113,0.097983727,0.148935265,1.96905863,0.064230389,0.61,2.103028158,0.084783362,0.856589498,2.28,0.127483954,0.067149168,0.108110161,0.579412237,0.420587763,0.342105263,0.378881988,0.257045426,61.69164759,22.16862636,12.72093261,0.930151732,29.11.2023 14:52,B-3,2.13E-06,1.4,0.6,5.48,5.33,3.64,3.38,1.69,PM6_321136,PY-IT_321127,CF,Jonas_DonorAcceptor-3bands-NoBG-ZnOCorr-NoInt_PM6:PY-IT,Jonas_DonorAcceptor-3bands-NoBG-ZnOCorr-NoInt,2.29E+16,29.11.2023 12:14,26155_208275_OD_x3y2,x3y2,0.007040224,1.4,0.6,1,5,1,0,0,0,0,0,0,0,0,1,159
26155,PM6_321136,PY-IT_321127,CF,2,10,3000,1.526873263,0.064222521,0.166522036,0.520358234,0.098440877,0.149630133,1.969521008,0.063991034,0.609999999,2.103376848,0.084532949,0.859045655,2.28,0.127262313,0.068345259,0.110035868,0.576240758,0.423759242,0.342105263,0.378881987,0.259666001,61.7704206,22.01570477,12.66274712,0.93113957,29.11.2023 14:52,A-1,4.18E-06,0.6,1.4,5.48,5.33,3.64,3.38,1.69,PM6_321136,PY-IT_321127,CF,Jonas_DonorAcceptor-3bands-NoBG-ZnOCorr-NoInt_PM6:PY-IT,Jonas_DonorAcceptor-3bands-NoBG-ZnOCorr-NoInt,2.34E+16,29.11.2023 12:14,26155_208275_OD_x1y1,x1y1,0.007157638,0.6,1.4,1,5,1,0,0,0,0,0,0,0,0,1,159
26155,PM6_321136,PY-IT_321127,CF,2,10,3000,1.5260399,0.063657488,0.160299596,0.512301243,0.095705412,0.145472227,1.96812616,0.064718954,0.61,2.102634456,0.085454359,0.847820904,2.28,0.128590756,0.066573032,0.107182582,0.575774622,0.424225378,0.342105263,0.378881988,0.252654808,59.6292018,22.26129421,12.28806878,0.925708451,29.11.2023 14:52,B-1,3.64E-06,0.6,0.6,5.48,5.33,3.64,3.38,1.69,PM6_321136,PY-IT_321127,CF,Jonas_DonorAcceptor-3bands-NoBG-ZnOCorr-NoInt_PM6:PY-IT,Jonas_DonorAcceptor-3bands-NoBG-ZnOCorr-NoInt,2.36E+16,29.11.2023 12:14,26155_208275_OD_x1y2,x1y2,0.006767454,0.6,0.6,1,5,1,0,0,0,0,0,0,0,0,1,159
26155,PM6_321136,PY-IT_321127,CF,2,10,3000,1.525997095,0.063757257,0.160338182,0.520528714,0.097140901,0.14765417,1.968523859,0.064961635,0.61,2.102235153,0.085570653,0.873730403,2.28,0.129120834,0.067409912,0.108529959,0.576359553,0.423640447,0.342105263,0.378881988,0.256184129,59.52951241,21.53852796,11.86804854,0.925616249,29.11.2023 14:52,A-3,2.64E-06,1.4,1.4,5.48,5.33,3.64,3.38,1.69,PM6_321136,PY-IT_321127,CF,Jonas_DonorAcceptor-3bands-NoBG-ZnOCorr-NoInt_PM6:PY-IT,Jonas_DonorAcceptor-3bands-NoBG-ZnOCorr-NoInt,2.35E+16,29.11.2023 12:14,26155_208275_OD_x3y1,x3y1,0.006778494,1.4,1.4,1,5,1,0,0,0,0,0,0,0,0,1,159
26156,PM6_321136,PY-IT_321127,CF,1,10,2000,1.528599807,0.063871811,0.157308521,0.526997415,0.111324273,0.169212895,1.970172023,0.064443195,0.61,2.102664873,0.084778029,0.899998765,2.28,0.127559653,0.078327698,0.126107594,0.572980547,0.427019453,0.342105263,0.378881988,0.295320489,62.59934942,24.46346077,14.33075607,0.93579644,29.11.2023 14:55,B-3,3.18E-06,1.4,0.6,5.48,5.33,3.64,3.38,1.69,PM6_321136,PY-IT_321127,CF,Jonas_DonorAcceptor-3bands-NoBG-ZnOCorr-NoInt_PM6:PY-IT,Jonas_DonorAcceptor-3bands-NoBG-ZnOCorr-NoInt,2.55E+16,29.11.2023 12:20,26156_208286_OD_x3y2,x3y2,0.007307621,1.4,0.6,1,5,1,0,0,0,0,0,0,0,0,1,160
26156,PM6_321136,PY-IT_321127,CF,1,10,2000,1.529981643,0.064299167,0.160930054,0.534965684,0.117134987,0.17804518,1.971943843,0.06398811,0.61,2.103542975,0.083277381,0.9,2.28,0.122970333,0.081802838,0.13170257,0.574807016,0.425192984,0.342105263,0.378881988,0.30974775,62.30553036,24.50813127,14.28624476,0.93558078,29.11.2023 14:55,B-1,5.73E-06,0.6,0.6,5.48,5.33,3.64,3.38,1.69,PM6_321136,PY-IT_321127,CF,Jonas_DonorAcceptor-3bands-NoBG-ZnOCorr-NoInt_PM6:PY-IT,Jonas_DonorAcceptor-3bands-NoBG-ZnOCorr-NoInt,2.54E+16,29.11.2023 12:20,26156_208286_OD_x1y2,x1y2,0.007978621,0.6,0.6,1,5,1,0,0,0,0,0,0,0,0,1,160
26156,PM6_321136,PY-IT_321127,CF,1,10,2000,1.529731971,0.06424084,0.160363474,0.537164832,0.116522575,0.177114315,1.971581596,0.064027316,0.61,2.103488947,0.083325507,0.9,2.28,0.123028487,0.081820179,0.131730488,0.573473516,0.426526484,0.342105263,0.378881988,0.308844802,62.50184737,24.20456467,14.15959499,0.935967354,29.11.2023 14:55,A-1,5.46E-06,0.6,1.4,5.48,5.33,3.64,3.38,1.69,PM6_321136,PY-IT_321127,CF,Jonas_DonorAcceptor-3bands-NoBG-ZnOCorr-NoInt_PM6:PY-IT,Jonas_DonorAcceptor-3bands-NoBG-ZnOCorr-NoInt,2.58E+16,29.11.2023 12:20,26156_208286_OD_x1y1,x1y1,0.007977467,0.6,1.4,1,5,1,0,0,0,0,0,0,0,0,1,160
26156,PM6_321136,PY-IT_321127,CF,1,10,2000,1.530248313,0.064349085,0.162338145,0.539030632,0.117857543,0.179143466,1.972245338,0.063747803,0.61,2.103845353,0.082840993,0.899999999,2.28,0.12215184,0.082417608,0.132692349,0.574480086,0.425519914,0.342105263,0.378881988,0.311835814,61.69058174,24.46073895,14.11739744,0.935548276,29.11.2023 14:55,B-2,4.08E-06,1,0.6,5.48,5.33,3.64,3.38,1.69,PM6_321136,PY-IT_321127,CF,Jonas_DonorAcceptor-3bands-NoBG-ZnOCorr-NoInt_PM6:PY-IT,Jonas_DonorAcceptor-3bands-NoBG-ZnOCorr-NoInt,2.52E+16,29.11.2023 12:20,26156_208286_OD_x2y2,x2y2,0.008116355,1,0.6,1,5,1,0,0,0,0,0,0,0,0,1,160
31171,PTQ10_321145,BTP-4F-12 (Y12)_321125,xylene,0,28,2000,1.544330153,0.086105883,0.081311936,0.16133828,0.256895821,0.333964568,2.037999627,0.056890695,1.086,2.191596166,0.105430469,0.923374501,2.422955329,0.115928571,0.111095806,0.231745851,0.590345443,0.409654557,0.230769231,0.520613615,0.565710419,55.82833454,22.88863093,11.22646408,0.878554086,28.03.2024 14:33,B-1,9.42E-05,0.6,0.6,5.53,5.34,3.77,3.64,1.57,PTQ10_321145,BTP-4F-12 (Y12)_321125,xylene,Jonas_DonorAcceptor-3bands-NoBG-ZnOCorr-NoInt_PTQ10:BTP-4F-12 (Y12),Jonas_DonorAcceptor-3bands-NoBG-ZnOCorr-NoInt,17.26907551,28.03.2024 10:18,31171_251582_OD_x1y2,x1y2,0.005852233,0.6,0.6,3,1,0,0,1,0,0,1,0,0,0,0,31171
31171,PTQ10_321145,BTP-4F-12 (Y12)_321125,xylene,0,28,2000,1.544083067,0.085819495,0.081157364,0.163131102,0.255943669,0.332726769,2.038001483,0.056993213,1.086,2.192064955,0.105428414,0.910766268,2.423178837,0.114950094,0.110956434,0.231455121,0.589750885,0.410249115,0.230769231,0.520613615,0.564181891,55.2427952,23.03587298,11.14069355,0.87545113,28.03.2024 14:33,B-3,1.04E-06,1.4,0.6,5.53,5.34,3.77,3.64,1.57,PTQ10_321145,BTP-4F-12 (Y12)_321125,xylene,Jonas_DonorAcceptor-3bands-NoBG-ZnOCorr-NoInt_PTQ10:BTP-4F-12 (Y12),Jonas_DonorAcceptor-3bands-NoBG-ZnOCorr-NoInt,16.96262736,28.03.2024 10:18,31171_251582_OD_x3y2,x3y2,0.005841529,1.4,0.6,3,1,0,0,1,0,0,1,0,0,0,0,31171
31171,PTQ10_321145,BTP-4F-12 (Y12)_321125,xylene,0,28,2000,1.543959988,0.085953281,0.081228753,0.162132494,0.256526368,0.333484279,2.037950823,0.05694375,1.086,2.191952329,0.105457498,0.920366633,2.423599078,0.115725686,0.111187564,0.231937259,0.589797622,0.410202378,0.230769231,0.520613615,0.565421538,55.41593807,22.82462131,11.13167135,0.880079907,28.03.2024 14:33,A-1,1.99E-06,0.6,1.4,5.53,5.34,3.77,3.64,1.57,PTQ10_321145,BTP-4F-12 (Y12)_321125,xylene,Jonas_DonorAcceptor-3bands-NoBG-ZnOCorr-NoInt_PTQ10:BTP-4F-12 (Y12),Jonas_DonorAcceptor-3bands-NoBG-ZnOCorr-NoInt,17.12218612,28.03.2024 10:18,31171_251582_OD_x1y1,x1y1,0.005837844,0.6,1.4,3,1,0,0,1,0,0,1,0,0,0,0,31171
31171,PTQ10_321145,BTP-4F-12 (Y12)_321125,xylene,0,28,2000,1.544114425,0.086200497,0.081417929,0.162062036,0.254680118,0.331084153,2.038092655,0.056944073,1.086,2.192239502,0.105504791,0.914123401,2.42414493,0.115417447,0.110105484,0.229680039,0.590416003,0.409583997,0.230769231,0.520613615,0.560764192,54.88143667,22.74224979,10.97253859,0.879120121,28.03.2024 14:33,A-2,2.10E-06,1,1.4,5.53,5.34,3.77,3.64,1.57,PTQ10_321145,BTP-4F-12 (Y12)_321125,xylene,Jonas_DonorAcceptor-3bands-NoBG-ZnOCorr-NoInt_PTQ10:BTP-4F-12 (Y12),Jonas_DonorAcceptor-3bands-NoBG-ZnOCorr-NoInt,16.6543432,28.03.2024 10:18,31171_251582_OD_x2y1,x2y1,0.005743942,1,1.4,3,1,0,0,1,0,0,1,0,0,0,0,31171
31172,PTQ10_321145,BTP-4F-12 (Y12)_321125,xylene,0,25,2000,1.537918818,0.09,0.08609089,0.155127956,0.216418017,0.281343423,2.037791883,0.056617382,1.086,2.187260229,0.105348529,0.927414529,2.419556232,0.120239596,0.08423178,0.175707493,0.615562541,0.384437459,0.230769231,0.520613615,0.457050916,56.09213551,22.42825019,10.92219899,0.86818588,28.03.2024 14:35,B-3,1.13E-06,1.4,0.6,5.53,5.34,3.77,3.64,1.57,PTQ10_321145,BTP-4F-12 (Y12)_321125,xylene,Jonas_DonorAcceptor-3bands-NoBG-ZnOCorr-NoInt_PTQ10:BTP-4F-12 (Y12),Jonas_DonorAcceptor-3bands-NoBG-ZnOCorr-NoInt,16.97345498,28.03.2024 10:24,31172_251631_OD_x3y2,x3y2,0.004576039,1.4,0.6,3,1,0,0,1,0,0,1,0,0,0,0,31172
31172,PTQ10_321145,BTP-4F-12 (Y12)_321125,xylene,0,25,2000,1.537021511,0.09,0.086284748,0.161742932,0.215576328,0.280249227,2.038199287,0.056734836,1.086,2.188125132,0.104777879,0.911960589,2.418614173,0.11796651,0.083817426,0.174843151,0.61580734,0.38419266,0.230769231,0.520613615,0.455092378,56.12417215,22.26062181,10.85198347,0.868604118,28.03.2024 14:35,B-1,1.49E-05,0.6,0.6,5.53,5.34,3.77,3.64,1.57,PTQ10_321145,BTP-4F-12 (Y12)_321125,xylene,Jonas_DonorAcceptor-3bands-NoBG-ZnOCorr-NoInt_PTQ10:BTP-4F-12 (Y12),Jonas_DonorAcceptor-3bands-NoBG-ZnOCorr-NoInt,16.97972,28.03.2024 10:24,31172_251631_OD_x1y2,x1y2,0.004567725,0.6,0.6,3,1,0,0,1,0,0,1,0,0,0,0,31172
31172,PTQ10_321145,BTP-4F-12 (Y12)_321125,xylene,0,25,2000,1.536959014,0.09,0.086262964,0.161546099,0.215888374,0.280654887,2.038002884,0.05638783,1.086,2.185710873,0.104749624,0.961250955,2.416662027,0.122014888,0.082638763,0.172384459,0.619493405,0.380506595,0.230769231,0.520613615,0.453039346,56.45676403,21.9806304,10.81181552,0.871249419,28.03.2024 14:35,A-1,1.46E-06,0.6,1.4,5.53,5.34,3.77,3.64,1.57,PTQ10_321145,BTP-4F-12 (Y12)_321125,xylene,Jonas_DonorAcceptor-3bands-NoBG-ZnOCorr-NoInt_PTQ10:BTP-4F-12 (Y12),Jonas_DonorAcceptor-3bands-NoBG-ZnOCorr-NoInt,18.07544366,28.03.2024 10:24,31172_251631_OD_x1y1,x1y1,0.00459666,0.6,1.4,3,1,0,0,1,0,0,1,0,0,0,0,31172
31172,PTQ10_321145,BTP-4F-12 (Y12)_321125,xylene,0,25,2000,1.53779392,0.09,0.086129231,0.154676905,0.216628298,0.281616787,2.037770799,0.056804644,1.086,2.188639734,0.105355343,0.88703756,2.419614069,0.116632902,0.085036086,0.177385276,0.613541442,0.386458558,0.230769231,0.520613615,0.459002063,55.67005094,22.2762506,10.77201088,0.86862649,28.03.2024 14:35,B-2,0.000100063,1,0.6,5.53,5.34,3.77,3.64,1.57,PTQ10_321145,BTP-4F-12 (Y12)_321125,xylene,Jonas_DonorAcceptor-3bands-NoBG-ZnOCorr-NoInt_PTQ10:BTP-4F-12 (Y12),Jonas_DonorAcceptor-3bands-NoBG-ZnOCorr-NoInt,16.52980327,28.03.2024 10:24,31172_251631_OD_x2y2,x2y2,0.004639964,1,0.6,3,1,0,0,1,0,0,1,0,0,0,0,31172
31174,PTQ10_321145,BTP-4F-12 (Y12)_321125,xylene,0,22,1000,1.544814043,0.086497807,0.081675605,0.147753889,0.256256951,0.333134037,2.03758975,0.057633899,1.086,2.195892769,0.106112368,0.837151871,2.425509033,0.109226052,0.114540475,0.238931431,0.582335511,0.417664489,0.230769231,0.520613615,0.572065468,56.48274783,23.50325603,11.60430657,0.874128632,28.03.2024 14:41,B-1,3.21E-06,0.6,0.6,5.53,5.34,3.77,3.64,1.57,PTQ10_321145,BTP-4F-12 (Y12)_321125,xylene,Jonas_DonorAcceptor-3bands-NoBG-ZnOCorr-NoInt_PTQ10:BTP-4F-12 (Y12),Jonas_DonorAcceptor-3bands-NoBG-ZnOCorr-NoInt,16.80900893,28.03.2024 10:35,31174_251637_OD_x1y2,x1y2,0.006173593,0.6,0.6,3,1,0,0,1,0,0,1,0,0,0,0,31174
31174,PTQ10_321145,BTP-4F-12 (Y12)_321125,xylene,0,22,1000,1.544051242,0.087781934,0.082931515,0.135953343,0.252629499,0.328418349,2.036715704,0.057688944,1.086,2.195606064,0.106760467,0.825561923,2.426331937,0.109389263,0.111093307,0.231740639,0.586294884,0.413705116,0.230769231,0.520613615,0.560158989,56.25681201,23.575625,11.58408446,0.873420503,28.03.2024 14:41,A-1,5.19E-06,0.6,1.4,5.53,5.34,3.77,3.64,1.57,PTQ10_321145,BTP-4F-12 (Y12)_321125,xylene,Jonas_DonorAcceptor-3bands-NoBG-ZnOCorr-NoInt_PTQ10:BTP-4F-12 (Y12),Jonas_DonorAcceptor-3bands-NoBG-ZnOCorr-NoInt,16.43379855,28.03.2024 10:35,31174_251637_OD_x1y1,x1y1,0.00607338,0.6,1.4,3,1,0,0,1,0,0,1,0,0,0,0,31174
31174,PTQ10_321145,BTP-4F-12 (Y12)_321125,xylene,0,22,1000,1.543422994,0.089068718,0.084106331,0.130904522,0.246772111,0.320803744,2.036996835,0.05839964,0.90356845,2.189731524,0.100643502,0.895160449,2.413861113,0.121213502,0.112500158,0.214151752,0.599683051,0.400316949,0.230769231,0.474670848,0.534955496,56.41410039,23.29725039,11.45870733,0.871853053,28.03.2024 14:41,B-2,3.66E-06,1,0.6,5.53,5.34,3.77,3.64,1.57,PTQ10_321145,BTP-4F-12 (Y12)_321125,xylene,Jonas_DonorAcceptor-3bands-NoBG-ZnOCorr-NoInt_PTQ10:BTP-4F-12 (Y12),Jonas_DonorAcceptor-3bands-NoBG-ZnOCorr-NoInt,17.98186387,28.03.2024 10:35,31174_251637_OD_x2y2,x2y2,0.005788267,1,0.6,3,1,0,0,1,0,0,1,0,0,0,0,31174
31174,PTQ10_321145,BTP-4F-12 (Y12)_321125,xylene,0,22,1000,1.541161372,0.09,0.085141099,0.131552215,0.238812748,0.310456573,2.036515092,0.057841848,1.043008132,2.193774363,0.105539386,0.817529218,2.423420681,0.111314217,0.102660958,0.209737172,0.596809508,0.403190492,0.230769231,0.510525688,0.520193745,56.47376064,23.18737357,11.40474816,0.870938385,28.03.2024 14:41,A-2,3.31E-06,1,1.4,5.53,5.34,3.77,3.64,1.57,PTQ10_321145,BTP-4F-12 (Y12)_321125,xylene,Jonas_DonorAcceptor-3bands-NoBG-ZnOCorr-NoInt_PTQ10:BTP-4F-12 (Y12),Jonas_DonorAcceptor-3bands-NoBG-ZnOCorr-NoInt,15.00682557,28.03.2024 10:35,31174_251637_OD_x2y1,x2y1,0.005352768,1,1.4,3,1,0,0,1,0,0,1,0,0,0,0,31174
31175,PTQ10_321145,BTP-4F-12 (Y12)_321125,xylene,2,22,1000,1.514468057,0.078920823,0.08,0.299794293,0.233211135,0.306614875,2.040745018,0.056050381,1.085999966,2.193926714,0.10003053,1,2.413938119,0.11394943,0.107043069,0.223291839,0.578620476,0.421379524,0.239400454,0.520613607,0.529906714,56.25734899,24.10936908,11.48205,0.846553336,28.03.2024 14:43,B-1,6.83E-06,0.6,0.6,5.53,5.34,3.77,3.64,1.57,PTQ10_321145,BTP-4F-12 (Y12)_321125,xylene,Jonas_DonorAcceptor-3bands-NoBG-ZnOCorr-NoInt_PTQ10:BTP-4F-12 (Y12),Jonas_DonorAcceptor-3bands-NoBG-ZnOCorr-NoInt,15.83963866,28.03.2024 10:41,31175_251656_OD_x1y2,x1y2,0.005770893,0.6,0.6,3,1,0,0,1,0,0,1,0,0,0,0,31175
31175,PTQ10_321145,BTP-4F-12 (Y12)_321125,xylene,2,22,1000,1.514608657,0.080777847,0.08,0.27776691,0.229425743,0.299744833,2.040092453,0.056140627,1.086,2.192713986,0.101154756,1,2.414663548,0.116289085,0.101019128,0.210725901,0.587192983,0.412807017,0.234596506,0.520613615,0.510470734,55.25019743,24.40600124,11.29764383,0.837832911,28.03.2024 14:43,B-3,8.65E-06,1.4,0.6,5.53,5.34,3.77,3.64,1.57,PTQ10_321145,BTP-4F-12 (Y12)_321125,xylene,Jonas_DonorAcceptor-3bands-NoBG-ZnOCorr-NoInt_PTQ10:BTP-4F-12 (Y12),Jonas_DonorAcceptor-3bands-NoBG-ZnOCorr-NoInt,15.7926109,28.03.2024 10:41,31175_251656_OD_x3y2,x3y2,0.005494659,1.4,0.6,3,1,0,0,1,0,0,1,0,0,0,0,31175
31175,PTQ10_321145,BTP-4F-12 (Y12)_321125,xylene,2,22,1000,1.514255161,0.082296773,0.08,0.263694123,0.22594517,0.293728721,2.039360921,0.056081457,1.085999999,2.191045899,0.101545854,0.999999958,2.413909388,0.117524674,0.096498609,0.201296099,0.593361604,0.406638396,0.230769231,0.520613614,0.49502482,55.20308714,24.15275081,11.2044,0.84034697,28.03.2024 14:43,B-2,1.01E-05,1,0.6,5.53,5.34,3.77,3.64,1.57,PTQ10_321145,BTP-4F-12 (Y12)_321125,xylene,Jonas_DonorAcceptor-3bands-NoBG-ZnOCorr-NoInt_PTQ10:BTP-4F-12 (Y12),Jonas_DonorAcceptor-3bands-NoBG-ZnOCorr-NoInt,15.56836068,28.03.2024 10:41,31175_251656_OD_x2y2,x2y2,0.005340338,1,0.6,3,1,0,0,1,0,0,1,0,0,0,0,31175
