Repository: i-MEET/ML_OrganicSolarCells

File: _Dataset Limited.csv (part 6 of 7)
plan_Info_PID,plan_Solutions_1_M1,plan_Solutions_1_M2,plan_Solutions_1_S1,plan_Solutions_1_ann. time,plan_Solutions_1_conc.,plan_Solutions_1_speed,features_A.1.c_UV,features_A.1.w_UV,features_A.1a.c_UV,features_A.1a.w_UV,features_A_UV,features_Atot_UV,features_D.1.c_UV,features_D.1a.c_UV,features_D_UV,features_Dtot_UV,features_XA_UV,features_XD_UV,features_XamA_UV,features_XamD_UV,features_atot_UV,FF_IV,JSC_IV,PCE_IV,VOC_IV,date_IV,pos_IV,sigp_IV,xpos_IV,ypos_IV,EnergyLevel_HOMO_Acceptor,EnergyLevel_HOMO_Donor,EnergyLevel_LUMO_Acceptor,EnergyLevel_LUMO_Donor,EnergyLevel_Offset,plan2_Solutions_1_M1,plan2_Solutions_1_M2,plan2_Solutions_1_S1,FitSessionName,Overall_FitSessionName,FOM_UV,date_UV,name_UV,pos_UV,res_UV,xpos_UV,ypos_UV,PseudoFeature_M1,PseudoFeature_M2,HotOneEncoded_plan_Solutions_1_M1_PM6_321136,HotOneEncoded_plan_Solutions_1_M1_PTVT-T_321032,HotOneEncoded_plan_Solutions_1_M1_PTQ10_321145,HotOneEncoded_plan_Solutions_1_M1_PCE10_120058,HotOneEncoded_plan_Solutions_1_M1_D18CL_323001,HotOneEncoded_plan_Solutions_1_M2_BTP-4F-12 (Y12)_321125,HotOneEncoded_plan_Solutions_1_M2_ITIC_120057,HotOneEncoded_plan_Solutions_1_M2_ITIC-4F_120033,HotOneEncoded_plan_Solutions_1_M2_L8-BO_321144,HotOneEncoded_plan_Solutions_1_M2_PY-IT_321127,Paper_PID
26148,D18CL_323001,ITIC-4F_120033,CF,1,10.1,2000,1.710910824,0.085703939,1.885006363,0.083671095,0.298725628,0.393720377,2.134425713,2.304504406,0.160009161,0.252334446,0.609422549,0.390577451,0.241274659,0.365884591,0.646054824,67.70308753,19.84127394,12.13604904,0.903439957,29.11.2023 13:10,B-1,3.85E-07,0.6,0.6,5.47,5.34,3.97,3.31,1.37,D18CL_323001,ITIC-4F_120033,CF,Jonas_DonorAcceptor-NoWidthOrderedDonor-No2bandHeight-NoInt_D18CL:ITIC-4F,Jonas_DonorAcceptor-NoWidthOrderedDonor-No2bandHeight-NoInt,0.105685873,29.11.2023 11:25,26148_208209_OD_x1y2,x1y2,0.007993836,0.6,0.6,5,3,0,0,0,0,1,0,0,1,0,0,152
26148,D18CL_323001,ITIC-4F_120033,CF,1,10.1,2000,1.713586994,0.084804173,1.886769076,0.083056011,0.301139037,0.396901251,2.134368902,2.30454891,0.164353034,0.259184734,0.6049531,0.3950469,0.241274659,0.365884591,0.656085985,67.473716,19.32060384,11.80574431,0.905603408,29.11.2023 13:10,A-1,3.83E-07,0.6,1.4,5.47,5.34,3.97,3.31,1.37,D18CL_323001,ITIC-4F_120033,CF,Jonas_DonorAcceptor-NoWidthOrderedDonor-No2bandHeight-NoInt_D18CL:ITIC-4F,Jonas_DonorAcceptor-NoWidthOrderedDonor-No2bandHeight-NoInt,0.111379752,29.11.2023 11:25,26148_208209_OD_x1y1,x1y1,0.008306694,0.6,1.4,5,3,0,0,0,0,1,0,0,1,0,0,152
26148,D18CL_323001,ITIC-4F_120033,CF,1,10.1,2000,1.713618,0.083606434,1.886477286,0.081507493,0.31390434,0.41372592,2.133055635,2.304219987,0.174253716,0.274798111,0.600888134,0.399111866,0.241274659,0.365884591,0.68852403,65.76624651,19.46194292,11.5332752,0.901080113,29.11.2023 13:10,B-2,5.71E-07,1,0.6,5.47,5.34,3.97,3.31,1.37,D18CL_323001,ITIC-4F_120033,CF,Jonas_DonorAcceptor-NoWidthOrderedDonor-No2bandHeight-NoInt_D18CL:ITIC-4F,Jonas_DonorAcceptor-NoWidthOrderedDonor-No2bandHeight-NoInt,0.087991828,29.11.2023 11:25,26148_208209_OD_x2y2,x2y2,0.007529655,1,0.6,5,3,0,0,0,0,1,0,0,1,0,0,152
26148,D18CL_323001,ITIC-4F_120033,CF,1,10.1,2000,1.717814085,0.080636197,1.887906792,0.078959236,0.322548981,0.425119557,2.130750239,2.304814055,0.203365241,0.320706985,0.569997892,0.430002108,0.241274659,0.365884591,0.745826542,65.48278067,19.44535181,11.52083492,0.904775924,29.11.2023 13:10,B-3,3.24E-07,1.4,0.6,5.47,5.34,3.97,3.31,1.37,D18CL_323001,ITIC-4F_120033,CF,Jonas_DonorAcceptor-NoWidthOrderedDonor-No2bandHeight-NoInt_D18CL:ITIC-4F,Jonas_DonorAcceptor-NoWidthOrderedDonor-No2bandHeight-NoInt,0.085910872,29.11.2023 11:25,26148_208209_OD_x3y2,x3y2,0.008382719,1.4,0.6,5,3,0,0,0,0,1,0,0,1,0,0,152
26149,PM6_321136,PY-IT_321127,CF,0,15,2000,1.546027965,0.061301122,1.704977348,0.072036684,0.234025417,0.308913551,2.012318618,2.165124734,0.194297181,0.26813011,0.535338263,0.464661737,0.242424242,0.275362319,0.57704366,52.43700944,21.61922784,10.74093289,0.9474666,29.11.2023 14:37,B-1,2.19E-06,0.6,0.6,5.48,5.33,3.64,3.38,1.69,PM6_321136,PY-IT_321127,CF,Jonas_DonorAcceptor-NoWidthOrderedDonor-No2bandHeight-NoInt_PM6:PY-IT,Jonas_DonorAcceptor-NoWidthOrderedDonor-No2bandHeight-NoInt,0.216218775,29.11.2023 11:40,26149_208243_OD_x1y2,x1y2,0.015483939,0.6,0.6,1,5,1,0,0,0,0,0,0,0,0,1,153
26149,PM6_321136,PY-IT_321127,CF,0,15,2000,1.546438053,0.060701682,1.705179364,0.071490984,0.238436699,0.314736443,2.012504929,2.165593058,0.200523439,0.276722346,0.532135879,0.467864121,0.242424242,0.275362319,0.59145879,51.81125377,21.77311301,10.66790575,0.94565896,29.11.2023 14:37,B-3,1.37E-06,1.4,0.6,5.48,5.33,3.64,3.38,1.69,PM6_321136,PY-IT_321127,CF,Jonas_DonorAcceptor-NoWidthOrderedDonor-No2bandHeight-NoInt_PM6:PY-IT,Jonas_DonorAcceptor-NoWidthOrderedDonor-No2bandHeight-NoInt,0.210479231,29.11.2023 11:40,26149_208243_OD_x3y2,x3y2,0.015839377,1.4,0.6,1,5,1,0,0,0,0,0,0,0,0,1,153
26150,PM6_321136,PY-IT_321127,CF,0,12.5,2000,1.537652626,0.067368122,1.701934723,0.078722715,0.187419396,0.247393603,2.010325331,2.1599576,0.131793616,0.181875189,0.576313973,0.423686027,0.242424242,0.275362319,0.429268793,57.67488921,23.58222409,12.85591487,0.945216855,29.11.2023 14:39,A-2,3.54E-06,1,1.4,5.48,5.33,3.64,3.38,1.69,PM6_321136,PY-IT_321127,CF,Jonas_DonorAcceptor-NoWidthOrderedDonor-No2bandHeight-NoInt_PM6:PY-IT,Jonas_DonorAcceptor-NoWidthOrderedDonor-No2bandHeight-NoInt,0.204947159,29.11.2023 11:46,26150_208248_OD_x2y1,x2y1,0.011108549,1,1.4,1,5,1,0,0,0,0,0,0,0,0,1,154
26150,PM6_321136,PY-IT_321127,CF,0,12.5,2000,1.539210251,0.066941788,1.703086008,0.078096581,0.19426232,0.256426263,2.010760103,2.161039911,0.139401767,0.192374439,0.571358872,0.428641128,0.242424242,0.275362319,0.448800702,57.66009591,23.52215951,12.84723592,0.947233716,29.11.2023 14:39,A-1,3.33E-06,0.6,1.4,5.48,5.33,3.64,3.38,1.69,PM6_321136,PY-IT_321127,CF,Jonas_DonorAcceptor-NoWidthOrderedDonor-No2bandHeight-NoInt_PM6:PY-IT,Jonas_DonorAcceptor-NoWidthOrderedDonor-No2bandHeight-NoInt,0.202903922,29.11.2023 11:46,26150_208248_OD_x1y1,x1y1,0.011517813,0.6,1.4,1,5,1,0,0,0,0,0,0,0,0,1,154
26150,PM6_321136,PY-IT_321127,CF,0,12.5,2000,1.541701015,0.064960469,1.703666267,0.075903079,0.205643981,0.271450055,2.01207752,2.163248912,0.154543966,0.213270674,0.5600133,0.4399867,0.242424242,0.275362319,0.484720728,56.41900992,23.54324425,12.54896224,0.944748136,29.11.2023 14:39,B-2,1.38E-06,1,0.6,5.48,5.33,3.64,3.38,1.69,PM6_321136,PY-IT_321127,CF,Jonas_DonorAcceptor-NoWidthOrderedDonor-No2bandHeight-NoInt_PM6:PY-IT,Jonas_DonorAcceptor-NoWidthOrderedDonor-No2bandHeight-NoInt,0.207521548,29.11.2023 11:46,26150_208248_OD_x2y2,x2y2,0.012518859,1,0.6,1,5,1,0,0,0,0,0,0,0,0,1,154
26150,PM6_321136,PY-IT_321127,CF,0,12.5,2000,1.538806416,0.06639195,1.703652981,0.076930572,0.193025462,0.25479361,2.009600827,2.161236938,0.140193109,0.19346649,0.568405732,0.431594268,0.242424242,0.275362319,0.4482601,55.74806712,23.44248059,12.33433132,0.943804907,29.11.2023 14:39,B-1,2.21E-06,0.6,0.6,5.48,5.33,3.64,3.38,1.69,PM6_321136,PY-IT_321127,CF,Jonas_DonorAcceptor-NoWidthOrderedDonor-No2bandHeight-NoInt_PM6:PY-IT,Jonas_DonorAcceptor-NoWidthOrderedDonor-No2bandHeight-NoInt,0.188196228,29.11.2023 11:46,26150_208248_OD_x1y2,x1y2,0.011306805,0.6,0.6,1,5,1,0,0,0,0,0,0,0,0,1,154
26151,PM6_321136,PY-IT_321127,CF,0,10,2000,1.533365908,0.068937533,1.699361718,0.08116424,0.164032366,0.216522723,2.008264756,2.156360893,0.109158296,0.150638448,0.58972119,0.41027881,0.242424242,0.275362319,0.367161171,58.80021668,23.5015615,13.02710736,0.942697482,29.11.2023 14:42,A-2,1.48E-06,1,1.4,5.48,5.33,3.64,3.38,1.69,PM6_321136,PY-IT_321127,CF,Jonas_DonorAcceptor-NoWidthOrderedDonor-No2bandHeight-NoInt_PM6:PY-IT,Jonas_DonorAcceptor-NoWidthOrderedDonor-No2bandHeight-NoInt,0.222300422,29.11.2023 11:51,26151_208253_OD_x2y1,x2y1,0.010506498,1,1.4,1,5,1,0,0,0,0,0,0,0,0,1,155
26151,PM6_321136,PY-IT_321127,CF,0,10,2000,1.533594257,0.069058136,1.702101096,0.080827826,0.159997384,0.211196547,2.007343368,2.155418303,0.101019027,0.139406258,0.602381225,0.397618775,0.242424242,0.275362319,0.350602805,57.01661802,22.65277779,12.07501515,0.934899153,29.11.2023 14:42,A-3,3.32E-06,1.4,1.4,5.48,5.33,3.64,3.38,1.69,PM6_321136,PY-IT_321127,CF,Jonas_DonorAcceptor-NoWidthOrderedDonor-No2bandHeight-NoInt_PM6:PY-IT,Jonas_DonorAcceptor-NoWidthOrderedDonor-No2bandHeight-NoInt,0.159273361,29.11.2023 11:51,26151_208253_OD_x3y1,x3y1,0.008600294,1.4,1.4,1,5,1,0,0,0,0,0,0,0,0,1,155
26151,PM6_321136,PY-IT_321127,CF,0,10,2000,1.531573195,0.068897929,1.699152082,0.081383236,0.150977714,0.199290582,2.005300765,2.153968974,0.098673199,0.136169014,0.594082222,0.405917778,0.242424242,0.275362319,0.335459596,55.73869638,22.64571588,11.73310774,0.929544525,29.11.2023 14:42,B-1,9.70E-06,0.6,0.6,5.48,5.33,3.64,3.38,1.69,PM6_321136,PY-IT_321127,CF,Jonas_DonorAcceptor-NoWidthOrderedDonor-No2bandHeight-NoInt_PM6:PY-IT,Jonas_DonorAcceptor-NoWidthOrderedDonor-No2bandHeight-NoInt,0.183949509,29.11.2023 11:51,26151_208253_OD_x1y2,x1y2,0.009094448,0.6,0.6,1,5,1,0,0,0,0,0,0,0,0,1,155
26152,PM6_321136,PY-IT_321127,CF,0,10,1000,1.536197967,0.068666603,1.702806894,0.081024269,0.176118819,0.232476842,2.007059561,2.156147396,0.120244013,0.165936737,0.583506321,0.416493679,0.242424242,0.275362319,0.398413579,58.10008468,22.83973664,12.52043761,0.943521175,29.11.2023 14:45,A-2,2.67E-06,1,1.4,5.48,5.33,3.64,3.38,1.69,PM6_321136,PY-IT_321127,CF,Jonas_DonorAcceptor-NoWidthOrderedDonor-No2bandHeight-NoInt_PM6:PY-IT,Jonas_DonorAcceptor-NoWidthOrderedDonor-No2bandHeight-NoInt,0.25681874,29.11.2023 11:57,26152_208260_OD_x2y1,x2y1,0.01230056,1,1.4,1,5,1,0,0,0,0,0,0,0,0,1,156
26152,PM6_321136,PY-IT_321127,CF,0,10,1000,1.540145359,0.065927301,1.703354702,0.076970813,0.199285513,0.263056877,2.01050398,2.160902435,0.144892259,0.199951317,0.568147347,0.431852653,0.242424242,0.275362319,0.463008194,57.10039312,22.95470628,12.34944136,0.942185625,29.11.2023 14:45,B-1,2.83E-06,0.6,0.6,5.48,5.33,3.64,3.38,1.69,PM6_321136,PY-IT_321127,CF,Jonas_DonorAcceptor-NoWidthOrderedDonor-No2bandHeight-NoInt_PM6:PY-IT,Jonas_DonorAcceptor-NoWidthOrderedDonor-No2bandHeight-NoInt,0.236937441,29.11.2023 11:57,26152_208260_OD_x1y2,x1y2,0.01270761,0.6,0.6,1,5,1,0,0,0,0,0,0,0,0,1,156
26152,PM6_321136,PY-IT_321127,CF,0,10,1000,1.541000624,0.065287246,1.703740445,0.076172512,0.203425023,0.26852103,2.010373954,2.161596198,0.148777209,0.205312548,0.566699032,0.433300968,0.242424242,0.275362319,0.473833578,56.73901041,22.70173263,12.13791823,0.942330929,29.11.2023 14:45,A-1,2.25E-06,0.6,1.4,5.48,5.33,3.64,3.38,1.69,PM6_321136,PY-IT_321127,CF,Jonas_DonorAcceptor-NoWidthOrderedDonor-No2bandHeight-NoInt_PM6:PY-IT,Jonas_DonorAcceptor-NoWidthOrderedDonor-No2bandHeight-NoInt,0.220583012,29.11.2023 11:57,26152_208260_OD_x1y1,x1y1,0.012561163,0.6,1.4,1,5,1,0,0,0,0,0,0,0,0,1,156
26152,PM6_321136,PY-IT_321127,CF,0,10,1000,1.538754469,0.066832007,1.702926375,0.078110831,0.190962906,0.252071036,2.008790709,2.159413494,0.136180352,0.187928886,0.572888819,0.427111181,0.242424242,0.275362319,0.439999922,56.5781642,22.70283441,12.09300745,0.941467619,29.11.2023 14:45,B-2,1.60E-06,1,0.6,5.48,5.33,3.64,3.38,1.69,PM6_321136,PY-IT_321127,CF,Jonas_DonorAcceptor-NoWidthOrderedDonor-No2bandHeight-NoInt_PM6:PY-IT,Jonas_DonorAcceptor-NoWidthOrderedDonor-No2bandHeight-NoInt,0.232910769,29.11.2023 11:57,26152_208260_OD_x2y2,x2y2,0.012192258,1,0.6,1,5,1,0,0,0,0,0,0,0,0,1,156
26153,PM6_321136,PY-IT_321127,CF,2,10,1000,1.537029704,0.066665258,1.701641078,0.077583689,0.201229543,0.265622997,2.008264461,2.161886537,0.147333708,0.203320517,0.566428556,0.433571444,0.242424242,0.275362319,0.468943514,60.11502253,24.0015035,13.49922064,0.935593582,29.11.2023 14:47,B-1,2.04E-06,0.6,0.6,5.48,5.33,3.64,3.38,1.69,PM6_321136,PY-IT_321127,CF,Jonas_DonorAcceptor-NoWidthOrderedDonor-No2bandHeight-NoInt_PM6:PY-IT,Jonas_DonorAcceptor-NoWidthOrderedDonor-No2bandHeight-NoInt,0.195831817,29.11.2023 12:03,26153_208268_OD_x1y2,x1y2,0.011464838,0.6,0.6,1,5,1,0,0,0,0,0,0,0,0,1,157
26153,PM6_321136,PY-IT_321127,CF,2,10,1000,1.536527106,0.066839728,1.701234466,0.077722828,0.199938482,0.263918796,2.008304404,2.161933504,0.143340161,0.197809422,0.571589055,0.428410945,0.242424242,0.275362319,0.461728218,60.06944561,23.72563866,13.34836447,0.936605105,29.11.2023 14:47,A-3,1.68E-06,1.4,1.4,5.48,5.33,3.64,3.38,1.69,PM6_321136,PY-IT_321127,CF,Jonas_DonorAcceptor-NoWidthOrderedDonor-No2bandHeight-NoInt_PM6:PY-IT,Jonas_DonorAcceptor-NoWidthOrderedDonor-No2bandHeight-NoInt,0.19238171,29.11.2023 12:03,26153_208268_OD_x3y1,x3y1,0.011343393,1.4,1.4,1,5,1,0,0,0,0,0,0,0,0,1,157
26153,PM6_321136,PY-IT_321127,CF,2,10,1000,1.537145117,0.066403072,1.701380649,0.077362473,0.203228719,0.268261909,2.008230086,2.162143683,0.147847763,0.204029913,0.568000326,0.431999674,0.242424242,0.275362319,0.472291821,59.34130336,23.58099188,13.1162102,0.93732288,29.11.2023 14:47,A-1,2.26E-06,0.6,1.4,5.48,5.33,3.64,3.38,1.69,PM6_321136,PY-IT_321127,CF,Jonas_DonorAcceptor-NoWidthOrderedDonor-No2bandHeight-NoInt_PM6:PY-IT,Jonas_DonorAcceptor-NoWidthOrderedDonor-No2bandHeight-NoInt,0.201553587,29.11.2023 12:03,26153_208268_OD_x1y1,x1y1,0.011722935,0.6,1.4,1,5,1,0,0,0,0,0,0,0,0,1,157
26153,PM6_321136,PY-IT_321127,CF,2,10,1000,1.53835727,0.065358653,1.701596164,0.076299706,0.209195682,0.276138301,2.007788137,2.16319126,0.154626969,0.213385217,0.564096086,0.435903914,0.242424242,0.275362319,0.489523518,58.70821602,23.68988626,13.02616137,0.936600951,29.11.2023 14:47,A-2,1.52E-06,1,1.4,5.48,5.33,3.64,3.38,1.69,PM6_321136,PY-IT_321127,CF,Jonas_DonorAcceptor-NoWidthOrderedDonor-No2bandHeight-NoInt_PM6:PY-IT,Jonas_DonorAcceptor-NoWidthOrderedDonor-No2bandHeight-NoInt,0.200403426,29.11.2023 12:03,26153_208268_OD_x2y1,x2y1,0.012311568,1,1.4,1,5,1,0,0,0,0,0,0,0,0,1,157
26154,PM6_321136,PY-IT_321127,CF,0,10,3000,1.529826746,0.067807676,1.697162631,0.081390987,0.132617025,0.175054473,2.002555264,2.150363582,0.08437687,0.11644008,0.600541145,0.399458855,0.242424242,0.275362319,0.291494553,59.71892355,21.77966158,12.23787776,0.940899013,29.11.2023 14:50,A-2,6.86E-06,1,1.4,5.48,5.33,3.64,3.38,1.69,PM6_321136,PY-IT_321127,CF,Jonas_DonorAcceptor-NoWidthOrderedDonor-No2bandHeight-NoInt_PM6:PY-IT,Jonas_DonorAcceptor-NoWidthOrderedDonor-No2bandHeight-NoInt,0.166306313,29.11.2023 12:09,26154_208272_OD_x2y1,x2y1,0.008104045,1,1.4,1,5,1,0,0,0,0,0,0,0,0,1,158
26154,PM6_321136,PY-IT_321127,CF,0,10,3000,1.529986262,0.066900943,1.697109062,0.080879019,0.122386668,0.161550402,2.001048544,2.149495163,0.078938497,0.108935126,0.597260796,0.402739204,0.242424242,0.275362319,0.270485528,59.26282509,21.17425894,11.74487707,0.935961328,29.11.2023 14:50,B-3,3.82E-06,1.4,0.6,5.48,5.33,3.64,3.38,1.69,PM6_321136,PY-IT_321127,CF,Jonas_DonorAcceptor-NoWidthOrderedDonor-No2bandHeight-NoInt_PM6:PY-IT,Jonas_DonorAcceptor-NoWidthOrderedDonor-No2bandHeight-NoInt,0.152805085,29.11.2023 12:09,26154_208272_OD_x3y2,x3y2,0.007620175,1.4,0.6,1,5,1,0,0,0,0,0,0,0,0,1,158
26154,PM6_321136,PY-IT_321127,CF,0,10,3000,1.530003249,0.067182293,1.697339237,0.080777291,0.127329055,0.168074353,2.001156116,2.149296005,0.081857309,0.112963087,0.598049688,0.401950312,0.242424242,0.275362319,0.28103744,58.25068166,21.12430908,11.49650952,0.934291673,29.11.2023 14:50,A-3,2.74E-06,1.4,1.4,5.48,5.33,3.64,3.38,1.69,PM6_321136,PY-IT_321127,CF,Jonas_DonorAcceptor-NoWidthOrderedDonor-No2bandHeight-NoInt_PM6:PY-IT,Jonas_DonorAcceptor-NoWidthOrderedDonor-No2bandHeight-NoInt,0.155503578,29.11.2023 12:09,26154_208272_OD_x3y1,x3y1,0.007831457,1.4,1.4,1,5,1,0,0,0,0,0,0,0,0,1,158
26155,PM6_321136,PY-IT_321127,CF,2,10,3000,1.526212708,0.068837116,1.69542843,0.082298024,0.134453942,0.177479204,1.999852047,2.15067241,0.085125042,0.117472558,0.601722812,0.398277188,0.242424242,0.275362319,0.294951762,61.69164759,22.16862636,12.72093261,0.930151732,29.11.2023 14:52,B-3,2.13E-06,1.4,0.6,5.48,5.33,3.64,3.38,1.69,PM6_321136,PY-IT_321127,CF,Jonas_DonorAcceptor-NoWidthOrderedDonor-No2bandHeight-NoInt_PM6:PY-IT,Jonas_DonorAcceptor-NoWidthOrderedDonor-No2bandHeight-NoInt,0.150593227,29.11.2023 12:14,26155_208275_OD_x3y2,x3y2,0.00773154,1.4,0.6,1,5,1,0,0,0,0,0,0,0,0,1,159
26155,PM6_321136,PY-IT_321127,CF,2,10,3000,1.526146939,0.068997505,1.695421685,0.082331831,0.135075635,0.178299839,1.99955891,2.150394757,0.087364871,0.120563522,0.596593167,0.403406833,0.242424242,0.275362319,0.298863361,61.7704206,22.01570477,12.66274712,0.93113957,29.11.2023 14:52,A-1,4.18E-06,0.6,1.4,5.48,5.33,3.64,3.38,1.69,PM6_321136,PY-IT_321127,CF,Jonas_DonorAcceptor-NoWidthOrderedDonor-No2bandHeight-NoInt_PM6:PY-IT,Jonas_DonorAcceptor-NoWidthOrderedDonor-No2bandHeight-NoInt,0.154604573,29.11.2023 12:14,26155_208275_OD_x1y1,x1y1,0.007887736,0.6,1.4,1,5,1,0,0,0,0,0,0,0,0,1,159
26155,PM6_321136,PY-IT_321127,CF,2,10,3000,1.526268435,0.068539093,1.695749303,0.081993896,0.131662088,0.173793956,1.99892452,2.14999826,0.083777466,0.115612903,0.600517751,0.399482249,0.242424242,0.275362319,0.28940686,59.6292018,22.26129421,12.28806878,0.925708451,29.11.2023 14:52,B-1,3.64E-06,0.6,0.6,5.48,5.33,3.64,3.38,1.69,PM6_321136,PY-IT_321127,CF,Jonas_DonorAcceptor-NoWidthOrderedDonor-No2bandHeight-NoInt_PM6:PY-IT,Jonas_DonorAcceptor-NoWidthOrderedDonor-No2bandHeight-NoInt,0.141563701,29.11.2023 12:14,26155_208275_OD_x1y2,x1y2,0.007466519,0.6,0.6,1,5,1,0,0,0,0,0,0,0,0,1,159
26155,PM6_321136,PY-IT_321127,CF,2,10,3000,1.52645327,0.068772829,1.696616384,0.081907377,0.134262283,0.177226213,1.999650787,2.151014959,0.085674762,0.118231171,0.599836804,0.400163196,0.242424242,0.275362319,0.295457384,59.52951241,21.53852796,11.86804854,0.925616249,29.11.2023 14:52,A-3,2.64E-06,1.4,1.4,5.48,5.33,3.64,3.38,1.69,PM6_321136,PY-IT_321127,CF,Jonas_DonorAcceptor-NoWidthOrderedDonor-No2bandHeight-NoInt_PM6:PY-IT,Jonas_DonorAcceptor-NoWidthOrderedDonor-No2bandHeight-NoInt,0.133139922,29.11.2023 12:14,26155_208275_OD_x3y1,x3y1,0.007247436,1.4,1.4,1,5,1,0,0,0,0,0,0,0,0,1,159
26156,PM6_321136,PY-IT_321127,CF,1,10,2000,1.52916313,0.068814737,1.697569665,0.081243523,0.154684669,0.204183763,2.00255732,2.15356714,0.100713741,0.138984963,0.594995253,0.405004747,0.242424242,0.275362319,0.343168727,62.59934942,24.46346077,14.33075607,0.93579644,29.11.2023 14:55,B-3,3.18E-06,1.4,0.6,5.48,5.33,3.64,3.38,1.69,PM6_321136,PY-IT_321127,CF,Jonas_DonorAcceptor-NoWidthOrderedDonor-No2bandHeight-NoInt_PM6:PY-IT,Jonas_DonorAcceptor-NoWidthOrderedDonor-No2bandHeight-NoInt,0.141730715,29.11.2023 12:20,26156_208286_OD_x3y2,x3y2,0.008182665,1.4,0.6,1,5,1,0,0,0,0,0,0,0,0,1,160
26156,PM6_321136,PY-IT_321127,CF,1,10,2000,1.52988181,0.06919015,1.697826148,0.081394174,0.162816707,0.214918054,2.004721933,2.155455937,0.105880248,0.146114742,0.59528679,0.40471321,0.242424242,0.275362319,0.361032795,62.30553036,24.50813127,14.28624476,0.93558078,29.11.2023 14:55,B-1,5.73E-06,0.6,0.6,5.48,5.33,3.64,3.38,1.69,PM6_321136,PY-IT_321127,CF,Jonas_DonorAcceptor-NoWidthOrderedDonor-No2bandHeight-NoInt_PM6:PY-IT,Jonas_DonorAcceptor-NoWidthOrderedDonor-No2bandHeight-NoInt,0.154763938,29.11.2023 12:20,26156_208286_OD_x1y2,x1y2,0.008698989,0.6,0.6,1,5,1,0,0,0,0,0,0,0,0,1,160
26156,PM6_321136,PY-IT_321127,CF,1,10,2000,1.529827735,0.069193191,1.698069465,0.081317835,0.16224632,0.214165143,2.00427884,2.155426303,0.105921811,0.146172099,0.594346401,0.405653599,0.242424242,0.275362319,0.360337241,62.50184737,24.20456467,14.15959499,0.935967354,29.11.2023 14:55,A-1,5.46E-06,0.6,1.4,5.48,5.33,3.64,3.38,1.69,PM6_321136,PY-IT_321127,CF,Jonas_DonorAcceptor-NoWidthOrderedDonor-No2bandHeight-NoInt_PM6:PY-IT,Jonas_DonorAcceptor-NoWidthOrderedDonor-No2bandHeight-NoInt,0.152848229,29.11.2023 12:20,26156_208286_OD_x1y1,x1y1,0.008647587,0.6,1.4,1,5,1,0,0,0,0,0,0,0,0,1,160
26156,PM6_321136,PY-IT_321127,CF,1,10,2000,1.529967065,0.069254932,1.697941099,0.081386155,0.163901339,0.216349768,2.004798758,2.155591764,0.107024118,0.147693283,0.594297206,0.405702794,0.242424242,0.275362319,0.364043051,61.69058174,24.46073895,14.11739744,0.935548276,29.11.2023 14:55,B-2,4.08E-06,1,0.6,5.48,5.33,3.64,3.38,1.69,PM6_321136,PY-IT_321127,CF,Jonas_DonorAcceptor-NoWidthOrderedDonor-No2bandHeight-NoInt_PM6:PY-IT,Jonas_DonorAcceptor-NoWidthOrderedDonor-No2bandHeight-NoInt,0.158028015,29.11.2023 12:20,26156_208286_OD_x2y2,x2y2,0.008818469,1,0.6,1,5,1,0,0,0,0,0,0,0,0,1,160
31171,PTQ10_321145,BTP-4F-12 (Y12)_321125,xylene,0,28,2000,1.527956554,0.078981875,1.705071652,0.104675703,0.198645791,0.305517227,2.046198364,2.206192657,0.129065635,0.230511223,0.569964573,0.430035427,0.349804941,0.440089586,0.53602845,55.82833454,22.88863093,11.22646408,0.878554086,28.03.2024 14:33,B-1,9.42E-05,0.6,0.6,5.53,5.34,3.77,3.64,1.57,PTQ10_321145,BTP-4F-12 (Y12)_321125,xylene,Jonas_DonorAcceptor-NoWidthOrderedDonor-No2bandHeight-NoInt_PTQ10:BTP-4F-12 (Y12),Jonas_DonorAcceptor-NoWidthOrderedDonor-No2bandHeight-NoInt,0.072309506,28.03.2024 10:18,31171_251582_OD_x1y2,x1y2,0.00799535,0.6,0.6,3,1,0,0,1,0,0,1,0,0,0,0,31171
31171,PTQ10_321145,BTP-4F-12 (Y12)_321125,xylene,0,28,2000,1.527909636,0.078794227,1.704931086,0.104611243,0.198269731,0.304938847,2.046131845,2.206034377,0.128467067,0.229442182,0.570639357,0.429360643,0.349804941,0.440089586,0.534381029,55.2427952,23.03587298,11.14069355,0.87545113,28.03.2024 14:33,B-3,1.04E-06,1.4,0.6,5.53,5.34,3.77,3.64,1.57,PTQ10_321145,BTP-4F-12 (Y12)_321125,xylene,Jonas_DonorAcceptor-NoWidthOrderedDonor-No2bandHeight-NoInt_PTQ10:BTP-4F-12 (Y12),Jonas_DonorAcceptor-NoWidthOrderedDonor-No2bandHeight-NoInt,0.071115191,28.03.2024 10:18,31171_251582_OD_x3y2,x3y2,0.007931464,1.4,0.6,3,1,0,0,1,0,0,1,0,0,0,0,31171
31171,PTQ10_321145,BTP-4F-12 (Y12)_321125,xylene,0,28,2000,1.527702791,0.078885213,1.70480617,0.104652309,0.198576444,0.30541057,2.046207164,2.206289532,0.128913279,0.230239117,0.570168484,0.429831516,0.349804941,0.440089586,0.535649687,55.41593807,22.82462131,11.13167135,0.880079907,28.03.2024 14:33,A-1,1.99E-06,0.6,1.4,5.53,5.34,3.77,3.64,1.57,PTQ10_321145,BTP-4F-12 (Y12)_321125,xylene,Jonas_DonorAcceptor-NoWidthOrderedDonor-No2bandHeight-NoInt_PTQ10:BTP-4F-12 (Y12),Jonas_DonorAcceptor-NoWidthOrderedDonor-No2bandHeight-NoInt,0.07219708,28.03.2024 10:18,31171_251582_OD_x1y1,x1y1,0.007986862,0.6,1.4,3,1,0,0,1,0,0,1,0,0,0,0,31171
31171,PTQ10_321145,BTP-4F-12 (Y12)_321125,xylene,0,28,2000,1.527751026,0.079100694,1.704960835,0.104811726,0.196972923,0.302944356,2.046011242,2.205901501,0.127463919,0.227650559,0.570952241,0.429047759,0.349804941,0.440089586,0.530594914,54.88143667,22.74224979,10.97253859,0.879120121,28.03.2024 14:33,A-2,2.10E-06,1,1.4,5.53,5.34,3.77,3.64,1.57,PTQ10_321145,BTP-4F-12 (Y12)_321125,xylene,Jonas_DonorAcceptor-NoWidthOrderedDonor-No2bandHeight-NoInt_PTQ10:BTP-4F-12 (Y12),Jonas_DonorAcceptor-NoWidthOrderedDonor-No2bandHeight-NoInt,0.070320023,28.03.2024 10:18,31171_251582_OD_x2y1,x2y1,0.00782612,1,1.4,3,1,0,0,1,0,0,1,0,0,0,0,31171
31172,PTQ10_321145,BTP-4F-12 (Y12)_321125,xylene,0,25,2000,1.520128039,0.082935374,1.699692221,0.109191022,0.16507358,0.253883166,2.043394868,2.199987181,0.099207019,0.177183736,0.588964648,0.411035352,0.349804941,0.440089586,0.431066901,56.09213551,22.42825019,10.92219899,0.86818588,28.03.2024 14:35,B-3,1.13E-06,1.4,0.6,5.53,5.34,3.77,3.64,1.57,PTQ10_321145,BTP-4F-12 (Y12)_321125,xylene,Jonas_DonorAcceptor-NoWidthOrderedDonor-No2bandHeight-NoInt_PTQ10:BTP-4F-12 (Y12),Jonas_DonorAcceptor-NoWidthOrderedDonor-No2bandHeight-NoInt,0.071053087,28.03.2024 10:24,31172_251631_OD_x3y2,x3y2,0.006807394,1.4,0.6,3,1,0,0,1,0,0,1,0,0,0,0,31172
31172,PTQ10_321145,BTP-4F-12 (Y12)_321125,xylene,0,25,2000,1.519578232,0.083243149,1.699401101,0.109487091,0.165145832,0.253994289,2.04336902,2.199959013,0.098823891,0.176499469,0.590006904,0.409993096,0.349804941,0.440089586,0.430493758,56.12417215,22.26062181,10.85198347,0.868604118,28.03.2024 14:35,B-1,1.49E-05,0.6,0.6,5.53,5.34,3.77,3.64,1.57,PTQ10_321145,BTP-4F-12 (Y12)_321125,xylene,Jonas_DonorAcceptor-NoWidthOrderedDonor-No2bandHeight-NoInt_PTQ10:BTP-4F-12 (Y12),Jonas_DonorAcceptor-NoWidthOrderedDonor-No2bandHeight-NoInt,0.072533586,28.03.2024 10:24,31172_251631_OD_x1y2,x1y2,0.006844583,0.6,0.6,3,1,0,0,1,0,0,1,0,0,0,0,31172
31172,PTQ10_321145,BTP-4F-12 (Y12)_321125,xylene,0,25,2000,1.519464685,0.083198734,1.699305911,0.109450484,0.165291768,0.25421874,2.043314964,2.199908226,0.098925672,0.17668125,0.589971562,0.410028438,0.349804941,0.440089586,0.430899989,56.45676403,21.9806304,10.81181552,0.871249419,28.03.2024 14:35,A-1,1.46E-06,0.6,1.4,5.53,5.34,3.77,3.64,1.57,PTQ10_321145,BTP-4F-12 (Y12)_321125,xylene,Jonas_DonorAcceptor-NoWidthOrderedDonor-No2bandHeight-NoInt_PTQ10:BTP-4F-12 (Y12),Jonas_DonorAcceptor-NoWidthOrderedDonor-No2bandHeight-NoInt,0.072955577,28.03.2024 10:24,31172_251631_OD_x1y1,x1y1,0.006881024,0.6,1.4,3,1,0,0,1,0,0,1,0,0,0,0,31172
31172,PTQ10_321145,BTP-4F-12 (Y12)_321125,xylene,0,25,2000,1.520048382,0.083013598,1.699593105,0.109321951,0.165286623,0.254210826,2.04342466,2.199957056,0.09907902,0.176955129,0.589589282,0.410410718,0.349804941,0.440089586,0.431165956,55.67005094,22.2762506,10.77201088,0.86862649,28.03.2024 14:35,B-2,0.000100063,1,0.6,5.53,5.34,3.77,3.64,1.57,PTQ10_321145,BTP-4F-12 (Y12)_321125,xylene,Jonas_DonorAcceptor-NoWidthOrderedDonor-No2bandHeight-NoInt_PTQ10:BTP-4F-12 (Y12),Jonas_DonorAcceptor-NoWidthOrderedDonor-No2bandHeight-NoInt,0.073133042,28.03.2024 10:24,31172_251631_OD_x2y2,x2y2,0.006892,1,0.6,3,1,0,0,1,0,0,1,0,0,0,0,31172
31174,PTQ10_321145,BTP-4F-12 (Y12)_321125,xylene,0,22,1000,1.527794628,0.078986959,1.704420904,0.104849271,0.196421733,0.302096625,2.046690356,2.207162229,0.129012152,0.230415704,0.567304471,0.432695529,0.349804941,0.440089586,0.532512329,56.48274783,23.50325603,11.60430657,0.874128632,28.03.2024 14:41,B-1,3.21E-06,0.6,0.6,5.53,5.34,3.77,3.64,1.57,PTQ10_321145,BTP-4F-12 (Y12)_321125,xylene,Jonas_DonorAcceptor-NoWidthOrderedDonor-No2bandHeight-NoInt_PTQ10:BTP-4F-12 (Y12),Jonas_DonorAcceptor-NoWidthOrderedDonor-No2bandHeight-NoInt,0.082792617,28.03.2024 10:35,31174_251637_OD_x1y2,x1y2,0.00849301,0.6,0.6,3,1,0,0,1,0,0,1,0,0,0,0,31174
31174,PTQ10_321145,BTP-4F-12 (Y12)_321125,xylene,0,22,1000,1.526146893,0.079793046,1.703218542,0.105661144,0.19182236,0.29502279,2.046444058,2.206694033,0.12411766,0.22167414,0.570978407,0.429021593,0.349804941,0.440089586,0.51669693,56.25681201,23.575625,11.58408446,0.873420503,28.03.2024 14:41,A-1,5.19E-06,0.6,1.4,5.53,5.34,3.77,3.64,1.57,PTQ10_321145,BTP-4F-12 (Y12)_321125,xylene,Jonas_DonorAcceptor-NoWidthOrderedDonor-No2bandHeight-NoInt_PTQ10:BTP-4F-12 (Y12),Jonas_DonorAcceptor-NoWidthOrderedDonor-No2bandHeight-NoInt,0.084718652,28.03.2024 10:35,31174_251637_OD_x1y1,x1y1,0.008451677,0.6,1.4,3,1,0,0,1,0,0,1,0,0,0,0,31174
31174,PTQ10_321145,BTP-4F-12 (Y12)_321125,xylene,0,22,1000,1.524840545,0.080759403,1.702753409,0.106569425,0.186235129,0.286429629,2.046036501,2.205583711,0.118757931,0.212101664,0.57454694,0.42545306,0.349804941,0.440089586,0.498531293,56.41410039,23.29725039,11.45870733,0.871853053,28.03.2024 14:41,B-2,3.66E-06,1,0.6,5.53,5.34,3.77,3.64,1.57,PTQ10_321145,BTP-4F-12 (Y12)_321125,xylene,Jonas_DonorAcceptor-NoWidthOrderedDonor-No2bandHeight-NoInt_PTQ10:BTP-4F-12 (Y12),Jonas_DonorAcceptor-NoWidthOrderedDonor-No2bandHeight-NoInt,0.081040832,28.03.2024 10:35,31174_251637_OD_x2y2,x2y2,0.008063126,1,0.6,3,1,0,0,1,0,0,1,0,0,0,0,31174
31174,PTQ10_321145,BTP-4F-12 (Y12)_321125,xylene,0,22,1000,1.522415057,0.08186227,1.701231969,0.107570667,0.180235502,0.277202201,2.045409475,2.204423892,0.112587473,0.201081226,0.579577266,0.420422734,0.349804941,0.440089586,0.478283428,56.47376064,23.18737357,11.40474816,0.870938385,28.03.2024 14:41,A-2,3.31E-06,1,1.4,5.53,5.34,3.77,3.64,1.57,PTQ10_321145,BTP-4F-12 (Y12)_321125,xylene,Jonas_DonorAcceptor-NoWidthOrderedDonor-No2bandHeight-NoInt_PTQ10:BTP-4F-12 (Y12),Jonas_DonorAcceptor-NoWidthOrderedDonor-No2bandHeight-NoInt,0.079302236,28.03.2024 10:35,31174_251637_OD_x2y1,x2y1,0.007779552,1,1.4,3,1,0,0,1,0,0,1,0,0,0,0,31174
31175,PTQ10_321145,BTP-4F-12 (Y12)_321125,xylene,2,22,1000,1.507472745,0.076711268,1.695241536,0.104333461,0.2041049,0.313913336,2.046891125,2.209623164,0.132344763,0.236367747,0.570459981,0.429540019,0.349804941,0.440089586,0.550281083,56.25734899,24.10936908,11.48205,0.846553336,28.03.2024 14:43,B-1,6.83E-06,0.6,0.6,5.53,5.34,3.77,3.64,1.57,PTQ10_321145,BTP-4F-12 (Y12)_321125,xylene,Jonas_DonorAcceptor-NoWidthOrderedDonor-No2bandHeight-NoInt_PTQ10:BTP-4F-12 (Y12),Jonas_DonorAcceptor-NoWidthOrderedDonor-No2bandHeight-NoInt,0.070244728,28.03.2024 10:41,31175_251656_OD_x1y2,x1y2,0.00886082,0.6,0.6,3,1,0,0,1,0,0,1,0,0,0,0,31175
31175,PTQ10_321145,BTP-4F-12 (Y12)_321125,xylene,2,22,1000,1.505774357,0.077525374,1.694299532,0.105384009,0.195962445,0.301390241,2.046313041,2.208463149,0.124186631,0.221797323,0.576065376,0.423934624,0.349804941,0.440089586,0.523187564,55.25019743,24.40600124,11.29764383,0.837832911,28.03.2024 14:43,B-3,8.65E-06,1.4,0.6,5.53,5.34,3.77,3.64,1.57,PTQ10_321145,BTP-4F-12 (Y12)_321125,xylene,Jonas_DonorAcceptor-NoWidthOrderedDonor-No2bandHeight-NoInt_PTQ10:BTP-4F-12 (Y12),Jonas_DonorAcceptor-NoWidthOrderedDonor-No2bandHeight-NoInt,0.063426346,28.03.2024 10:41,31175_251656_OD_x3y2,x3y2,0.008014628,1.4,0.6,3,1,0,0,1,0,0,1,0,0,0,0,31175
31175,PTQ10_321145,BTP-4F-12 (Y12)_321125,xylene,2,22,1000,1.504060797,0.078266542,1.693339431,0.106136655,0.189757174,0.291846533,2.045831705,2.207262864,0.118383122,0.211432256,0.57989039,0.42010961,0.349804941,0.440089586,0.503278789,55.20308714,24.15275081,11.2044,0.84034697,28.03.2024 14:43,B-2,1.01E-05,1,0.6,5.53,5.34,3.77,3.64,1.57,PTQ10_321145,BTP-4F-12 (Y12)_321125,xylene,Jonas_DonorAcceptor-NoWidthOrderedDonor-No2bandHeight-NoInt_PTQ10:BTP-4F-12 (Y12),Jonas_DonorAcceptor-NoWidthOrderedDonor-No2bandHeight-NoInt,0.060125973,28.03.2024 10:41,31175_251656_OD_x2y2,x2y2,0.007533463,1,0.6,3,1,0,0,1,0,0,1,0,0,0,0,31175
31175,PTQ10_321145,BTP-4F-12 (Y12)_321125,xylene,2,22,1000,1.504677898,0.077881819,1.693550984,0.105830838,0.193198449,0.297139214,2.046112619,2.20791281,0.121125639,0.21633039,0.578689004,0.421310996,0.349804941,0.440089586,0.513469605,55.54005535,23.71337349,11.0712,0.840610957,28.03.2024 14:43,A-3,1.21E-05,1.4,1.4,5.53,5.34,3.77,3.64,1.57,PTQ10_321145,BTP-4F-12 (Y12)_321125,xylene,Jonas_DonorAcceptor-NoWidthOrderedDonor-No2bandHeight-NoInt_PTQ10:BTP-4F-12 (Y12),Jonas_DonorAcceptor-NoWidthOrderedDonor-No2bandHeight-NoInt,0.061918707,28.03.2024 10:41,31175_251656_OD_x3y1,x3y1,0.007778209,1.4,1.4,3,1,0,0,1,0,0,1,0,0,0,0,31175
31178,PTQ10_321145,BTP-4F-12 (Y12)_321125,xylene,1,22,2000,1.509136916,0.075944512,1.695840629,0.103676062,0.209631593,0.32241339,2.047163243,2.210952078,0.138783862,0.247867977,0.56535845,0.43464155,0.349804941,0.440089586,0.570281367,58.62814783,24.20137136,12.04295161,0.848763688,28.03.2024 14:51,B-1,3.58E-06,0.6,0.6,5.53,5.34,3.77,3.64,1.57,PTQ10_321145,BTP-4F-12 (Y12)_321125,xylene,Jonas_DonorAcceptor-NoWidthOrderedDonor-No2bandHeight-NoInt_PTQ10:BTP-4F-12 (Y12),Jonas_DonorAcceptor-NoWidthOrderedDonor-No2bandHeight-NoInt,0.074371262,28.03.2024 10:58,31178_251669_OD_x1y2,x1y2,0.009310921,0.6,0.6,3,1,0,0,1,0,0,1,0,0,0,0,31178
31178,PTQ10_321145,BTP-4F-12 (Y12)_321125,xylene,1,22,2000,1.508056387,0.076380442,1.69531587,0.104076103,0.205623972,0.316249669,2.046865814,2.210273059,0.134359619,0.23996628,0.568573537,0.431426463,0.349804941,0.440089586,0.556215949,58.34114459,24.29562767,12.0149518,0.84765468,28.03.2024 14:51,B-3,5.06E-06,1.4,0.6,5.53,5.34,3.77,3.64,1.57,PTQ10_321145,BTP-4F-12 (Y12)_321125,xylene,Jonas_DonorAcceptor-NoWidthOrderedDonor-No2bandHeight-NoInt_PTQ10:BTP-4F-12 (Y12),Jonas_DonorAcceptor-NoWidthOrderedDonor-No2bandHeight-NoInt,0.074819439,28.03.2024 10:58,31178_251669_OD_x3y2,x3y2,0.009109679,1.4,0.6,3,1,0,0,1,0,0,1,0,0,0,0,31178
31178,PTQ10_321145,BTP-4F-12 (Y12)_321125,xylene,1,22,2000,1.507064956,0.077169857,1.694742206,0.104875834,0.201322357,0.309633785,2.046703504,2.209581602,0.12983772,0.231890167,0.571782252,0.428217748,0.349804941,0.440089586,0.541523952,58.48100476,24.05323672,11.93283714,0.848311515,28.03.2024 14:51,A-1,4.49E-06,0.6,1.4,5.53,5.34,3.77,3.64,1.57,PTQ10_321145,BTP-4F-12 (Y12)_321125,xylene,Jonas_DonorAcceptor-NoWidthOrderedDonor-No2bandHeight-NoInt_PTQ10:BTP-4F-12 (Y12),Jonas_DonorAcceptor-NoWidthOrderedDonor-No2bandHeight-NoInt,0.073339998,28.03.2024 10:58,31178_251669_OD_x1y1,x1y1,0.008754906,0.6,1.4,3,1,0,0,1,0,0,1,0,0,0,0,31178
31178,PTQ10_321145,BTP-4F-12 (Y12)_321125,xylene,1,22,2000,1.505889403,0.077603972,1.69419209,0.105304125,0.195242434,0.300282863,2.046320914,2.208842502,0.124611823,0.222556716,0.57433078,0.42566922,0.349804941,0.440089586,0.522839579,58.78585202,23.68887757,11.8142467,0.848376705,28.03.2024 14:51,A-3,3.73E-06,1.4,1.4,5.53,5.34,3.77,3.64,1.57,PTQ10_321145,BTP-4F-12 (Y12)_321125,xylene,Jonas_DonorAcceptor-NoWidthOrderedDonor-No2bandHeight-NoInt_PTQ10:BTP-4F-12 (Y12),Jonas_DonorAcceptor-NoWidthOrderedDonor-No2bandHeight-NoInt,0.069616361,28.03.2024 10:58,31178_251669_OD_x3y1,x3y1,0.008261054,1.4,1.4,3,1,0,0,1,0,0,1,0,0,0,0,31178
32260,PTQ10_321145,L8-BO_321144,xylene,0,28,2000,1.552562204,0.084868377,1.730611399,0.104308982,0.188848531,0.292715223,2.054219602,2.213174846,0.106461229,0.190139756,0.606217676,0.393782324,0.35483871,0.440089586,0.482854979,62.39056703,22.146,12.48837014,0.903839951,12.04.2024 16:46,B-3,1.59E-05,1.4,0.6,5.45,5.34,3.77,3.64,1.57,PTQ10_321145,L8-BO_321144,xylene,Jonas_DonorAcceptor-NoWidthOrderedDonor-No2bandHeight-NoInt_PTQ10:L8-BO,Jonas_DonorAcceptor-NoWidthOrderedDonor-No2bandHeight-NoInt,0.104811494,12.04.2024 10:48,32260_258269_OD_x3y2,x3y2,0.009766427,1.4,0.6,3,4,0,0,1,0,0,0,0,0,1,0,177
32260,PTQ10_321145,L8-BO_321144,xylene,0,28,2000,1.553652047,0.084497985,1.731008777,0.104257048,0.1893719,0.293526445,2.053853419,2.212925134,0.10721068,0.191478275,0.605203275,0.394796725,0.35483871,0.440089586,0.485004721,62.42663767,21.96649798,12.43575617,0.90686247,12.04.2024 16:46,B-1,0.000292618,0.6,0.6,5.45,5.34,3.77,3.64,1.57,PTQ10_321145,L8-BO_321144,xylene,Jonas_DonorAcceptor-NoWidthOrderedDonor-No2bandHeight-NoInt_PTQ10:L8-BO,Jonas_DonorAcceptor-NoWidthOrderedDonor-No2bandHeight-NoInt,0.107473537,12.04.2024 10:48,32260_258269_OD_x1y2,x1y2,0.009875603,0.6,0.6,3,4,0,0,1,0,0,0,0,0,1,0,177
32260,PTQ10_321145,L8-BO_321144,xylene,0,28,2000,1.556036852,0.082561168,1.730991167,0.104268436,0.1911806,0.29632993,2.053233397,2.212263369,0.110237206,0.196883649,0.600814622,0.399185378,0.35483871,0.440089586,0.49321358,61.48691826,22.08037568,12.29167281,0.90536105,12.04.2024 16:46,B-2,2.62E-06,1,0.6,5.45,5.34,3.77,3.64,1.57,PTQ10_321145,L8-BO_321144,xylene,Jonas_DonorAcceptor-NoWidthOrderedDonor-No2bandHeight-NoInt_PTQ10:L8-BO,Jonas_DonorAcceptor-NoWidthOrderedDonor-No2bandHeight-NoInt,0.123239647,12.04.2024 10:48,32260_258269_OD_x2y2,x2y2,0.010641918,1,0.6,3,4,0,0,1,0,0,0,0,0,1,0,177
32260,PTQ10_321145,L8-BO_321144,xylene,0,28,2000,1.552969354,0.084767422,1.730574119,0.104348282,0.190126757,0.294696473,2.054298976,2.213490584,0.107640451,0.192245846,0.605197908,0.394802092,0.35483871,0.440089586,0.486942319,61.46083161,21.94300078,12.18091251,0.903203003,12.04.2024 16:46,A-2,4.99E-06,1,1.4,5.45,5.34,3.77,3.64,1.57,PTQ10_321145,L8-BO_321144,xylene,Jonas_DonorAcceptor-NoWidthOrderedDonor-No2bandHeight-NoInt_PTQ10:L8-BO,Jonas_DonorAcceptor-NoWidthOrderedDonor-No2bandHeight-NoInt,0.110422103,12.04.2024 10:48,32260_258269_OD_x2y1,x2y1,0.010043811,1,1.4,3,4,0,0,1,0,0,0,0,0,1,0,177
32261,PTQ10_321145,L8-BO_321144,xylene,0,26,2000,1.554068816,0.081424434,1.72906608,0.105310044,0.174264878,0.270110561,2.050211208,2.206774042,0.097219107,0.173633325,0.608708242,0.391291758,0.35483871,0.440089586,0.443743887,61.19760375,22.37224846,12.48105069,0.911605834,12.04.2024 16:49,B-1,4.66E-05,0.6,0.6,5.45,5.34,3.77,3.64,1.57,PTQ10_321145,L8-BO_321144,xylene,Jonas_DonorAcceptor-NoWidthOrderedDonor-No2bandHeight-NoInt_PTQ10:L8-BO,Jonas_DonorAcceptor-NoWidthOrderedDonor-No2bandHeight-NoInt,0.094672948,12.04.2024 10:54,32261_258286_OD_x1y2,x1y2,0.008738946,0.6,0.6,3,4,0,0,1,0,0,0,0,0,1,0,178
32261,PTQ10_321145,L8-BO_321144,xylene,0,26,2000,1.550730084,0.084141525,1.729255607,0.105213012,0.170031972,0.263549557,2.050669192,2.207051636,0.093265554,0.16657228,0.612732333,0.387267667,0.35483871,0.440089586,0.430121837,62.29042246,21.54475016,12.06074167,0.898692831,12.04.2024 16:49,A-3,0.000260338,1.4,1.4,5.45,5.34,3.77,3.64,1.57,PTQ10_321145,L8-BO_321144,xylene,Jonas_DonorAcceptor-NoWidthOrderedDonor-No2bandHeight-NoInt_PTQ10:L8-BO,Jonas_DonorAcceptor-NoWidthOrderedDonor-No2bandHeight-NoInt,0.073523327,12.04.2024 10:54,32261_258286_OD_x3y1,x3y1,0.007641746,1.4,1.4,3,4,0,0,1,0,0,0,0,0,1,0,178
32261,PTQ10_321145,L8-BO_321144,xylene,0,26,2000,1.549619527,0.084944041,1.728849591,0.10546791,0.173451745,0.268850205,2.051549698,2.208331674,0.094332136,0.168477194,0.614757286,0.385242714,0.35483871,0.440089586,0.437327399,61.53655734,21.73087272,12.02524483,0.899256453,12.04.2024 16:49,A-2,2.38E-06,1,1.4,5.45,5.34,3.77,3.64,1.57,PTQ10_321145,L8-BO_321144,xylene,Jonas_DonorAcceptor-NoWidthOrderedDonor-No2bandHeight-NoInt_PTQ10:L8-BO,Jonas_DonorAcceptor-NoWidthOrderedDonor-No2bandHeight-NoInt,0.078254309,12.04.2024 10:54,32261_258286_OD_x2y1,x2y1,0.007945926,1,1.4,3,4,0,0,1,0,0,0,0,0,1,0,178
32261,PTQ10_321145,L8-BO_321144,xylene,0,26,2000,1.551493688,0.082741764,1.72826757,0.105549524,0.17066668,0.264533355,2.050255082,2.20666171,0.093645789,0.167251378,0.612651014,0.387348986,0.35483871,0.440089586,0.431784733,59.74430605,22.22449096,11.97685729,0.902016602,12.04.2024 16:49,B-2,6.84E-05,1,0.6,5.45,5.34,3.77,3.64,1.57,PTQ10_321145,L8-BO_321144,xylene,Jonas_DonorAcceptor-NoWidthOrderedDonor-No2bandHeight-NoInt_PTQ10:L8-BO,Jonas_DonorAcceptor-NoWidthOrderedDonor-No2bandHeight-NoInt,0.084088898,12.04.2024 10:54,32261_258286_OD_x2y2,x2y2,0.00818246,1,0.6,3,4,0,0,1,0,0,0,0,0,1,0,178
32262,PTQ10_321145,L8-BO_321144,xylene,0,24,2000,1.553007145,0.080265825,1.728407395,0.105408598,0.157423377,0.244006234,2.047252321,2.202123258,0.085486652,0.152679161,0.615112724,0.384887276,0.35483871,0.440089586,0.396685394,62.05795983,21.31187612,12.0349083,0.909962738,12.04.2024 16:52,A-1,0.000314889,0.6,1.4,5.45,5.34,3.77,3.64,1.57,PTQ10_321145,L8-BO_321144,xylene,Jonas_DonorAcceptor-NoWidthOrderedDonor-No2bandHeight-NoInt_PTQ10:L8-BO,Jonas_DonorAcceptor-NoWidthOrderedDonor-No2bandHeight-NoInt,0.061442069,12.04.2024 11:00,32262_258291_OD_x1y1,x1y1,0.006644856,0.6,1.4,3,4,0,0,1,0,0,0,0,0,1,0,179
32262,PTQ10_321145,L8-BO_321144,xylene,0,24,2000,1.55287284,0.080041392,1.72839477,0.105386297,0.155706929,0.24134574,2.046899081,2.201668686,0.085027499,0.151859113,0.613791356,0.386208644,0.35483871,0.440089586,0.393204853,61.49969835,21.46212737,12.00225471,0.909320717,12.04.2024 16:52,B-2,0.00012577,1,0.6,5.45,5.34,3.77,3.64,1.57,PTQ10_321145,L8-BO_321144,xylene,Jonas_DonorAcceptor-NoWidthOrderedDonor-No2bandHeight-NoInt_PTQ10:L8-BO,Jonas_DonorAcceptor-NoWidthOrderedDonor-No2bandHeight-NoInt,0.057206711,12.04.2024 11:00,32262_258291_OD_x2y2,x2y2,0.00634466,1,0.6,3,4,0,0,1,0,0,0,0,0,1,0,179
32262,PTQ10_321145,L8-BO_321144,xylene,0,24,2000,1.550602169,0.081652237,1.727880542,0.105433677,0.15643266,0.242470624,2.047935891,2.202975349,0.083994861,0.150014822,0.617782458,0.382217542,0.35483871,0.440089586,0.392485446,61.94427475,21.22174677,11.89446085,0.904820561,12.04.2024 16:52,B-1,2.25E-05,0.6,0.6,5.45,5.34,3.77,3.64,1.57,PTQ10_321145,L8-BO_321144,xylene,Jonas_DonorAcceptor-NoWidthOrderedDonor-No2bandHeight-NoInt_PTQ10:L8-BO,Jonas_DonorAcceptor-NoWidthOrderedDonor-No2bandHeight-NoInt,0.056705453,12.04.2024 11:00,32262_258291_OD_x1y2,x1y2,0.006347232,0.6,0.6,3,4,0,0,1,0,0,0,0,0,1,0,179
32262,PTQ10_321145,L8-BO_321144,xylene,0,24,2000,1.550547595,0.08205574,1.728476023,0.1052337,0.154142322,0.238920599,2.047457884,2.202204993,0.082769107,0.147825625,0.617770993,0.382229007,0.35483871,0.440089586,0.386746225,62.49675107,20.93737373,11.84830522,0.905475257,12.04.2024 16:52,A-2,6.73E-05,1,1.4,5.45,5.34,3.77,3.64,1.57,PTQ10_321145,L8-BO_321144,xylene,Jonas_DonorAcceptor-NoWidthOrderedDonor-No2bandHeight-NoInt_PTQ10:L8-BO,Jonas_DonorAcceptor-NoWidthOrderedDonor-No2bandHeight-NoInt,0.050930944,12.04.2024 11:00,32262_258291_OD_x2y1,x2y1,0.005955752,1,1.4,3,4,0,0,1,0,0,0,0,0,1,0,179
32263,PTQ10_321145,L8-BO_321144,xylene,0,24,1000,1.564356719,0.076008815,1.736538751,0.09901027,0.223403567,0.346275529,2.052697431,2.212758965,0.139669667,0.249450025,0.581266872,0.418733128,0.35483871,0.440089586,0.595725553,60.01617596,22.01762815,11.94397639,0.903878556,12.04.2024 16:54,A-1,1.08E-06,0.6,1.4,5.45,5.34,3.77,3.64,1.57,PTQ10_321145,L8-BO_321144,xylene,Jonas_DonorAcceptor-NoWidthOrderedDonor-No2bandHeight-NoInt_PTQ10:L8-BO,Jonas_DonorAcceptor-NoWidthOrderedDonor-No2bandHeight-NoInt,0.093992137,12.04.2024 11:05,32263_258300_OD_x1y1,x1y1,0.010517297,0.6,1.4,3,4,0,0,1,0,0,0,0,0,1,0,180
