Repository: i-MEET/ML_OrganicSolarCells

File: _Dataset 2 bands.csv (part 7 of 7)
plan_Info_PID,plan_Solutions_1_M1,plan_Solutions_1_M2,plan_Solutions_1_S1,plan_Solutions_1_ann. time,plan_Solutions_1_conc.,plan_Solutions_1_speed,features_A.1.c_UV,features_A.1a.a_UV,features_A.1a.c_UV,features_A.1a.w_UV,features_A_UV,features_Atot_UV,features_D.1.w_UV,features_D.1a.a_UV,features_D.1a.c_UV,features_D.1a.w_UV,features_D.2.a_UV,features_D_UV,features_Dtot_UV,features_XA_UV,features_XD_UV,features_XamA_UV,features_XamD_UV,features_atot_UV,FF_IV,JSC_IV,PCE_IV,VOC_IV,date_IV,pos_IV,sigp_IV,xpos_IV,ypos_IV,EnergyLevel_HOMO_Acceptor,EnergyLevel_HOMO_Donor,EnergyLevel_LUMO_Acceptor,EnergyLevel_LUMO_Donor,EnergyLevel_Offset,plan2_Solutions_1_M1,plan2_Solutions_1_M2,plan2_Solutions_1_S1,FitSessionName,Overall_FitSessionName,date_UV,name_UV,pos_UV,res_UV,xpos_UV,ypos_UV,PseudoFeature_M1,PseudoFeature_M2,HotOneEncoded_plan_Solutions_1_M1_PM6_321136,HotOneEncoded_plan_Solutions_1_M1_PTVT-T_321032,HotOneEncoded_plan_Solutions_1_M1_PTQ10_321145,HotOneEncoded_plan_Solutions_1_M1_PCE10_120058,HotOneEncoded_plan_Solutions_1_M1_D18CL_323001,HotOneEncoded_plan_Solutions_1_M2_BTP-4F-12 (Y12)_321125,HotOneEncoded_plan_Solutions_1_M2_ITIC_120057,HotOneEncoded_plan_Solutions_1_M2_ITIC-4F_120033,HotOneEncoded_plan_Solutions_1_M2_L8-BO_321144,HotOneEncoded_plan_Solutions_1_M2_PY-IT_321127,Paper_PID
32265,PTQ10_321145,L8-BO_321144,xylene,0,24,3000,1.562406142,0.325,1.74544414,0.085071808,0.162783769,0.215688494,0.057950697,0.949740317,2.191614762,0.095493331,1,0.060085835,0.117151775,0.648024036,0.351975964,0.245283019,0.487111185,0.332840269,51.31484444,19.59437883,8.617785637,0.857079623,12.04.2024 16:59,A-1,2.51E-05,0.6,1.4,5.45,5.34,3.77,3.64,1.57,PTQ10_321145,L8-BO_321144,xylene,Jonas_DonorAcceptor-2bands-NoBG-ZnOCorr-NoInt_PTQ10:L8-BO,Jonas_DonorAcceptor-2bands-NoBG-ZnOCorr-NoInt,12.04.2024 11:17,32265_258317_OD_x1y1,x1y1,0.003004604,0.6,1.4,3,4,0,0,1,0,0,0,0,0,1,0,182
32265,PTQ10_321145,L8-BO_321144,xylene,0,24,3000,1.561885777,0.325,1.745064043,0.084972552,0.163083106,0.216085115,0.058007357,0.945872865,2.191968031,0.095294944,1,0.060173286,0.117089564,0.648564038,0.351435962,0.245283019,0.486091811,0.333174679,50.82806935,19.77400381,8.586721378,0.854336859,12.04.2024 16:59,A-3,1.67E-05,1.4,1.4,5.45,5.34,3.77,3.64,1.57,PTQ10_321145,L8-BO_321144,xylene,Jonas_DonorAcceptor-2bands-NoBG-ZnOCorr-NoInt_PTQ10:L8-BO,Jonas_DonorAcceptor-2bands-NoBG-ZnOCorr-NoInt,12.04.2024 11:17,32265_258317_OD_x3y1,x3y1,0.002877602,1.4,1.4,3,4,0,0,1,0,0,0,0,0,1,0,182
32266,PTQ10_321145,L8-BO_321144,xylene,2,24,3000,1.549113631,0.368675733,1.737230008,0.08921935,0.154339869,0.211241234,0.058966317,1.015268849,2.187883557,0.100037486,1,0.060075962,0.121069214,0.635674368,0.364325632,0.269366749,0.503788291,0.332310448,52.20384598,19.49362155,8.704364507,0.855346415,12.04.2024 17:02,B-2,9.65E-05,1,0.6,5.45,5.34,3.77,3.64,1.57,PTQ10_321145,L8-BO_321144,xylene,Jonas_DonorAcceptor-2bands-NoBG-ZnOCorr-NoInt_PTQ10:L8-BO,Jonas_DonorAcceptor-2bands-NoBG-ZnOCorr-NoInt,12.04.2024 11:23,32266_258332_OD_x2y2,x2y2,0.002173774,1,0.6,3,4,0,0,1,0,0,0,0,0,1,0,183
32266,PTQ10_321145,L8-BO_321144,xylene,2,24,3000,1.55009761,0.361651194,1.738032116,0.088573986,0.157089986,0.213901767,0.059038203,1.010594361,2.188033362,0.099797927,1,0.060959376,0.122564579,0.635730051,0.364269949,0.26559753,0.502634634,0.336466346,52.4491197,19.03475057,8.54494726,0.855901905,12.04.2024 17:02,A-3,2.93E-05,1.4,1.4,5.45,5.34,3.77,3.64,1.57,PTQ10_321145,L8-BO_321144,xylene,Jonas_DonorAcceptor-2bands-NoBG-ZnOCorr-NoInt_PTQ10:L8-BO,Jonas_DonorAcceptor-2bands-NoBG-ZnOCorr-NoInt,12.04.2024 11:23,32266_258332_OD_x3y1,x3y1,0.002237033,1.4,1.4,3,4,0,0,1,0,0,0,0,0,1,0,183
32266,PTQ10_321145,L8-BO_321144,xylene,2,24,3000,1.550072684,0.373011452,1.737727775,0.089456119,0.152862101,0.209881415,0.058771075,1.035931403,2.186874466,0.100881778,1,0.059572484,0.121285491,0.633763252,0.366236748,0.271673956,0.508824316,0.331166906,50.05973659,19.14974852,8.036355929,0.838315562,12.04.2024 17:02,A-1,0.000147105,0.6,1.4,5.45,5.34,3.77,3.64,1.57,PTQ10_321145,L8-BO_321144,xylene,Jonas_DonorAcceptor-2bands-NoBG-ZnOCorr-NoInt_PTQ10:L8-BO,Jonas_DonorAcceptor-2bands-NoBG-ZnOCorr-NoInt,12.04.2024 11:23,32266_258332_OD_x1y1,x1y1,0.002204094,0.6,1.4,3,4,0,0,1,0,0,0,0,0,1,0,183
32266,PTQ10_321145,L8-BO_321144,xylene,2,24,3000,1.549309274,0.373320213,1.737132317,0.089558118,0.153617204,0.210965611,0.059060398,1.016726556,2.187690559,0.100274074,1,0.059930551,0.120863533,0.635765768,0.364234232,0.271837703,0.504146957,0.331829144,48.39867615,19.29699369,7.735409105,0.828247531,12.04.2024 17:02,B-3,5.91E-05,1.4,0.6,5.45,5.34,3.77,3.64,1.57,PTQ10_321145,L8-BO_321144,xylene,Jonas_DonorAcceptor-2bands-NoBG-ZnOCorr-NoInt_PTQ10:L8-BO,Jonas_DonorAcceptor-2bands-NoBG-ZnOCorr-NoInt,12.04.2024 11:23,32266_258332_OD_x3y2,x3y2,0.002176671,1.4,0.6,3,4,0,0,1,0,0,0,0,0,1,0,183
32267,PTQ10_321145,L8-BO_321144,xylene,1,24,2000,1.558039166,0.325,1.744386187,0.085124777,0.195345633,0.258832964,0.059413658,0.827070213,2.198064115,0.091248014,1,0.07848347,0.143394811,0.643498486,0.356501514,0.245283019,0.452675659,0.402227775,64.24238045,21.885,12.70473083,0.90364384,12.04.2024 17:05,B-1,6.02E-05,0.6,0.6,5.45,5.34,3.77,3.64,1.57,PTQ10_321145,L8-BO_321144,xylene,Jonas_DonorAcceptor-2bands-NoBG-ZnOCorr-NoInt_PTQ10:L8-BO,Jonas_DonorAcceptor-2bands-NoBG-ZnOCorr-NoInt,12.04.2024 11:28,32267_258335_OD_x1y2,x1y2,0.003245521,0.6,0.6,3,4,0,0,1,0,0,0,0,0,1,0,184
32267,PTQ10_321145,L8-BO_321144,xylene,1,24,2000,1.555378946,0.325,1.743310873,0.085312587,0.195504694,0.25904372,0.059520358,0.824956903,2.198429547,0.091264717,1,0.078455951,0.14317873,0.644030983,0.355969017,0.245283019,0.452041855,0.40222245,65.25596586,21.5184977,12.63356249,0.899691594,12.04.2024 17:05,B-3,1.33E-05,1.4,0.6,5.45,5.34,3.77,3.64,1.57,PTQ10_321145,L8-BO_321144,xylene,Jonas_DonorAcceptor-2bands-NoBG-ZnOCorr-NoInt_PTQ10:L8-BO,Jonas_DonorAcceptor-2bands-NoBG-ZnOCorr-NoInt,12.04.2024 11:28,32267_258335_OD_x3y2,x3y2,0.003048003,1.4,0.6,3,4,0,0,1,0,0,0,0,0,1,0,184
32267,PTQ10_321145,L8-BO_321144,xylene,1,24,2000,1.558092076,0.325,1.744610073,0.085222364,0.195059454,0.258453776,0.059347399,0.829715756,2.198062959,0.09133756,1,0.078067593,0.142841504,0.644048881,0.355951119,0.245283019,0.453467023,0.40129528,64.13488549,21.66075326,12.53650633,0.902419862,12.04.2024 17:05,A-1,8.26E-05,0.6,1.4,5.45,5.34,3.77,3.64,1.57,PTQ10_321145,L8-BO_321144,xylene,Jonas_DonorAcceptor-2bands-NoBG-ZnOCorr-NoInt_PTQ10:L8-BO,Jonas_DonorAcceptor-2bands-NoBG-ZnOCorr-NoInt,12.04.2024 11:28,32267_258335_OD_x1y1,x1y1,0.003287153,0.6,1.4,3,4,0,0,1,0,0,0,0,0,1,0,184
32267,PTQ10_321145,L8-BO_321144,xylene,1,24,2000,1.55716885,0.325,1.744050258,0.0852419,0.193668933,0.256611336,0.059403997,0.835555233,2.197562075,0.091615242,1,0.077285182,0.14186122,0.643987477,0.356012523,0.245283019,0.455205715,0.398472556,63.98571842,21.44387365,12.36387122,0.901090027,12.04.2024 17:05,A-2,0.000237839,1,1.4,5.45,5.34,3.77,3.64,1.57,PTQ10_321145,L8-BO_321144,xylene,Jonas_DonorAcceptor-2bands-NoBG-ZnOCorr-NoInt_PTQ10:L8-BO,Jonas_DonorAcceptor-2bands-NoBG-ZnOCorr-NoInt,12.04.2024 11:28,32267_258335_OD_x2y1,x2y1,0.003174823,1,1.4,3,4,0,0,1,0,0,0,0,0,1,0,184
32619,D18CL_323001,PY-IT_321127,CF,0,14,2000,1.538452099,0.512076422,1.690412091,0.093638818,0.202183445,0.30571682,0.083815183,0.459362884,2.312063244,0.090892502,0.883825056,0.270583141,0.394878993,0.436366896,0.563633104,0.338657765,0.314769472,0.700595813,53.22365021,18.116869,9.393445706,0.974175334,19.04.2024 22:56,B-1,8.51E-07,0.6,0.6,5.48,5.34,3.64,3.31,1.7,D18CL_323001,PY-IT_321127,CF,Jonas_DonorAcceptor-2bands-NoBG-ZnOCorr-NoInt_D18CL:PY-IT,Jonas_DonorAcceptor-2bands-NoBG-ZnOCorr-NoInt,17.04.2024 10:45,32619_261023_OD_x1y2,x1y2,0.009964182,0.6,0.6,5,5,0,0,0,0,1,0,0,0,0,1,185
32619,D18CL_323001,PY-IT_321127,CF,0,14,2000,1.538305728,0.52,1.690061301,0.093876295,0.208713897,0.317245123,0.086002833,0.415623217,2.317140761,0.088460428,0.849001459,0.297811607,0.421589025,0.429386113,0.570613887,0.342105263,0.293597344,0.738834148,52.58983982,18.09337526,9.265212605,0.973719686,19.04.2024 22:56,B-2,4.52E-07,1,0.6,5.48,5.34,3.64,3.31,1.7,D18CL_323001,PY-IT_321127,CF,Jonas_DonorAcceptor-2bands-NoBG-ZnOCorr-NoInt_D18CL:PY-IT,Jonas_DonorAcceptor-2bands-NoBG-ZnOCorr-NoInt,17.04.2024 10:45,32619_261023_OD_x2y2,x2y2,0.010470857,1,0.6,5,5,0,0,0,0,1,0,0,0,0,1,185
32619,D18CL_323001,PY-IT_321127,CF,0,14,2000,1.538599987,0.52,1.690011274,0.093733378,0.21096829,0.320671801,0.086925956,0.399509925,2.319072062,0.087536298,0.839359609,0.307626293,0.43052605,0.426880615,0.573119385,0.342105263,0.28546416,0.751197851,51.92521422,17.98761838,9.10335012,0.97465134,19.04.2024 22:56,A-1,4.42E-07,0.6,1.4,5.48,5.34,3.64,3.31,1.7,D18CL_323001,PY-IT_321127,CF,Jonas_DonorAcceptor-2bands-NoBG-ZnOCorr-NoInt_D18CL:PY-IT,Jonas_DonorAcceptor-2bands-NoBG-ZnOCorr-NoInt,17.04.2024 10:45,32619_261023_OD_x1y1,x1y1,0.010353554,0.6,1.4,5,5,0,0,0,0,1,0,0,0,0,1,185
32619,D18CL_323001,PY-IT_321127,CF,0,14,2000,1.538589934,0.52,1.690149322,0.093577045,0.21631691,0.328801703,0.088228558,0.37251526,2.322116879,0.085872677,0.825536827,0.322571183,0.442733872,0.426165317,0.573834683,0.342105263,0.271410651,0.771535574,50.69552728,17.96848775,8.864119853,0.973093221,19.04.2024 22:56,A-2,5.28E-07,1,1.4,5.48,5.34,3.64,3.31,1.7,D18CL_323001,PY-IT_321127,CF,Jonas_DonorAcceptor-2bands-NoBG-ZnOCorr-NoInt_D18CL:PY-IT,Jonas_DonorAcceptor-2bands-NoBG-ZnOCorr-NoInt,17.04.2024 10:45,32619_261023_OD_x2y1,x2y1,0.01066589,1,1.4,5,5,0,0,0,0,1,0,0,0,0,1,185
32620,D18CL_323001,PY-IT_321127,CF,0,12,2000,1.539192095,0.446630839,1.694561546,0.088670803,0.206735164,0.299069464,0.081663819,0.502742445,2.306788504,0.093016108,0.919945973,0.230500233,0.346382484,0.463348922,0.536651078,0.308738641,0.334549974,0.645451949,55.40090861,18.15475729,9.751601781,0.969546456,19.04.2024 22:58,A-1,1.51E-06,0.6,1.4,5.48,5.34,3.64,3.31,1.7,D18CL_323001,PY-IT_321127,CF,Jonas_DonorAcceptor-2bands-NoBG-ZnOCorr-NoInt_D18CL:PY-IT,Jonas_DonorAcceptor-2bands-NoBG-ZnOCorr-NoInt,17.04.2024 10:50,32620_261040_OD_x1y1,x1y1,0.010038299,0.6,1.4,5,5,0,0,0,0,1,0,0,0,0,1,186
32620,D18CL_323001,PY-IT_321127,CF,0,12,2000,1.536739847,0.52,1.691323787,0.096775674,0.19007177,0.288909091,0.091425985,0.327661566,2.325774074,0.085623343,0.777455344,0.265533044,0.352538017,0.450402048,0.549597952,0.342105263,0.246796002,0.641447108,54.80455855,18.01837888,9.564860493,0.968603963,19.04.2024 22:58,B-2,6.10E-07,1,0.6,5.48,5.34,3.64,3.31,1.7,D18CL_323001,PY-IT_321127,CF,Jonas_DonorAcceptor-2bands-NoBG-ZnOCorr-NoInt_D18CL:PY-IT,Jonas_DonorAcceptor-2bands-NoBG-ZnOCorr-NoInt,17.04.2024 10:50,32620_261040_OD_x2y2,x2y2,0.01111745,1,0.6,5,5,0,0,0,0,1,0,0,0,0,1,186
32620,D18CL_323001,PY-IT_321127,CF,0,12,2000,1.538539649,0.390489989,1.698640747,0.08382458,0.20130227,0.279908791,0.080553736,0.605710846,2.302244364,0.102337728,0.8291889,0.187250684,0.300670455,0.482119871,0.517880129,0.280829055,0.377222865,0.580579246,55.39998058,17.60625455,9.452898699,0.969144231,19.04.2024 22:58,B-1,5.15E-07,0.6,0.6,5.48,5.34,3.64,3.31,1.7,D18CL_323001,PY-IT_321127,CF,Jonas_DonorAcceptor-2bands-NoBG-ZnOCorr-NoInt_D18CL:PY-IT,Jonas_DonorAcceptor-2bands-NoBG-ZnOCorr-NoInt,17.04.2024 10:50,32620_261040_OD_x1y2,x1y2,0.011232776,0.6,0.6,5,5,0,0,0,0,1,0,0,0,0,1,186
32620,D18CL_323001,PY-IT_321127,CF,0,12,2000,1.538986731,0.453554348,1.694630825,0.089346232,0.208495361,0.303059339,0.082087118,0.479198201,2.308182122,0.091288915,0.910074816,0.237002446,0.350573592,0.463653718,0.536346282,0.312031228,0.323958074,0.65363293,54.50794071,17.63637447,9.309572362,0.968413077,19.04.2024 22:58,A-3,5.64E-07,1.4,1.4,5.48,5.34,3.64,3.31,1.7,D18CL_323001,PY-IT_321127,CF,Jonas_DonorAcceptor-2bands-NoBG-ZnOCorr-NoInt_D18CL:PY-IT,Jonas_DonorAcceptor-2bands-NoBG-ZnOCorr-NoInt,17.04.2024 10:50,32620_261040_OD_x3y1,x3y1,0.01038123,1.4,1.4,5,5,0,0,0,0,1,0,0,0,0,1,186
32621,D18CL_323001,PY-IT_321127,CF,0,10,2000,1.539922757,0.292466762,1.703717071,0.074827033,0.197037853,0.254664876,0.073542882,0.657612601,2.291156905,0.098747237,0.95,0.140641034,0.23312835,0.522075466,0.477924534,0.226285712,0.396722733,0.487793226,58.23190818,19.73212189,11.162062,0.971425768,19.04.2024 23:01,B-1,6.36E-06,0.6,0.6,5.48,5.34,3.64,3.31,1.7,D18CL_323001,PY-IT_321127,CF,Jonas_DonorAcceptor-2bands-NoBG-ZnOCorr-NoInt_D18CL:PY-IT,Jonas_DonorAcceptor-2bands-NoBG-ZnOCorr-NoInt,17.04.2024 10:56,32621_261063_OD_x1y2,x1y2,0.015423573,0.6,0.6,5,5,0,0,0,0,1,0,0,0,0,1,187
32621,D18CL_323001,PY-IT_321127,CF,0,10,2000,1.540168183,0.305682945,1.702584805,0.07602438,0.20000244,0.261139775,0.074440409,0.613363304,2.297259374,0.096012619,0.95,0.154244685,0.248852714,0.512046315,0.487953685,0.234117284,0.380176803,0.509992489,58.62544488,19.55287278,11.14548561,0.972304441,19.04.2024 23:01,A-3,1.78E-06,1.4,1.4,5.48,5.34,3.64,3.31,1.7,D18CL_323001,PY-IT_321127,CF,Jonas_DonorAcceptor-2bands-NoBG-ZnOCorr-NoInt_D18CL:PY-IT,Jonas_DonorAcceptor-2bands-NoBG-ZnOCorr-NoInt,17.04.2024 10:56,32621_261063_OD_x3y1,x3y1,0.01590172,1.4,1.4,5,5,0,0,0,0,1,0,0,0,0,1,187
32621,D18CL_323001,PY-IT_321127,CF,0,10,2000,1.540117535,0.352278164,1.699628166,0.080339864,0.201674297,0.272719748,0.076660274,0.587944131,2.300412173,0.095864853,0.95,0.180533259,0.286676729,0.487524966,0.512475034,0.260507175,0.370254922,0.559396477,57.70718532,19.62137753,10.98594004,0.970237014,19.04.2024 23:01,B-2,2.95E-06,1,0.6,5.48,5.34,3.64,3.31,1.7,D18CL_323001,PY-IT_321127,CF,Jonas_DonorAcceptor-2bands-NoBG-ZnOCorr-NoInt_D18CL:PY-IT,Jonas_DonorAcceptor-2bands-NoBG-ZnOCorr-NoInt,17.04.2024 10:56,32621_261063_OD_x2y2,x2y2,0.010199862,1,0.6,5,5,0,0,0,0,1,0,0,0,0,1,187
32621,D18CL_323001,PY-IT_321127,CF,0,10,2000,1.540283682,0.321639946,1.701727818,0.077346678,0.202899418,0.268159976,0.075104134,0.602888234,2.298510532,0.095688499,0.95,0.165054288,0.264563577,0.503375484,0.496624516,0.243364274,0.376126183,0.532723553,57.52831029,19.3537507,10.80728228,0.970665814,19.04.2024 23:01,A-2,2.24E-06,1,1.4,5.48,5.34,3.64,3.31,1.7,D18CL_323001,PY-IT_321127,CF,Jonas_DonorAcceptor-2bands-NoBG-ZnOCorr-NoInt_D18CL:PY-IT,Jonas_DonorAcceptor-2bands-NoBG-ZnOCorr-NoInt,17.04.2024 10:56,32621_261063_OD_x2y1,x2y1,0.016655135,1,1.4,5,5,0,0,0,0,1,0,0,0,0,1,187
32622,D18CL_323001,PY-IT_321127,CF,0,10,1000,1.53821537,0.52,1.69100924,0.094146187,0.227134788,0.345244878,0.090360962,0.338107903,2.324855534,0.083967985,0.807639476,0.324771489,0.434579296,0.442721435,0.557278565,0.342105263,0.252676112,0.779824174,52.72618123,18.42036833,9.344593498,0.962134496,19.04.2024 23:04,B-1,4.53E-07,0.6,0.6,5.48,5.34,3.64,3.31,1.7,D18CL_323001,PY-IT_321127,CF,Jonas_DonorAcceptor-2bands-NoBG-ZnOCorr-NoInt_D18CL:PY-IT,Jonas_DonorAcceptor-2bands-NoBG-ZnOCorr-NoInt,17.04.2024 11:02,32622_261073_OD_x1y2,x1y2,0.0105119,0.6,0.6,5,5,0,0,0,0,1,0,0,0,0,1,188
32622,D18CL_323001,PY-IT_321127,CF,0,10,1000,1.538238311,0.52,1.690240197,0.093897752,0.233524369,0.354957041,0.092256318,0.305080708,2.328201366,0.081190634,0.796718387,0.350136973,0.456957009,0.437185489,0.562814511,0.342105263,0.233763863,0.81191405,51.90291306,18.12762165,9.075622257,0.964592431,19.04.2024 23:04,A-2,7.50E-07,1,1.4,5.48,5.34,3.64,3.31,1.7,D18CL_323001,PY-IT_321127,CF,Jonas_DonorAcceptor-2bands-NoBG-ZnOCorr-NoInt_D18CL:PY-IT,Jonas_DonorAcceptor-2bands-NoBG-ZnOCorr-NoInt,17.04.2024 11:02,32622_261073_OD_x2y1,x2y1,0.010654281,1,1.4,5,5,0,0,0,0,1,0,0,0,0,1,188
32622,D18CL_323001,PY-IT_321127,CF,0,10,1000,1.537264116,0.52,1.690464935,0.095357574,0.202377502,0.307613803,0.091108298,0.306440668,2.325124456,0.081512826,0.805606035,0.288637767,0.377088118,0.449266745,0.550733255,0.342105263,0.234561489,0.684701921,52.08047911,18.06724846,9.065951462,0.963488204,19.04.2024 23:04,B-2,6.04E-07,1,0.6,5.48,5.34,3.64,3.31,1.7,D18CL_323001,PY-IT_321127,CF,Jonas_DonorAcceptor-2bands-NoBG-ZnOCorr-NoInt_D18CL:PY-IT,Jonas_DonorAcceptor-2bands-NoBG-ZnOCorr-NoInt,17.04.2024 11:02,32622_261073_OD_x2y2,x2y2,0.010550575,1,0.6,5,5,0,0,0,0,1,0,0,0,0,1,188
32622,D18CL_323001,PY-IT_321127,CF,0,10,1000,1.537912085,0.52,1.690640308,0.094248861,0.26327408,0.400176602,0.093846353,0.298565073,2.330734358,0.08184275,0.776036793,0.393132415,0.510508023,0.439423913,0.560576087,0.342105263,0.229919223,0.910684624,49.37806358,17.82461849,8.451516903,0.960241268,19.04.2024 23:04,A-3,9.74E-06,1.4,1.4,5.48,5.34,3.64,3.31,1.7,D18CL_323001,PY-IT_321127,CF,Jonas_DonorAcceptor-2bands-NoBG-ZnOCorr-NoInt_D18CL:PY-IT,Jonas_DonorAcceptor-2bands-NoBG-ZnOCorr-NoInt,17.04.2024 11:02,32622_261073_OD_x3y1,x3y1,0.011182351,1.4,1.4,5,5,0,0,0,0,1,0,0,0,0,1,188
32623,D18CL_323001,PY-IT_321127,CF,2,10,1000,1.535973821,0.440227544,1.695044566,0.088820344,0.22783535,0.328134747,0.081514686,0.449868582,2.308319437,0.086484823,0.869558417,0.254260781,0.368644719,0.470930564,0.529069436,0.305665272,0.310282316,0.696779466,53.14799505,18.108748,9.273406624,0.963527229,19.04.2024 23:06,A-2,1.03E-06,1,1.4,5.48,5.34,3.64,3.31,1.7,D18CL_323001,PY-IT_321127,CF,Jonas_DonorAcceptor-2bands-NoBG-ZnOCorr-NoInt_D18CL:PY-IT,Jonas_DonorAcceptor-2bands-NoBG-ZnOCorr-NoInt,17.04.2024 11:07,32623_261090_OD_x2y1,x2y1,0.009439031,1,1.4,5,5,0,0,0,0,1,0,0,0,0,1,189
32623,D18CL_323001,PY-IT_321127,CF,2,10,1000,1.534837006,0.52,1.693317128,0.096961535,0.222908412,0.338820787,0.088299398,0.338713781,2.322890759,0.08,0.794317337,0.307252165,0.411322708,0.451674632,0.548325368,0.342105263,0.253014338,0.750143495,52.48578321,18.08824645,9.141066902,0.96285023,19.04.2024 23:06,A-1,1.15E-06,0.6,1.4,5.48,5.34,3.64,3.31,1.7,D18CL_323001,PY-IT_321127,CF,Jonas_DonorAcceptor-2bands-NoBG-ZnOCorr-NoInt_D18CL:PY-IT,Jonas_DonorAcceptor-2bands-NoBG-ZnOCorr-NoInt,17.04.2024 11:07,32623_261090_OD_x1y1,x1y1,0.010635003,0.6,1.4,5,5,0,0,0,0,1,0,0,0,0,1,189
32623,D18CL_323001,PY-IT_321127,CF,2,10,1000,1.53534657,0.496425487,1.690849094,0.092937801,0.252632807,0.378046171,0.086812855,0.33599446,2.320819061,0.08,0.83166184,0.346173991,0.462486534,0.449769734,0.550230266,0.331740866,0.251493902,0.840532705,50.54991213,18.4096227,8.927794639,0.959354019,19.04.2024 23:06,B-2,1.17E-06,1,0.6,5.48,5.34,3.64,3.31,1.7,D18CL_323001,PY-IT_321127,CF,Jonas_DonorAcceptor-2bands-NoBG-ZnOCorr-NoInt_D18CL:PY-IT,Jonas_DonorAcceptor-2bands-NoBG-ZnOCorr-NoInt,17.04.2024 11:07,32623_261090_OD_x2y2,x2y2,0.012726998,1,0.6,5,5,0,0,0,0,1,0,0,0,0,1,189
32623,D18CL_323001,PY-IT_321127,CF,2,10,1000,1.537155916,0.399151089,1.696489444,0.084356224,0.223131303,0.312194405,0.075782655,0.556131899,2.299618504,0.091191476,0.95,0.215489506,0.335330095,0.482135278,0.517864722,0.285280905,0.357380952,0.6475245,50.41324796,17.79811837,8.635408373,0.962418829,19.04.2024 23:06,A-3,8.14E-07,1.4,1.4,5.48,5.34,3.64,3.31,1.7,D18CL_323001,PY-IT_321127,CF,Jonas_DonorAcceptor-2bands-NoBG-ZnOCorr-NoInt_D18CL:PY-IT,Jonas_DonorAcceptor-2bands-NoBG-ZnOCorr-NoInt,17.04.2024 11:07,32623_261090_OD_x3y1,x3y1,0.009720969,1.4,1.4,5,5,0,0,0,0,1,0,0,0,0,1,189
32624,D18CL_323001,PY-IT_321127,CF,0,10,3000,1.527301512,0.52,1.68158631,0.10874535,0.13510578,0.205360785,0.085260123,0.427829178,2.308580819,0.091603972,0.78656414,0.143131903,0.204367908,0.501211627,0.498788373,0.342105263,0.299636108,0.409728693,59.6095736,19.38162394,11.24720149,0.973505248,19.04.2024 23:09,B-1,9.04E-07,0.6,0.6,5.48,5.34,3.64,3.31,1.7,D18CL_323001,PY-IT_321127,CF,Jonas_DonorAcceptor-2bands-NoBG-ZnOCorr-NoInt_D18CL:PY-IT,Jonas_DonorAcceptor-2bands-NoBG-ZnOCorr-NoInt,17.04.2024 11:13,32624_261125_OD_x1y2,x1y2,0.012122519,0.6,0.6,5,5,0,0,0,0,1,0,0,0,0,1,190
32624,D18CL_323001,PY-IT_321127,CF,0,10,3000,1.526262094,0.52,1.680608713,0.109537323,0.130753147,0.198744783,0.087105544,0.376298167,2.311849872,0.08796778,0.73092708,0.141978762,0.195405109,0.504236553,0.495763447,0.342105263,0.273413259,0.394149892,59.80024401,19.13337698,11.14225318,0.973819436,19.04.2024 23:09,A-1,1.06E-06,0.6,1.4,5.48,5.34,3.64,3.31,1.7,D18CL_323001,PY-IT_321127,CF,Jonas_DonorAcceptor-2bands-NoBG-ZnOCorr-NoInt_D18CL:PY-IT,Jonas_DonorAcceptor-2bands-NoBG-ZnOCorr-NoInt,17.04.2024 11:13,32624_261125_OD_x1y1,x1y1,0.011232593,0.6,1.4,5,5,0,0,0,0,1,0,0,0,0,1,190
32624,D18CL_323001,PY-IT_321127,CF,0,10,3000,1.526877323,0.52,1.681189838,0.109305726,0.134476905,0.204404896,0.085914281,0.411008306,2.309884869,0.090796636,0.762377447,0.142773076,0.201453996,0.503635377,0.496364623,0.342105263,0.29128695,0.405858891,59.40676636,19.10912818,11.05409687,0.973747777,19.04.2024 23:09,A-2,8.81E-07,1,1.4,5.48,5.34,3.64,3.31,1.7,D18CL_323001,PY-IT_321127,CF,Jonas_DonorAcceptor-2bands-NoBG-ZnOCorr-NoInt_D18CL:PY-IT,Jonas_DonorAcceptor-2bands-NoBG-ZnOCorr-NoInt,17.04.2024 11:13,32624_261125_OD_x2y1,x2y1,0.011833731,1,1.4,5,5,0,0,0,0,1,0,0,0,0,1,190
32624,D18CL_323001,PY-IT_321127,CF,0,10,3000,1.526434859,0.52,1.681033142,0.109113753,0.131300523,0.199576794,0.086776181,0.397448963,2.311127706,0.090500257,0.736851862,0.140964347,0.19699048,0.503260876,0.496739124,0.342105263,0.28441036,0.396567275,59.91544143,18.8910048,11.03315563,0.974778457,19.04.2024 23:09,A-3,8.49E-07,1.4,1.4,5.48,5.34,3.64,3.31,1.7,D18CL_323001,PY-IT_321127,CF,Jonas_DonorAcceptor-2bands-NoBG-ZnOCorr-NoInt_D18CL:PY-IT,Jonas_DonorAcceptor-2bands-NoBG-ZnOCorr-NoInt,17.04.2024 11:13,32624_261125_OD_x3y1,x3y1,0.01143792,1.4,1.4,5,5,0,0,0,0,1,0,0,0,0,1,190
32625,D18CL_323001,PY-IT_321127,CF,2,10,3000,1.521580827,0.52,1.678597724,0.111858553,0.129798591,0.197293858,0.084676815,0.37550509,2.309637777,0.085056841,0.705736677,0.139156581,0.191410585,0.507567797,0.492432203,0.342105263,0.27299433,0.388704442,60.08922998,18.94774757,11.0336843,0.969094937,19.04.2024 23:12,B-1,1.61E-06,0.6,0.6,5.48,5.34,3.64,3.31,1.7,D18CL_323001,PY-IT_321127,CF,Jonas_DonorAcceptor-2bands-NoBG-ZnOCorr-NoInt_D18CL:PY-IT,Jonas_DonorAcceptor-2bands-NoBG-ZnOCorr-NoInt,17.04.2024 11:19,32625_261139_OD_x1y2,x1y2,0.011754561,0.6,0.6,5,5,0,0,0,0,1,0,0,0,0,1,191
32625,D18CL_323001,PY-IT_321127,CF,2,10,3000,1.531551617,0.244627683,1.702251186,0.071729114,0.171595842,0.213572935,0.067699766,0.777,2.274921529,0.099112813,0.917024312,0.093560248,0.166256561,0.562286334,0.437713666,0.196546876,0.437253799,0.379829496,59.47428473,19.02462577,10.96429443,0.969025797,19.04.2024 23:12,B-2,2.10E-06,1,0.6,5.48,5.34,3.64,3.31,1.7,D18CL_323001,PY-IT_321127,CF,Jonas_DonorAcceptor-2bands-NoBG-ZnOCorr-NoInt_D18CL:PY-IT,Jonas_DonorAcceptor-2bands-NoBG-ZnOCorr-NoInt,17.04.2024 11:19,32625_261139_OD_x2y2,x2y2,0.012532943,1,0.6,5,5,0,0,0,0,1,0,0,0,0,1,191
32625,D18CL_323001,PY-IT_321127,CF,2,10,3000,1.522022534,0.52,1.678695947,0.111679575,0.131325266,0.199614405,0.084326206,0.379026244,2.30987772,0.085049723,0.719265988,0.141497421,0.195128657,0.505681858,0.494318142,0.342105263,0.274850639,0.394743062,60.08556278,18.56012202,10.81950314,0.970189024,19.04.2024 23:12,A-3,0.000201849,1.4,1.4,5.48,5.34,3.64,3.31,1.7,D18CL_323001,PY-IT_321127,CF,Jonas_DonorAcceptor-2bands-NoBG-ZnOCorr-NoInt_D18CL:PY-IT,Jonas_DonorAcceptor-2bands-NoBG-ZnOCorr-NoInt,17.04.2024 11:19,32625_261139_OD_x3y1,x3y1,0.011956418,1.4,1.4,5,5,0,0,0,0,1,0,0,0,0,1,191
32625,D18CL_323001,PY-IT_321127,CF,2,10,3000,1.522620871,0.52,1.6785936,0.111745133,0.133835612,0.20343013,0.082991818,0.40691016,2.307430698,0.086552175,0.752621114,0.139975824,0.196933409,0.508113528,0.491886472,0.342105263,0.289222562,0.400363539,59.73584799,18.67011707,10.81581277,0.969788626,19.04.2024 23:12,A-2,1.65E-06,1,1.4,5.48,5.34,3.64,3.31,1.7,D18CL_323001,PY-IT_321127,CF,Jonas_DonorAcceptor-2bands-NoBG-ZnOCorr-NoInt_D18CL:PY-IT,Jonas_DonorAcceptor-2bands-NoBG-ZnOCorr-NoInt,17.04.2024 11:19,32625_261139_OD_x2y1,x2y1,0.012291453,1,1.4,5,5,0,0,0,0,1,0,0,0,0,1,191
32626,D18CL_323001,PY-IT_321127,CF,1,10,2000,1.534841226,0.26396216,1.702904814,0.07349645,0.192663859,0.243519828,0.069343031,0.679803915,2.285501025,0.094417176,0.95,0.12169033,0.204415893,0.543649047,0.456350953,0.208837075,0.404692422,0.44793572,59.9779658,19.19187337,11.13931553,0.967719303,19.04.2024 23:14,B-1,9.60E-07,0.6,0.6,5.48,5.34,3.64,3.31,1.7,D18CL_323001,PY-IT_321127,CF,Jonas_DonorAcceptor-2bands-NoBG-ZnOCorr-NoInt_D18CL:PY-IT,Jonas_DonorAcceptor-2bands-NoBG-ZnOCorr-NoInt,17.04.2024 11:25,32626_261151_OD_x1y2,x1y2,0.014295435,0.6,0.6,5,5,0,0,0,0,1,0,0,0,0,1,192
32626,D18CL_323001,PY-IT_321127,CF,1,10,2000,1.535823264,0.271368337,1.702636666,0.073928901,0.195997073,0.249184473,0.069642139,0.662429581,2.289551379,0.093844399,0.95,0.131055805,0.217871047,0.533522167,0.466477833,0.213445883,0.398470761,0.467055521,59.87943636,19.01862161,11.03249823,0.968762066,19.04.2024 23:14,A-1,1.22E-06,0.6,1.4,5.48,5.34,3.64,3.31,1.7,D18CL_323001,PY-IT_321127,CF,Jonas_DonorAcceptor-2bands-NoBG-ZnOCorr-NoInt_D18CL:PY-IT,Jonas_DonorAcceptor-2bands-NoBG-ZnOCorr-NoInt,17.04.2024 11:25,32626_261151_OD_x1y1,x1y1,0.015151945,0.6,1.4,5,5,0,0,0,0,1,0,0,0,0,1,192
32626,D18CL_323001,PY-IT_321127,CF,1,10,2000,1.535506433,0.276958783,1.701858079,0.074544856,0.194571169,0.248459364,0.069569625,0.679177989,2.289616189,0.094775157,0.95,0.130877145,0.219766021,0.530640525,0.469359475,0.216889368,0.404470517,0.468225384,59.29517678,18.8257538,10.80288814,0.967761044,19.04.2024 23:14,A-2,1.20E-06,1,1.4,5.48,5.34,3.64,3.31,1.7,D18CL_323001,PY-IT_321127,CF,Jonas_DonorAcceptor-2bands-NoBG-ZnOCorr-NoInt_D18CL:PY-IT,Jonas_DonorAcceptor-2bands-NoBG-ZnOCorr-NoInt,17.04.2024 11:25,32626_261151_OD_x2y1,x2y1,0.015115112,1,1.4,5,5,0,0,0,0,1,0,0,0,0,1,192
32626,D18CL_323001,PY-IT_321127,CF,1,10,2000,1.535680351,0.278213945,1.7018467,0.074216658,0.195512917,0.249907336,0.069261576,0.738001545,2.288288983,0.098425444,0.95,0.127966849,0.222406581,0.529112794,0.470887206,0.217658355,0.424626518,0.472313917,59.31127982,18.77899675,10.76830706,0.966802465,19.04.2024 23:14,B-2,9.66E-07,1,0.6,5.48,5.34,3.64,3.31,1.7,D18CL_323001,PY-IT_321127,CF,Jonas_DonorAcceptor-2bands-NoBG-ZnOCorr-NoInt_D18CL:PY-IT,Jonas_DonorAcceptor-2bands-NoBG-ZnOCorr-NoInt,17.04.2024 11:25,32626_261151_OD_x2y2,x2y2,0.015673269,1,0.6,5,5,0,0,0,0,1,0,0,0,0,1,192
32627,PTQ10_321145,PY-IT_321127,CF,0,14,2000,1.528317681,0.52,1.685869688,0.107224884,0.133113801,0.202332977,0.06610865,0.636990877,2.20715156,0.090146325,0.865674873,0.094558369,0.154791187,0.566561991,0.433438009,0.342105263,0.389123047,0.357124164,52.5240779,17.78612995,9.13226524,0.977549187,19.04.2024 23:51,B-1,5.95E-06,0.6,0.6,5.48,5.34,3.64,3.64,1.7,PTQ10_321145,PY-IT_321127,CF,Jonas_DonorAcceptor-2bands-NoBG-ZnOCorr-NoInt_PTQ10:PY-IT,Jonas_DonorAcceptor-2bands-NoBG-ZnOCorr-NoInt,17.04.2024 11:36,32627_261184_OD_x1y2,x1y2,0.009828499,0.6,0.6,3,5,0,0,1,0,0,0,0,0,0,1,193
32627,PTQ10_321145,PY-IT_321127,CF,0,14,2000,1.529355729,0.52,1.686761992,0.106677086,0.136980389,0.208210192,0.0661146,0.629558169,2.207936264,0.089682016,0.881994266,0.09915936,0.161585945,0.563040473,0.436959527,0.342105263,0.386336727,0.369796136,52.45748433,17.76675199,9.11400457,0.977898416,19.04.2024 23:51,A-3,8.63E-06,1.4,1.4,5.48,5.34,3.64,3.64,1.7,PTQ10_321145,PY-IT_321127,CF,Jonas_DonorAcceptor-2bands-NoBG-ZnOCorr-NoInt_PTQ10:PY-IT,Jonas_DonorAcceptor-2bands-NoBG-ZnOCorr-NoInt,17.04.2024 11:36,32627_261184_OD_x3y1,x3y1,0.010114795,1.4,1.4,3,5,0,0,1,0,0,0,0,0,0,1,193
32627,PTQ10_321145,PY-IT_321127,CF,0,14,2000,1.52807403,0.52,1.685792402,0.107468585,0.13296445,0.202105964,0.06608273,0.639676838,2.206920245,0.090378354,0.858714782,0.094096796,0.154288336,0.567085287,0.432914713,0.342105263,0.390123726,0.356394301,52.2967382,17.75661653,9.092684117,0.979168166,19.04.2024 23:51,A-1,9.51E-06,0.6,1.4,5.48,5.34,3.64,3.64,1.7,PTQ10_321145,PY-IT_321127,CF,Jonas_DonorAcceptor-2bands-NoBG-ZnOCorr-NoInt_PTQ10:PY-IT,Jonas_DonorAcceptor-2bands-NoBG-ZnOCorr-NoInt,17.04.2024 11:36,32627_261184_OD_x1y1,x1y1,0.009798024,0.6,1.4,3,5,0,0,1,0,0,0,0,0,0,1,193
32627,PTQ10_321145,PY-IT_321127,CF,0,14,2000,1.537805226,0.247241793,1.708213963,0.071527438,0.169678428,0.211630027,0.056271645,1.006641687,2.195156527,0.095580836,1,0.066623939,0.133690372,0.612851217,0.387148783,0.198230844,0.501654926,0.3453204,52.17227804,17.68799533,9.015719246,0.976971656,19.04.2024 23:51,B-2,8.32E-07,1,0.6,5.48,5.34,3.64,3.64,1.7,PTQ10_321145,PY-IT_321127,CF,Jonas_DonorAcceptor-2bands-NoBG-ZnOCorr-NoInt_PTQ10:PY-IT,Jonas_DonorAcceptor-2bands-NoBG-ZnOCorr-NoInt,17.04.2024 11:36,32627_261184_OD_x2y2,x2y2,0.00968439,1,0.6,3,5,0,0,1,0,0,0,0,0,0,1,193
32628,PTQ10_321145,PY-IT_321127,CF,0,12,2000,1.525597203,0.52,1.684414992,0.108509189,0.114565294,0.174139247,0.067872633,0.58829077,2.208350885,0.089385698,0.725566341,0.086795543,0.13785656,0.558146113,0.441853887,0.342105263,0.370392362,0.311995807,53.52289872,17.07374941,8.864672328,0.970050084,19.04.2024 23:53,B-1,7.64E-07,0.6,0.6,5.48,5.34,3.64,3.64,1.7,PTQ10_321145,PY-IT_321127,CF,Jonas_DonorAcceptor-2bands-NoBG-ZnOCorr-NoInt_PTQ10:PY-IT,Jonas_DonorAcceptor-2bands-NoBG-ZnOCorr-NoInt,17.04.2024 11:42,32628_261219_OD_x1y2,x1y2,0.008478669,0.6,0.6,3,5,0,0,1,0,0,0,0,0,0,1,194
32628,PTQ10_321145,PY-IT_321127,CF,0,12,2000,1.525899223,0.52,1.684432545,0.108261955,0.118904051,0.180734157,0.067635349,0.599401952,2.207743108,0.089821466,0.746287753,0.086958327,0.139081318,0.565120111,0.434879889,0.342105263,0.3747663,0.319815475,53.46928822,16.88311977,8.764038222,0.970838876,19.04.2024 23:53,A-3,1.17E-05,1.4,1.4,5.48,5.34,3.64,3.64,1.7,PTQ10_321145,PY-IT_321127,CF,Jonas_DonorAcceptor-2bands-NoBG-ZnOCorr-NoInt_PTQ10:PY-IT,Jonas_DonorAcceptor-2bands-NoBG-ZnOCorr-NoInt,17.04.2024 11:42,32628_261219_OD_x3y1,x3y1,0.008716735,1.4,1.4,3,5,0,0,1,0,0,0,0,0,0,1,194
32628,PTQ10_321145,PY-IT_321127,CF,0,12,2000,1.525469429,0.52,1.683995956,0.108400557,0.115547915,0.175632831,0.067960084,0.593854227,2.207698044,0.089815266,0.724916407,0.084592102,0.13482748,0.565717501,0.434282499,0.342105263,0.372590051,0.310460311,53.10910568,16.89650214,8.69217642,0.968640752,19.04.2024 23:53,B-2,0.000274018,1,0.6,5.48,5.34,3.64,3.64,1.7,PTQ10_321145,PY-IT_321127,CF,Jonas_DonorAcceptor-2bands-NoBG-ZnOCorr-NoInt_PTQ10:PY-IT,Jonas_DonorAcceptor-2bands-NoBG-ZnOCorr-NoInt,17.04.2024 11:42,32628_261219_OD_x2y2,x2y2,0.00850189,1,0.6,3,5,0,0,1,0,0,0,0,0,0,1,194
32628,PTQ10_321145,PY-IT_321127,CF,0,12,2000,1.524729037,0.52,1.683317802,0.108534384,0.113669005,0.172776888,0.068000406,0.590499467,2.208114229,0.089635219,0.704497091,0.083464647,0.132750476,0.565503808,0.434496192,0.342105263,0.371266686,0.305527364,52.88168112,16.94575247,8.677650924,0.968358267,19.04.2024 23:53,A-1,0.000717524,0.6,1.4,5.48,5.34,3.64,3.64,1.7,PTQ10_321145,PY-IT_321127,CF,Jonas_DonorAcceptor-2bands-NoBG-ZnOCorr-NoInt_PTQ10:PY-IT,Jonas_DonorAcceptor-2bands-NoBG-ZnOCorr-NoInt,17.04.2024 11:42,32628_261219_OD_x1y1,x1y1,0.008368352,0.6,1.4,3,5,0,0,1,0,0,0,0,0,0,1,194
32629,PTQ10_321145,PY-IT_321127,CF,0,10,2000,1.524295043,0.52,1.683719759,0.107400348,0.098892559,0.15031669,0.06694188,0.739862075,2.198765134,0.097827593,0.7,0.066336784,0.115416854,0.565666975,0.434333025,0.342105263,0.425241797,0.265733544,52.43231638,15.41812711,7.736954809,0.957060503,19.04.2024 23:56,A-3,0.00098748,1.4,1.4,5.48,5.34,3.64,3.64,1.7,PTQ10_321145,PY-IT_321127,CF,Jonas_DonorAcceptor-2bands-NoBG-ZnOCorr-NoInt_PTQ10:PY-IT,Jonas_DonorAcceptor-2bands-NoBG-ZnOCorr-NoInt,17.04.2024 11:47,32629_261233_OD_x3y1,x3y1,0.0072148,1.4,1.4,3,5,0,0,1,0,0,0,0,0,0,1,195
32629,PTQ10_321145,PY-IT_321127,CF,0,10,2000,1.524832622,0.52,1.68402326,0.107937189,0.097922108,0.148841604,0.067381971,0.69705356,2.201208341,0.096151022,0.7,0.071386513,0.121146735,0.551289009,0.448710991,0.342105263,0.410743406,0.269988339,51.63553968,15.64512088,7.711004104,0.954516172,19.04.2024 23:56,B-2,0.00055254,1,0.6,5.48,5.34,3.64,3.64,1.7,PTQ10_321145,PY-IT_321127,CF,Jonas_DonorAcceptor-2bands-NoBG-ZnOCorr-NoInt_PTQ10:PY-IT,Jonas_DonorAcceptor-2bands-NoBG-ZnOCorr-NoInt,17.04.2024 11:47,32629_261233_OD_x2y2,x2y2,0.007401539,1,0.6,3,5,0,0,1,0,0,0,0,0,0,1,195
32629,PTQ10_321145,PY-IT_321127,CF,0,10,2000,1.524534513,0.52,1.683734341,0.107646334,0.097297324,0.147891932,0.066831576,0.742530219,2.19874616,0.097830607,0.7,0.066221454,0.115392885,0.561718422,0.438281578,0.342105263,0.42612186,0.263284817,51.71925245,15.54887436,7.660198466,0.952552297,19.04.2024 23:56,B-1,0.000342658,0.6,0.6,5.48,5.34,3.64,3.64,1.7,PTQ10_321145,PY-IT_321127,CF,Jonas_DonorAcceptor-2bands-NoBG-ZnOCorr-NoInt_PTQ10:PY-IT,Jonas_DonorAcceptor-2bands-NoBG-ZnOCorr-NoInt,17.04.2024 11:47,32629_261233_OD_x1y2,x1y2,0.007223988,0.6,0.6,3,5,0,0,1,0,0,0,0,0,0,1,195
32629,PTQ10_321145,PY-IT_321127,CF,0,10,2000,1.524009549,0.52,1.682715641,0.106969173,0.090872641,0.138126414,0.065837571,0.845339039,2.193532345,0.102044018,0.7,0.05755942,0.106216645,0.565297065,0.434702935,0.342105263,0.458094161,0.244343058,51.11416775,14.7050049,7.109258689,0.945840378,19.04.2024 23:56,A-1,0.000129738,0.6,1.4,5.48,5.34,3.64,3.64,1.7,PTQ10_321145,PY-IT_321127,CF,Jonas_DonorAcceptor-2bands-NoBG-ZnOCorr-NoInt_PTQ10:PY-IT,Jonas_DonorAcceptor-2bands-NoBG-ZnOCorr-NoInt,17.04.2024 11:47,32629_261233_OD_x1y1,x1y1,0.0068761,0.6,1.4,3,5,0,0,1,0,0,0,0,0,0,1,195
32630,PTQ10_321145,PY-IT_321127,CF,0,10,1000,1.5280329,0.52,1.686245519,0.107386636,0.130127291,0.197793482,0.066579203,0.614165906,2.208107484,0.089464325,0.813971418,0.095767411,0.15458449,0.561310575,0.438689425,0.342105263,0.380484994,0.352377972,53.41010454,17.74824941,9.152620792,0.965531658,19.04.2024 23:58,A-1,2.99E-05,0.6,1.4,5.48,5.34,3.64,3.64,1.7,PTQ10_321145,PY-IT_321127,CF,Jonas_DonorAcceptor-2bands-NoBG-ZnOCorr-NoInt_PTQ10:PY-IT,Jonas_DonorAcceptor-2bands-NoBG-ZnOCorr-NoInt,17.04.2024 11:53,32630_261254_OD_x1y1,x1y1,0.009711873,0.6,1.4,3,5,0,0,1,0,0,0,0,0,0,1,196
32630,PTQ10_321145,PY-IT_321127,CF,0,10,1000,1.52780166,0.52,1.686113987,0.107425494,0.127941263,0.194470719,0.067138481,0.604826799,2.208388826,0.089441939,0.801554559,0.094149747,0.151094036,0.562762018,0.437237982,0.342105263,0.376879797,0.345564756,53.59560814,17.67288897,9.149687459,0.965983053,19.04.2024 23:58,B-1,1.23E-06,0.6,0.6,5.48,5.34,3.64,3.64,1.7,PTQ10_321145,PY-IT_321127,CF,Jonas_DonorAcceptor-2bands-NoBG-ZnOCorr-NoInt_PTQ10:PY-IT,Jonas_DonorAcceptor-2bands-NoBG-ZnOCorr-NoInt,17.04.2024 11:53,32630_261254_OD_x1y2,x1y2,0.009407693,0.6,0.6,3,5,0,0,1,0,0,0,0,0,0,1,196
32630,PTQ10_321145,PY-IT_321127,CF,0,10,1000,1.528370492,0.52,1.686741011,0.106997549,0.130708735,0.198677277,0.067164132,0.595916566,2.209133479,0.088892235,0.808899692,0.096913126,0.154665264,0.562279529,0.437720471,0.342105263,0.373400827,0.353342541,53.27367627,17.64375767,9.069941384,0.964940931,19.04.2024 23:58,A-2,1.16E-06,1,1.4,5.48,5.34,3.64,3.64,1.7,PTQ10_321145,PY-IT_321127,CF,Jonas_DonorAcceptor-2bands-NoBG-ZnOCorr-NoInt_PTQ10:PY-IT,Jonas_DonorAcceptor-2bands-NoBG-ZnOCorr-NoInt,17.04.2024 11:53,32630_261254_OD_x2y1,x2y1,0.009682008,1,1.4,3,5,0,0,1,0,0,0,0,0,0,1,196
32630,PTQ10_321145,PY-IT_321127,CF,0,10,1000,1.526808151,0.52,1.685411351,0.10782352,0.124009213,0.188494004,0.067339202,0.605627498,2.208015734,0.089860724,0.772160306,0.09061085,0.145487272,0.564384946,0.435615054,0.342105263,0.377190537,0.333981276,53.67019241,17.3669991,8.992608171,0.964778767,19.04.2024 23:58,B-2,2.15E-05,1,0.6,5.48,5.34,3.64,3.64,1.7,PTQ10_321145,PY-IT_321127,CF,Jonas_DonorAcceptor-2bands-NoBG-ZnOCorr-NoInt_PTQ10:PY-IT,Jonas_DonorAcceptor-2bands-NoBG-ZnOCorr-NoInt,17.04.2024 11:53,32630_261254_OD_x2y2,x2y2,0.009071779,1,0.6,3,5,0,0,1,0,0,0,0,0,0,1,196
32631,PTQ10_321145,PY-IT_321127,CF,2,10,1000,1.522614246,0.52,1.68202848,0.109045005,0.121659981,0.184923171,0.065096962,0.68722675,2.204616027,0.092647428,0.79606038,0.082764654,0.139642738,0.569755375,0.430244625,0.342105263,0.407311436,0.324565909,54.36082698,17.58612808,9.219820782,0.964419965,20.04.2024 00:01,B-1,1.17E-06,0.6,0.6,5.48,5.34,3.64,3.64,1.7,PTQ10_321145,PY-IT_321127,CF,Jonas_DonorAcceptor-2bands-NoBG-ZnOCorr-NoInt_PTQ10:PY-IT,Jonas_DonorAcceptor-2bands-NoBG-ZnOCorr-NoInt,17.04.2024 11:59,32631_261264_OD_x1y2,x1y2,0.008748073,0.6,0.6,3,5,0,0,1,0,0,0,0,0,0,1,197
32631,PTQ10_321145,PY-IT_321127,CF,2,10,1000,1.522546636,0.52,1.681951509,0.10903256,0.122938703,0.186866829,0.064714383,0.709508023,2.203601819,0.093576596,0.810074684,0.082281077,0.140660161,0.570538719,0.429461281,0.342105263,0.415036381,0.32752699,54.34709269,17.59300527,9.207172666,0.962963749,20.04.2024 00:01,B-2,1.52E-06,1,0.6,5.48,5.34,3.64,3.64,1.7,PTQ10_321145,PY-IT_321127,CF,Jonas_DonorAcceptor-2bands-NoBG-ZnOCorr-NoInt_PTQ10:PY-IT,Jonas_DonorAcceptor-2bands-NoBG-ZnOCorr-NoInt,17.04.2024 11:59,32631_261264_OD_x2y2,x2y2,0.008852011,1,0.6,3,5,0,0,1,0,0,0,0,0,0,1,197
32631,PTQ10_321145,PY-IT_321127,CF,2,10,1000,1.524075064,0.52,1.682991507,0.108637072,0.1298384,0.197354368,0.064142109,0.724757788,2.203525797,0.093511437,0.862338919,0.085768633,0.147930118,0.571570331,0.428429669,0.342105263,0.420208445,0.345284486,53.54867002,17.56162768,9.052341411,0.962603576,20.04.2024 00:01,A-1,3.32E-05,0.6,1.4,5.48,5.34,3.64,3.64,1.7,PTQ10_321145,PY-IT_321127,CF,Jonas_DonorAcceptor-2bands-NoBG-ZnOCorr-NoInt_PTQ10:PY-IT,Jonas_DonorAcceptor-2bands-NoBG-ZnOCorr-NoInt,17.04.2024 11:59,32631_261264_OD_x1y1,x1y1,0.009459325,0.6,1.4,3,5,0,0,1,0,0,0,0,0,0,1,197
32631,PTQ10_321145,PY-IT_321127,CF,2,10,1000,1.522129829,0.52,1.681653771,0.109303513,0.121607897,0.184844004,0.065085441,0.688750249,2.204191411,0.09273465,0.786990999,0.082391431,0.139138549,0.570536908,0.429463092,0.342105263,0.407846127,0.323982553,53.8744666,17.41912645,9.039706497,0.963263213,20.04.2024 00:01,A-2,1.27E-06,1,1.4,5.48,5.34,3.64,3.64,1.7,PTQ10_321145,PY-IT_321127,CF,Jonas_DonorAcceptor-2bands-NoBG-ZnOCorr-NoInt_PTQ10:PY-IT,Jonas_DonorAcceptor-2bands-NoBG-ZnOCorr-NoInt,17.04.2024 11:59,32631_261264_OD_x2y1,x2y1,0.008767903,1,1.4,3,5,0,0,1,0,0,0,0,0,0,1,197
32632,PTQ10_321145,PY-IT_321127,CF,0,10,3000,1.524332254,0.52,1.683336578,0.106944264,0.093781678,0.142548151,0.06703145,0.694276752,2.201592331,0.095329458,0.7,0.064947507,0.110039052,0.564352229,0.435647771,0.342105263,0.409777654,0.252587203,47.22727628,12.87174533,5.386787385,0.886134196,20.04.2024 00:04,A-2,0.000183404,1,1.4,5.48,5.34,3.64,3.64,1.7,PTQ10_321145,PY-IT_321127,CF,Jonas_DonorAcceptor-2bands-NoBG-ZnOCorr-NoInt_PTQ10:PY-IT,Jonas_DonorAcceptor-2bands-NoBG-ZnOCorr-NoInt,17.04.2024 12:05,32632_261274_OD_x2y1,x2y1,0.007221403,1,1.4,3,5,0,0,1,0,0,0,0,0,0,1,198
32632,PTQ10_321145,PY-IT_321127,CF,0,10,3000,1.524019149,0.52,1.682531887,0.106454052,0.082081309,0.124763589,0.065500721,0.907649486,2.191672933,0.105014005,0.7,0.049631189,0.094678913,0.56854797,0.43145203,0.342105263,0.475794685,0.219442502,45.72538922,13.0582532,5.286885367,0.885436452,20.04.2024 00:04,B-1,0.000761673,0.6,0.6,5.48,5.34,3.64,3.64,1.7,PTQ10_321145,PY-IT_321127,CF,Jonas_DonorAcceptor-2bands-NoBG-ZnOCorr-NoInt_PTQ10:PY-IT,Jonas_DonorAcceptor-2bands-NoBG-ZnOCorr-NoInt,17.04.2024 12:05,32632_261274_OD_x1y2,x1y2,0.006264636,0.6,0.6,3,5,0,0,1,0,0,0,0,0,0,1,198
32632,PTQ10_321145,PY-IT_321127,CF,0,10,3000,1.523961094,0.52,1.682411188,0.106370334,0.081326859,0.123616825,0.065298158,0.92550768,2.191037876,0.10564768,0.7,0.048689771,0.093752529,0.568694819,0.431305181,0.342105263,0.480656447,0.217369354,46.26590569,12.86237764,5.200895671,0.873968576,20.04.2024 00:04,B-2,1.28E-05,1,0.6,5.48,5.34,3.64,3.64,1.7,PTQ10_321145,PY-IT_321127,CF,Jonas_DonorAcceptor-2bands-NoBG-ZnOCorr-NoInt_PTQ10:PY-IT,Jonas_DonorAcceptor-2bands-NoBG-ZnOCorr-NoInt,17.04.2024 12:05,32632_261274_OD_x2y2,x2y2,0.006236268,1,0.6,3,5,0,0,1,0,0,0,0,0,0,1,198
32632,PTQ10_321145,PY-IT_321127,CF,0,10,3000,1.524155639,0.52,1.682770649,0.106469051,0.082297034,0.125091492,0.065456404,0.913453702,2.19142466,0.105339352,0.7,0.049845784,0.095377601,0.567387884,0.432612116,0.342105263,0.477384794,0.220469092,45.55890418,12.7621351,5.164235232,0.888197219,20.04.2024 00:04,A-3,0.001237638,1.4,1.4,5.48,5.34,3.64,3.64,1.7,PTQ10_321145,PY-IT_321127,CF,Jonas_DonorAcceptor-2bands-NoBG-ZnOCorr-NoInt_PTQ10:PY-IT,Jonas_DonorAcceptor-2bands-NoBG-ZnOCorr-NoInt,17.04.2024 12:05,32632_261274_OD_x3y1,x3y1,0.006305132,1.4,1.4,3,5,0,0,1,0,0,0,0,0,0,1,198
32633,PTQ10_321145,PY-IT_321127,CF,2,10,3000,1.519996713,0.52,1.679606301,0.107956669,0.087007112,0.132250811,0.063662112,0.960987289,2.191385174,0.105816901,0.7,0.051006449,0.100022999,0.569374615,0.430625385,0.342105263,0.490052788,0.232273809,50.16433877,13.45412709,6.349022221,0.940711015,20.04.2024 00:07,A-1,2.70E-05,0.6,1.4,5.48,5.34,3.64,3.64,1.7,PTQ10_321145,PY-IT_321127,CF,Jonas_DonorAcceptor-2bands-NoBG-ZnOCorr-NoInt_PTQ10:PY-IT,Jonas_DonorAcceptor-2bands-NoBG-ZnOCorr-NoInt,17.04.2024 12:10,32633_261307_OD_x1y1,x1y1,0.006545537,0.6,1.4,3,5,0,0,1,0,0,0,0,0,0,1,199
32633,PTQ10_321145,PY-IT_321127,CF,2,10,3000,1.51989438,0.52,1.679481888,0.107427288,0.082311945,0.125114157,0.062968025,1.057196331,2.188944735,0.109521266,0.7,0.045951028,0.094530287,0.569621315,0.430378685,0.342105263,0.513901525,0.219644444,50.52987965,13.33212287,6.336831578,0.940642491,20.04.2024 00:07,B-1,0.000188176,0.6,0.6,5.48,5.34,3.64,3.64,1.7,PTQ10_321145,PY-IT_321127,CF,Jonas_DonorAcceptor-2bands-NoBG-ZnOCorr-NoInt_PTQ10:PY-IT,Jonas_DonorAcceptor-2bands-NoBG-ZnOCorr-NoInt,17.04.2024 12:10,32633_261307_OD_x1y2,x1y2,0.006313436,0.6,0.6,3,5,0,0,1,0,0,0,0,0,0,1,199
32633,PTQ10_321145,PY-IT_321127,CF,2,10,3000,1.519791817,0.52,1.679165522,0.107340551,0.080426088,0.122247653,0.062635608,1.086,2.187831335,0.110226837,0.7,0.044413893,0.092647382,0.568871464,0.431128536,0.342105263,0.520613615,0.214895035,51.05835512,12.72950113,6.085128759,0.936249435,20.04.2024 00:07,A-2,0.000136317,1,1.4,5.48,5.34,3.64,3.64,1.7,PTQ10_321145,PY-IT_321127,CF,Jonas_DonorAcceptor-2bands-NoBG-ZnOCorr-NoInt_PTQ10:PY-IT,Jonas_DonorAcceptor-2bands-NoBG-ZnOCorr-NoInt,17.04.2024 12:10,32633_261307_OD_x2y1,x2y1,0.006260073,1,1.4,3,5,0,0,1,0,0,0,0,0,0,1,199
32633,PTQ10_321145,PY-IT_321127,CF,2,10,3000,1.519684655,0.52,1.679330449,0.107737279,0.083853371,0.127457123,0.063162179,1.027409198,2.189477648,0.108293501,0.7,0.047522025,0.09634659,0.569504059,0.430495941,0.342105263,0.506759661,0.223803714,48.73903099,13.14900385,6.016604391,0.938818661,20.04.2024 00:07,B-2,0.000163066,1,0.6,5.48,5.34,3.64,3.64,1.7,PTQ10_321145,PY-IT_321127,CF,Jonas_DonorAcceptor-2bands-NoBG-ZnOCorr-NoInt_PTQ10:PY-IT,Jonas_DonorAcceptor-2bands-NoBG-ZnOCorr-NoInt,17.04.2024 12:10,32633_261307_OD_x2y2,x2y2,0.006393234,1,0.6,3,5,0,0,1,0,0,0,0,0,0,1,199
32634,PTQ10_321145,PY-IT_321127,CF,1,10,2000,1.520131348,0.52,1.680240715,0.108941221,0.09933638,0.150991297,0.06522605,0.757035805,2.199356223,0.097179608,0.7,0.06569876,0.115435074,0.566728047,0.433271953,0.342105263,0.430859635,0.266426371,53.83373137,15.52962167,7.982120861,0.954779181,20.04.2024 00:09,A-1,0.000244597,0.6,1.4,5.48,5.34,3.64,3.64,1.7,PTQ10_321145,PY-IT_321127,CF,Jonas_DonorAcceptor-2bands-NoBG-ZnOCorr-NoInt_PTQ10:PY-IT,Jonas_DonorAcceptor-2bands-NoBG-ZnOCorr-NoInt,17.04.2024 12:16,32634_261348_OD_x1y1,x1y1,0.007284908,0.6,1.4,3,5,0,0,1,0,0,0,0,0,0,1,200
32634,PTQ10_321145,PY-IT_321127,CF,1,10,2000,1.519719809,0.52,1.67989958,0.108899915,0.098447672,0.149640462,0.064925294,0.791411489,2.197925571,0.09895901,0.7,0.062504697,0.111971633,0.571993668,0.428006332,0.342105263,0.441780961,0.261612095,53.68287674,15.417127,7.894309878,0.9538387,20.04.2024 00:09,A-2,0.002117954,1,1.4,5.48,5.34,3.64,3.64,1.7,PTQ10_321145,PY-IT_321127,CF,Jonas_DonorAcceptor-2bands-NoBG-ZnOCorr-NoInt_PTQ10:PY-IT,Jonas_DonorAcceptor-2bands-NoBG-ZnOCorr-NoInt,17.04.2024 12:16,32634_261348_OD_x2y1,x2y1,0.007225223,1,1.4,3,5,0,0,1,0,0,0,0,0,0,1,200
32634,PTQ10_321145,PY-IT_321127,CF,1,10,2000,1.519810662,0.52,1.68001895,0.108755935,0.098099955,0.149111931,0.064899128,0.797691746,2.197412049,0.09913802,0.7,0.062100358,0.111637302,0.57185952,0.42814048,0.342105263,0.443731106,0.260749233,53.64345201,15.29062127,7.806932113,0.951784338,20.04.2024 00:09,B-2,0.000867145,1,0.6,5.48,5.34,3.64,3.64,1.7,PTQ10_321145,PY-IT_321127,CF,Jonas_DonorAcceptor-2bands-NoBG-ZnOCorr-NoInt_PTQ10:PY-IT,Jonas_DonorAcceptor-2bands-NoBG-ZnOCorr-NoInt,17.04.2024 12:16,32634_261348_OD_x2y2,x2y2,0.007123616,1,0.6,3,5,0,0,1,0,0,0,0,0,0,1,200
32634,PTQ10_321145,PY-IT_321127,CF,1,10,2000,1.52024483,0.52,1.680044108,0.108896961,0.096923562,0.147323815,0.064887999,0.78327344,2.197096477,0.098041093,0.7,0.062713119,0.111834639,0.568470034,0.431529966,0.342105263,0.439233503,0.259158453,53.22886405,14.95836873,7.545854876,0.947713388,20.04.2024 00:09,B-1,0.000660759,0.6,0.6,5.48,5.34,3.64,3.64,1.7,PTQ10_321145,PY-IT_321127,CF,Jonas_DonorAcceptor-2bands-NoBG-ZnOCorr-NoInt_PTQ10:PY-IT,Jonas_DonorAcceptor-2bands-NoBG-ZnOCorr-NoInt,17.04.2024 12:16,32634_261348_OD_x1y2,x1y2,0.007135414,0.6,0.6,3,5,0,0,1,0,0,0,0,0,0,1,200
