Repository: i-MEET/ML_OrganicSolarCells

File: _Dataset Limited + Opt + PM6-L8BO DIO.csv (part 7 of 15)
BandGapAcceptor,LUMOAcceptrCalc,LUMODonorCalc,Offset,,offset - voc,plan2_Solutions_1_M1,plan2_Solutions_1_M2,plan2_Solutions_1_S1,FitSessionName,Overall_FitSessionName,FOM_UV,date_UV,name_UV,pos_UV,res_UV,xpos_UV,ypos_UV,PseudoFeature_M1,PseudoFeature_M2,HotOneEncoded_plan_Solutions_1_M1_PM6_321136,HotOneEncoded_plan_Solutions_1_M1_PTVT-T_321032,HotOneEncoded_plan_Solutions_1_M1_PTQ10_321145,HotOneEncoded_plan_Solutions_1_M1_PCE10_120058,HotOneEncoded_plan_Solutions_1_M1_D18CL_323001,HotOneEncoded_plan_Solutions_1_M2_BTP-4F-12 (Y12)_321125,HotOneEncoded_plan_Solutions_1_M2_ITIC_120057,HotOneEncoded_plan_Solutions_1_M2_ITIC-4F_120033,HotOneEncoded_plan_Solutions_1_M2_L8-BO_321144,HotOneEncoded_plan_Solutions_1_M2_PY-IT_321127,Paper_PID,featuresDeg_D.1.c_UV,featuresDeg_D.1a.w_UV,featuresDeg_D.1a.c_UV,featuresDeg_D.2.a_UV,featuresDeg_A.0.a_UV,featuresDeg_A.1.w_UV,featuresDeg_A.1.c_UV,featuresDeg_A.1a.w_UV,featuresDeg_A.1a.c_UV,featuresDeg_D_UV,featuresDeg_A_UV,featuresDeg_Dtot_UV,featuresDeg_XamD_UV,featuresDeg_Atot_UV,featuresDeg_XamA_UV,featuresDeg_atot_UV,featuresDeg_XD_UV,featuresDeg_XA_UV,FeaturesChange_D.1a.w_UV,FeaturesChange_D.1a.c_UV,FeaturesChange_D.2.a_UV,FeaturesChange_A.0.a_UV,FeaturesChange_A.1.w_UV,FeaturesChange_A.1.c_UV,FeaturesChange_A.1a.w_UV,FeaturesChange_A.1a.c_UV,FeaturesChange_D_UV,FeaturesChange_A_UV,FeaturesChange_Dtot_UV,FeaturesChange_XamD_UV,FeaturesChange_Atot_UV,FeaturesChange_XamA_UV,FeaturesChange_atot_UV,FeaturesChange_XD_UV,FeaturesChange_XA_UV
25609,D18CL_323001,D18CL,BTP-4F-12 (Y12)_321125,Y12,D18CL-Y12,25609_B-3,CF,0,18,2000,244.6848268,2.09932,0.12125,2.27466,0.95,0.01094,0.07143,1.54767,0.09667,1.71243,0.35742,0.43707,0.69697,0.48718,0.67221,0.3498,1.36918,0.50904,0.49096,0.95,0.538,0.35,40.78553829,23.93506213,8.674791548,0.888624515,0.956038345,0.968900738,22.8828372,22.17119785,0.888624515,17.1977,0.8325,36.29,5.1952,6.73736213,0.056124515,4.49553829,3.479591548,0.718514951,0.936841136,0.889776169,0.598884708,03.11.2023 13:46,B-3,8.84E-07,1.4,0.6,5.53,5.34,3.77,3.31,1.57,2.032786885,1.406558059,4.123441941,3.307213115,1.216558059,1.062441324,0.327933544,D18CL_323001,BTP-4F-12 (Y12)_321125,CF,Jonas_DonorAcceptor-NoWDonorWH2-AddInt-NewPTQ10BTP4F12-NoBG-ZnOCorr_D18CL:BTP-4F-12 (Y12),Jonas_DonorAcceptor-NoWDonorWH2-AddInt-NewPTQ10BTP4F12-NoBG-ZnOCorr,0.077436897,03.11.2023 10:37,25609_192625_OD_x3y2,x3y2,0.008319468,1.4,0.6,5,1,0,0,0,0,1,1,0,0,0,0,121,2.104644734,0.121840169,2.283686518,0.817927701,0.003982282,0.073741617,1.518742757,0.10010647,1.699018973,0.338887244,0.420548984,0.660830125,0.487179487,0.646804338,0.349804941,1.307634463,0.505363038,0.494636962,0.00532,0.00059,0.00903,-0.13207,-0.00696,0.00231,-0.02892,0.00344,-0.01341,-0.01853,-0.01652,-0.03614,0,-0.02541,0,-0.06155,-0.00368
25610,D18CL_323001,D18CL,BTP-4F-12 (Y12)_321125,Y12,D18CL-Y12,25610_A-3,CF,0,15.5,2000,192.7325492,2.0964,0.12169,2.27205,0.95,0,0.0704,1.54563,0.09578,1.71176,0.28015,0.35018,0.54629,0.48718,0.53858,0.3498,1.08487,0.50355,0.49645,0.95,0.538,0.35,50.92519935,24.7636075,11.2246651,0.890075286,1.019877998,0.968900738,25.25585844,24.47041988,0.890075286,0.5359,0.83,36.54,0.1625,24.2277075,0.060075286,14.38519935,11.0621651,0.021640627,0.932505388,0.717522964,0.014477047,03.11.2023 13:48,A-3,2.66E-07,1.4,1.4,5.53,5.34,3.77,3.31,1.57,2.032786885,1.406558059,4.123441941,3.307213115,1.216558059,1.064175868,0.326482773,D18CL_323001,BTP-4F-12 (Y12)_321125,CF,Jonas_DonorAcceptor-NoWDonorWH2-AddInt-NewPTQ10BTP4F12-NoBG-ZnOCorr_D18CL:BTP-4F-12 (Y12),Jonas_DonorAcceptor-NoWDonorWH2-AddInt-NewPTQ10BTP4F12-NoBG-ZnOCorr,0.107022771,03.11.2023 10:43,25610_192635_OD_x3y1,x3y1,0.005638531,1.4,1.4,5,1,0,0,0,0,1,1,0,0,0,0,122,2.105065856,0.122364284,2.284287359,0.779256054,1.52E-19,0.073122835,1.517162268,0.099524482,1.698929932,0.292766315,0.354755783,0.570894314,0.487179487,0.545614394,0.349804941,1.116508709,0.511320969,0.488679031,0.00867,0.00067,0.01224,-0.17074,0,0.00272,-0.02847,0.00375,-0.01283,0.01262,0.00457,0.02461,0,0.00703,0,0.03164,0.00777
25610,D18CL_323001,D18CL,BTP-4F-12 (Y12)_321125,Y12,D18CL-Y12,25610_A-2,CF,0,15.5,2000,200.6629243,2.0966,0.12155,2.27191,0.95,0,0.07095,1.5454,0.09609,1.71161,0.29074,0.36469,0.56694,0.48718,0.5609,0.3498,1.12783,0.50268,0.49732,0.95,0.538,0.35,49.05253792,25.0278333,10.90810542,0.888514645,1.00787489,0.968900738,25.22492474,24.4404482,0.888514645,0.0044,0.2811,25.02,0.0003,25.0234333,0.607414645,24.03253792,10.90780542,0.000175804,0.3163707,0.510065352,2.75E-05,03.11.2023 13:48,A-2,5.25E-07,1,1.4,5.53,5.34,3.77,3.31,1.57,2.032786885,1.406558059,4.123441941,3.307213115,1.216558059,1.062309963,0.328043414,D18CL_323001,BTP-4F-12 (Y12)_321125,CF,Jonas_DonorAcceptor-NoWDonorWH2-AddInt-NewPTQ10BTP4F12-NoBG-ZnOCorr_D18CL:BTP-4F-12 (Y12),Jonas_DonorAcceptor-NoWDonorWH2-AddInt-NewPTQ10BTP4F12-NoBG-ZnOCorr,0.093850603,03.11.2023 10:43,25610_192635_OD_x2y1,x2y1,0.005176896,1,1.4,5,1,0,0,0,0,1,1,0,0,0,0,122,2.104711336,0.1223978,2.284047103,0.783040386,7.61E-20,0.073108543,1.517366109,0.099485521,1.698996544,0.29311136,0.35550901,0.571567153,0.487179487,0.546772857,0.349804941,1.11834001,0.511085697,0.488914303,0.00812,0.00085,0.01213,-0.16696,0,0.00216,-0.02803,0.00339,-0.01262,0.00237,-0.00918,0.00463,0,-0.01412,0,-0.00949,0.00841
25611,D18CL_323001,D18CL,BTP-4F-12 (Y12)_321125,Y12,D18CL-Y12,25611_A-1,CF,0,11.5,2000,116.5218704,2.09843,0.12339,2.27357,0.93612,0.03128,0.07181,1.54384,0.0973,1.71015,0.16574,0.2155,0.32319,0.48718,0.33144,0.3498,0.65463,0.4937,0.5063,0.95,0.538,0.35,64.07587115,25.21062706,14.53426193,0.899735415,1.21813293,0.968900738,30.70989502,29.75483995,0.899735415,19.7129,0.8453,52.88,8.8119,5.49772706,0.054435415,11.19587115,5.72236193,0.781928191,0.939498419,0.825271651,0.606284656,03.11.2023 13:51,A-1,4.29E-06,0.6,1.4,5.53,5.34,3.77,3.31,1.57,2.032786885,1.406558059,4.123441941,3.307213115,1.216558059,1.075725539,0.316822644,D18CL_323001,BTP-4F-12 (Y12)_321125,CF,Jonas_DonorAcceptor-NoWDonorWH2-AddInt-NewPTQ10BTP4F12-NoBG-ZnOCorr_D18CL:BTP-4F-12 (Y12),Jonas_DonorAcceptor-NoWDonorWH2-AddInt-NewPTQ10BTP4F12-NoBG-ZnOCorr,0.028519347,03.11.2023 10:48,25611_192640_OD_x1y1,x1y1,0.007290576,0.6,1.4,5,1,0,0,0,0,1,1,0,0,0,0,123,2.105617242,0.123190271,2.284257514,0.845548584,0.021543028,0.073162546,1.517640273,0.099683334,1.698713327,0.172351422,0.211949692,0.336085273,0.487179487,0.325978626,0.349804941,0.662063899,0.507632683,0.492367317,0.00718,-0.0002,0.01069,-0.09058,-0.00973,0.00136,-0.0262,0.00238,-0.01144,0.00661,-0.00355,0.01289,0,-0.00546,0,0.00744,0.01393
25611,D18CL_323001,D18CL,BTP-4F-12 (Y12)_321125,Y12,D18CL-Y12,25611_B-3,CF,0,11.5,2000,120.5460332,2.09862,0.1229,2.27327,0.94865,0.02763,0.07099,1.54462,0.09664,1.71057,0.17289,0.22127,0.33714,0.48718,0.34032,0.3498,0.67746,0.49766,0.50234,0.95,0.538,0.35,63.88413277,24.75979527,14.2107504,0.898414926,1.200524133,0.968900738,29.72473174,28.80031452,0.898414926,21.2764,0.8472,53.19,9.5869,3.48339527,0.051214926,10.69413277,4.6238504,0.859312436,0.942994128,0.832601112,0.674623066,03.11.2023 13:51,B-3,2.05E-06,1.4,0.6,5.53,5.34,3.77,3.31,1.57,2.032786885,1.406558059,4.123441941,3.307213115,1.216558059,1.074146759,0.318143133,D18CL_323001,BTP-4F-12 (Y12)_321125,CF,Jonas_DonorAcceptor-NoWDonorWH2-AddInt-NewPTQ10BTP4F12-NoBG-ZnOCorr_D18CL:BTP-4F-12 (Y12),Jonas_DonorAcceptor-NoWDonorWH2-AddInt-NewPTQ10BTP4F12-NoBG-ZnOCorr,0.033950773,03.11.2023 10:48,25611_192640_OD_x3y2,x3y2,0.006934692,1.4,0.6,5,1,0,0,0,0,1,1,0,0,0,0,123,2.104924884,0.123635444,2.284074224,0.843048118,0.02334544,0.07303906,1.518093431,0.099688855,1.698547562,0.168896646,0.208762151,0.32934846,0.487179487,0.321076188,0.349804941,0.650424648,0.506359132,0.493640868,0.0063,0.00074,0.01081,-0.1056,-0.00428,0.00204,-0.02653,0.00305,-0.01202,-0.004,-0.01251,-0.00779,0,-0.01924,0,-0.02704,0.0087
25611,D18CL_323001,D18CL,BTP-4F-12 (Y12)_321125,Y12,D18CL-Y12,25611_A-2,CF,0,11.5,2000,119.6639337,2.09887,0.12296,2.27364,0.95,0.02914,0.07049,1.54599,0.09651,1.71096,0.17088,0.22035,0.33321,0.48718,0.3389,0.3498,0.67211,0.49577,0.50423,0.95,0.538,0.35,63.02906363,24.94668325,14.15162046,0.900020713,1.204451766,0.968900738,30.04707669,29.11263479,0.900020713,20.6273,0.8443,52.1,9.0725,4.31938325,0.055720713,10.92906363,5.07912046,0.82685541,0.938089522,0.826602792,0.64109266,03.11.2023 13:51,A-2,2.81E-06,1,1.4,5.53,5.34,3.77,3.31,1.57,2.032786885,1.406558059,4.123441941,3.307213115,1.216558059,1.076066642,0.316537346,D18CL_323001,BTP-4F-12 (Y12)_321125,CF,Jonas_DonorAcceptor-NoWDonorWH2-AddInt-NewPTQ10BTP4F12-NoBG-ZnOCorr_D18CL:BTP-4F-12 (Y12),Jonas_DonorAcceptor-NoWDonorWH2-AddInt-NewPTQ10BTP4F12-NoBG-ZnOCorr,0.031999026,03.11.2023 10:48,25611_192640_OD_x2y1,x2y1,0.007118301,1,1.4,5,1,0,0,0,0,1,1,0,0,0,0,123,2.105362402,0.123161906,2.283939423,0.850717069,0.021573842,0.072971505,1.517951128,0.099625203,1.698770382,0.172468887,0.212337295,0.336314329,0.487179487,0.32657476,0.349804941,0.66288909,0.50734666,0.49265334,0.00649,0.0002,0.0103,-0.09928,-0.00757,0.00248,-0.02804,0.00312,-0.01219,0.00159,-0.00801,0.0031,0,-0.01232,0,-0.00922,0.01158
25611,D18CL_323001,D18CL,BTP-4F-12 (Y12)_321125,Y12,D18CL-Y12,25611_B-1,CF,0,11.5,2000,119.5004538,2.0985,0.12318,2.2734,0.94464,0.0291,0.07135,1.54489,0.09687,1.71077,0.17054,0.2203,0.33254,0.48718,0.33882,0.3498,0.67136,0.49533,0.50467,0.95,0.538,0.35,63.09553782,24.84121445,14.07027894,0.897700024,1.205060363,0.968900738,29.9351629,29.00420143,0.897700024,20.0891,0.8443,51.82,8.7886,4.75211445,0.053400024,11.27553782,5.28167894,0.808700397,0.940514623,0.821294212,0.62462159,03.11.2023 13:51,B-1,3.94E-06,0.6,0.6,5.53,5.34,3.77,3.31,1.57,2.032786885,1.406558059,4.123441941,3.307213115,1.216558059,1.073292021,0.318858035,D18CL_323001,BTP-4F-12 (Y12)_321125,CF,Jonas_DonorAcceptor-NoWDonorWH2-AddInt-NewPTQ10BTP4F12-NoBG-ZnOCorr_D18CL:BTP-4F-12 (Y12),Jonas_DonorAcceptor-NoWDonorWH2-AddInt-NewPTQ10BTP4F12-NoBG-ZnOCorr,0.031773664,03.11.2023 10:48,25611_192640_OD_x1y2,x1y2,0.007099182,0.6,0.6,5,1,0,0,0,0,1,1,0,0,0,0,123,2.105204192,0.122768217,2.282947141,0.865078365,0.021064153,0.07335825,1.518284845,0.099731487,1.69943112,0.17186344,0.212071319,0.335133709,0.487179487,0.326165688,0.349804941,0.661299397,0.506780605,0.493219395,0.0067,-0.00041,0.00955,-0.07956,-0.00804,0.00201,-0.0266,0.00286,-0.01133,0.00133,-0.00823,0.00259,0,-0.01265,0,-0.01006,0.01145
25612,D18CL_323001,D18CL,BTP-4F-12 (Y12)_321125,Y12,D18CL-Y12,25612_A-2,CF,0,11.5,1000,164.9832919,2.09649,0.12322,2.27307,0.95,0,0.0696,1.54544,0.09511,1.71159,0.24194,0.29937,0.47178,0.48718,0.46044,0.3498,0.93221,0.50608,0.49392,0.95,0.538,0.35,54.15392183,24.84243333,11.99082861,0.89130255,1.069690919,0.968900738,26.57372535,25.74730211,0.89130255,21.7067,0.8463,45.87,8.4267,3.13573333,0.04500255,8.28392183,3.56412861,0.873775113,0.949509232,0.847030066,0.702762109,03.11.2023 13:53,A-2,1.58E-06,1,1.4,5.53,5.34,3.77,3.31,1.57,2.032786885,1.406558059,4.123441941,3.307213115,1.216558059,1.065643188,0.325255509,D18CL_323001,BTP-4F-12 (Y12)_321125,CF,Jonas_DonorAcceptor-NoWDonorWH2-AddInt-NewPTQ10BTP4F12-NoBG-ZnOCorr_D18CL:BTP-4F-12 (Y12),Jonas_DonorAcceptor-NoWDonorWH2-AddInt-NewPTQ10BTP4F12-NoBG-ZnOCorr,0.112374061,03.11.2023 10:54,25612_192648_OD_x2y1,x2y1,0.00659642,1,1.4,5,1,0,0,0,0,1,1,0,0,0,0,124,2.100806652,0.1217171,2.279251475,0.861796736,2.05E-25,0.0710249,1.521632137,0.098231144,1.700114289,0.260174521,0.316986829,0.507340315,0.487179487,0.487525742,0.349804941,0.994866057,0.509956261,0.490043739,0.00432,-0.0015,0.00618,-0.0882,0,0.00142,-0.02381,0.00312,-0.01148,0.01824,0.01761,0.03556,0,0.02709,0,0.06265,0.00387
25612,D18CL_323001,D18CL,BTP-4F-12 (Y12)_321125,Y12,D18CL-Y12,25612_A-1,CF,0,11.5,1000,182.4277209,2.09645,0.12186,2.27208,0.95,0,0.06941,1.54664,0.0951,1.71207,0.26632,0.33116,0.51932,0.48718,0.50933,0.3498,1.02865,0.50486,0.49514,0.95,0.538,0.35,52.87844801,25.41606416,11.99010519,0.892146128,1.0369957,0.968900738,26.35634923,25.53668623,0.892146128,22.2442,0.8459,45.18,8.5,3.17186416,0.046246128,7.69844801,3.49010519,0.875202386,0.948163057,0.854412368,0.708917884,03.11.2023 13:53,A-1,7.39E-06,0.6,1.4,5.53,5.34,3.77,3.31,1.57,2.032786885,1.406558059,4.123441941,3.307213115,1.216558059,1.066651771,0.324411931,D18CL_323001,BTP-4F-12 (Y12)_321125,CF,Jonas_DonorAcceptor-NoWDonorWH2-AddInt-NewPTQ10BTP4F12-NoBG-ZnOCorr_D18CL:BTP-4F-12 (Y12),Jonas_DonorAcceptor-NoWDonorWH2-AddInt-NewPTQ10BTP4F12-NoBG-ZnOCorr,0.112985741,03.11.2023 10:54,25612_192648_OD_x1y1,x1y1,0.006180838,0.6,1.4,5,1,0,0,0,0,1,1,0,0,0,0,124,2.101195875,0.12176601,2.279768809,0.853961999,3.07E-25,0.071062975,1.521615358,0.098379515,1.700300301,0.261579881,0.318086356,0.510080768,0.487179487,0.489216816,0.349804941,0.999297584,0.510439309,0.489560691,0.00475,-0.0001,0.00768,-0.09604,0,0.00166,-0.02503,0.00328,-0.01177,-0.00474,-0.01308,-0.00924,0,-0.02011,0,-0.02935,0.00558
25612,D18CL_323001,D18CL,BTP-4F-12 (Y12)_321125,Y12,D18CL-Y12,25612_B-2,CF,0,11.5,1000,183.2882538,2.09643,0.12194,2.27184,0.95,0,0.07,1.5458,0.09539,1.71185,0.26762,0.33248,0.52185,0.48718,0.51136,0.3498,1.03321,0.50508,0.49492,0.95,0.538,0.35,51.77429149,24.64803243,11.32777502,0.887663156,1.035164192,0.968900738,25.51476056,24.72127035,0.887663156,22.1581,0.8464,44.54,8.3533,2.48993243,0.041263156,7.23429149,2.97447502,0.898980479,0.953514849,0.860272516,0.737417541,03.11.2023 13:53,B-2,2.43E-06,1,0.6,5.53,5.34,3.77,3.31,1.57,2.032786885,1.406558059,4.123441941,3.307213115,1.216558059,1.061291921,0.328894903,D18CL_323001,BTP-4F-12 (Y12)_321125,CF,Jonas_DonorAcceptor-NoWDonorWH2-AddInt-NewPTQ10BTP4F12-NoBG-ZnOCorr_D18CL:BTP-4F-12 (Y12),Jonas_DonorAcceptor-NoWDonorWH2-AddInt-NewPTQ10BTP4F12-NoBG-ZnOCorr,0.112134699,03.11.2023 10:54,25612_192648_OD_x2y2,x2y2,0.006159148,1,0.6,5,1,0,0,0,0,1,1,0,0,0,0,124,2.08938632,0.12312533,2.276422142,0.910108083,1.57E-17,0.076667938,1.517215661,0.100757436,1.707849653,0.231352158,0.310631163,0.451136708,0.487179487,0.477750728,0.349804941,0.928887436,0.482556091,0.517443909,-0.00705,0.00119,0.00459,-0.03989,0,0.00666,-0.02859,0.00537,-0.004,-0.03626,-0.02185,-0.07072,0,-0.03361,0,-0.10432,-0.02252
25613,D18CL_323001,D18CL,BTP-4F-12 (Y12)_321125,Y12,D18CL-Y12,25613_A-2,CF,2,11.5,1000,155.9303899,2.10545,0.10609,2.28606,0.85496,0,0.07025,1.52383,0.09793,1.69997,0.26374,0.2862,0.44836,0.41176,0.44017,0.3498,0.88853,0.50461,0.49539,0.7,0.538,0.35,57.54494539,24.63533609,12.3602318,0.871888484,1.095664194,0.968900738,26.99205567,26.15262267,0.871888484,21.8728,0.8392,46.79,8.5886,2.76253609,0.032688484,10.75494539,3.7716318,0.887862862,0.962508412,0.813103561,0.694857519,03.11.2023 13:56,A-2,3.65E-06,1,1.4,5.53,5.34,3.77,3.31,1.57,2.032786885,1.406558059,4.123441941,3.307213115,1.216558059,1.04243169,0.344669575,D18CL_323001,BTP-4F-12 (Y12)_321125,CF,Jonas_DonorAcceptor-NoWDonorWH2-AddInt-NewPTQ10BTP4F12-NoBG-ZnOCorr_D18CL:BTP-4F-12 (Y12),Jonas_DonorAcceptor-NoWDonorWH2-AddInt-NewPTQ10BTP4F12-NoBG-ZnOCorr,0.125910459,03.11.2023 11:00,25613_192659_OD_x2y1,x2y1,0.006140164,1,1.4,5,1,0,0,0,0,1,1,0,0,0,0,125,2.102054796,0.105228549,2.284310192,0.901907343,9.98E-21,0.073401429,1.521275424,0.099941819,1.702791774,0.293273244,0.31744278,0.498564516,0.411764706,0.488226996,0.349804941,0.986791511,0.505379432,0.494620568,-0.00339,-0.00086,-0.00175,0.04695,0,0.00315,-0.00255,0.00201,0.00282,0.02953,0.03125,0.0502,0,0.04806,0,0.09826,0.00077
25613,D18CL_323001,D18CL,BTP-4F-12 (Y12)_321125,Y12,D18CL-Y12,25613_B-2,CF,2,11.5,1000,188.485798,2.10458,0.10571,2.28541,0.85104,0,0.07091,1.52304,0.09826,1.6997,0.31851,0.3448,0.54147,0.41176,0.5303,0.3498,1.07178,0.50521,0.49479,0.7,0.538,0.35,51.46410148,24.61885863,11.00461885,0.868565742,1.029702639,0.968900738,25.35010369,24.56173418,0.868565742,20.3264,0.8366,41.76,7.1009,4.29245863,0.031965742,9.70410148,3.90371885,0.825643475,0.963197096,0.811439407,0.64526542,03.11.2023 13:56,B-2,3.11E-06,1,0.6,5.53,5.34,3.77,3.31,1.57,2.032786885,1.406558059,4.123441941,3.307213115,1.216558059,1.038459013,0.347992317,D18CL_323001,BTP-4F-12 (Y12)_321125,CF,Jonas_DonorAcceptor-NoWDonorWH2-AddInt-NewPTQ10BTP4F12-NoBG-ZnOCorr_D18CL:BTP-4F-12 (Y12),Jonas_DonorAcceptor-NoWDonorWH2-AddInt-NewPTQ10BTP4F12-NoBG-ZnOCorr,0.140639154,03.11.2023 11:00,25613_192659_OD_x2y2,x2y2,0.006195818,1,0.6,5,1,0,0,0,0,1,1,0,0,0,0,125,2.10504833,0.105852092,2.286401058,0.849081697,2.10E-24,0.072385597,1.520420401,0.099478869,1.700364651,0.321697291,0.342664861,0.546885395,0.411764706,0.527018556,0.349804941,1.073903951,0.509256084,0.490743916,0.00047,0.00014,0.00099,-0.00195,0,0.00148,-0.00262,0.00122,0.00067,0.00318,-0.00214,0.00541,0,-0.00328,0,0.00213,0.00405
25614,D18CL_323001,D18CL,BTP-4F-12 (Y12)_321125,Y12,D18CL-Y12,25614_A-3,CF,0,11.5,3000,93.58462151,2.09579,0.1245,2.26911,0.8968,0.04206,0.07453,1.53837,0.10067,1.70663,0.12817,0.17907,0.24993,0.48718,0.2754,0.3498,0.52533,0.47575,0.52425,0.95,0.538,0.35,65.36217902,26.34011454,15.54640782,0.902996101,1.347009821,0.968900738,35.48039298,34.37697895,0.902996101,19.6423,0.849,56.59,9.437,6.69781454,0.053996101,8.77217902,6.10940782,0.745718094,0.940203395,0.865791209,0.607021256,03.11.2023 13:58,A-3,2.08E-06,1.4,1.4,5.53,5.34,3.77,3.31,1.57,2.032786885,1.406558059,4.123441941,3.307213115,1.216558059,1.079624022,0.313561958,D18CL_323001,BTP-4F-12 (Y12)_321125,CF,Jonas_DonorAcceptor-NoWDonorWH2-AddInt-NewPTQ10BTP4F12-NoBG-ZnOCorr_D18CL:BTP-4F-12 (Y12),Jonas_DonorAcceptor-NoWDonorWH2-AddInt-NewPTQ10BTP4F12-NoBG-ZnOCorr,0.021196503,03.11.2023 11:06,25614_192668_OD_x3y1,x3y1,0.006665051,1.4,1.4,5,1,0,0,0,0,1,1,0,0,0,0,126,2.103048897,0.124573698,2.280030962,0.833133302,0.036296508,0.075571518,1.512051581,0.102837219,1.696199897,0.127932837,0.171393425,0.249469033,0.487179487,0.263603087,0.349804941,0.51307212,0.486226055,0.513773945,0.00726,0.00008,0.01092,-0.06367,-0.00577,0.00104,-0.02632,0.00217,-0.01043,-0.00023,-0.00767,-0.00046,0,-0.0118,0,-0.01226,0.01048
25614,D18CL_323001,D18CL,BTP-4F-12 (Y12)_321125,Y12,D18CL-Y12,25614_A-1,CF,0,11.5,3000,97.42427033,2.0967,0.12412,2.27074,0.90209,0.04109,0.0743,1.53982,0.10021,1.70752,0.13569,0.18381,0.2646,0.48718,0.2827,0.3498,0.54731,0.48346,0.51654,0.95,0.538,0.35,65.15944944,26.25488763,15.44520478,0.902830248,1.319579154,0.968900738,34.6454024,33.56795596,0.902830248,21.1233,0.8524,56.05,10.0926,5.13158763,0.050430248,9.10944944,5.35260478,0.80454734,0.944142049,0.860197569,0.653445528,03.11.2023 13:58,A-1,3.26E-06,0.6,1.4,5.53,5.34,3.77,3.31,1.57,2.032786885,1.406558059,4.123441941,3.307213115,1.216558059,1.079425728,0.313727811,D18CL_323001,BTP-4F-12 (Y12)_321125,CF,Jonas_DonorAcceptor-NoWDonorWH2-AddInt-NewPTQ10BTP4F12-NoBG-ZnOCorr_D18CL:BTP-4F-12 (Y12),Jonas_DonorAcceptor-NoWDonorWH2-AddInt-NewPTQ10BTP4F12-NoBG-ZnOCorr,0.020998061,03.11.2023 11:06,25614_192668_OD_x1y1,x1y1,0.006852262,0.6,1.4,5,1,0,0,0,0,1,1,0,0,0,0,126,2.102435195,0.124404884,2.279251545,0.844189583,0.036307028,0.075719888,1.512017535,0.102999359,1.696168784,0.126097656,0.170160844,0.24589043,0.487179487,0.261707377,0.349804941,0.507597807,0.484419803,0.515580197,0.00574,0.00029,0.00851,-0.0579,-0.00478,0.00142,-0.0278,0.00279,-0.01135,-0.0096,-0.01365,-0.01871,0,-0.021,0,-0.03971,0.00096
25614,D18CL_323001,D18CL,BTP-4F-12 (Y12)_321125,Y12,D18CL-Y12,25614_B-3,CF,0,11.5,3000,92.70225579,2.09571,0.12438,2.26898,0.90069,0.04188,0.07457,1.53793,0.1007,1.70631,0.12669,0.17763,0.24705,0.48718,0.27319,0.3498,0.52024,0.47488,0.52512,0.95,0.538,0.35,65.1777302,26.15746873,15.37961584,0.902091396,1.353269992,0.968900738,35.39811751,34.29726219,0.902091396,20.0683,0.8493,56.7,9.6635,6.08916873,0.052791396,8.4777302,5.71611584,0.767211086,0.941478883,0.869929036,0.628331689,03.11.2023 13:58,B-3,7.77E-06,1.4,0.6,5.53,5.34,3.77,3.31,1.57,2.032786885,1.406558059,4.123441941,3.307213115,1.216558059,1.078542355,0.314466663,D18CL_323001,BTP-4F-12 (Y12)_321125,CF,Jonas_DonorAcceptor-NoWDonorWH2-AddInt-NewPTQ10BTP4F12-NoBG-ZnOCorr_D18CL:BTP-4F-12 (Y12),Jonas_DonorAcceptor-NoWDonorWH2-AddInt-NewPTQ10BTP4F12-NoBG-ZnOCorr,0.020816207,03.11.2023 11:06,25614_192668_OD_x3y2,x3y2,0.006574988,1.4,0.6,5,1,0,0,0,0,1,1,0,0,0,0,126,2.102221648,0.124529782,2.278865247,0.842503569,0.037423947,0.075530239,1.510973574,0.103242059,1.695391307,0.122325481,0.166980354,0.238534687,0.487179487,0.256815785,0.349804941,0.495350472,0.48154731,0.51845269,0.00651,0.00015,0.00989,-0.05819,-0.00445,0.00096,-0.02696,0.00254,-0.01091,-0.00437,-0.01065,-0.00851,0,-0.01637,0,-0.02489,0.00667
25614,D18CL_323001,D18CL,BTP-4F-12 (Y12)_321125,Y12,D18CL-Y12,25614_A-2,CF,0,11.5,3000,96.59409038,2.09629,0.12421,2.26966,0.91031,0.04173,0.07413,1.53943,0.10021,1.70725,0.13242,0.18408,0.25823,0.48718,0.28312,0.3498,0.54135,0.47701,0.52299,0.95,0.538,0.35,64.33378981,26.43011818,15.34650171,0.902549752,1.326898169,0.968900738,35.07007542,33.97942197,0.902549752,19.6442,0.8487,55.93,9.3238,6.78591818,0.053849752,8.40378981,6.02270171,0.743250555,0.940335974,0.86937207,0.607552143,03.11.2023 13:58,A-2,2.34E-06,1,1.4,5.53,5.34,3.77,3.31,1.57,2.032786885,1.406558059,4.123441941,3.307213115,1.216558059,1.079090366,0.314008307,D18CL_323001,BTP-4F-12 (Y12)_321125,CF,Jonas_DonorAcceptor-NoWDonorWH2-AddInt-NewPTQ10BTP4F12-NoBG-ZnOCorr_D18CL:BTP-4F-12 (Y12),Jonas_DonorAcceptor-NoWDonorWH2-AddInt-NewPTQ10BTP4F12-NoBG-ZnOCorr,0.021629285,03.11.2023 11:06,25614_192668_OD_x2y1,x2y1,0.006921158,1,1.4,5,1,0,0,0,0,1,1,0,0,0,0,126,2.102742046,0.124489291,2.279641253,0.838661443,0.036301768,0.075645703,1.512034558,0.102918289,1.69618434,0.127015247,0.170777134,0.247679731,0.487179487,0.262655232,0.349804941,0.510334964,0.485322929,0.514677071,0.00645,0.00028,0.00998,-0.07164,-0.00543,0.00152,-0.02739,0.00271,-0.01106,-0.00541,-0.01331,-0.01055,0,-0.02047,0,-0.03101,0.00832
25615,D18CL_323001,D18CL,BTP-4F-12 (Y12)_321125,Y12,D18CL-Y12,25615_A-1,CF,2,11.5,3000,99.39428361,2.10438,0.10664,2.28145,0.85234,0.03508,0.07376,1.51873,0.10188,1.69711,0.16198,0.18683,0.27536,0.41176,0.28735,0.3498,0.56271,0.48935,0.51065,0.7,0.538,0.35,63.17058234,26.67671347,14.81934336,0.879390473,1.315423982,0.968900738,35.09118867,33.99987861,0.879390473,18.4855,0.847,54.92,8.6,8.19121347,0.032390473,8.25058234,6.21934336,0.692945179,0.963167132,0.869392017,0.580322609,03.11.2023 14:01,A-1,5.78E-06,0.6,1.4,5.53,5.34,3.77,3.31,1.57,2.032786885,1.406558059,4.123441941,3.307213115,1.216558059,1.051401084,0.337167586,D18CL_323001,BTP-4F-12 (Y12)_321125,CF,Jonas_DonorAcceptor-NoWDonorWH2-AddInt-NewPTQ10BTP4F12-NoBG-ZnOCorr_D18CL:BTP-4F-12 (Y12),Jonas_DonorAcceptor-NoWDonorWH2-AddInt-NewPTQ10BTP4F12-NoBG-ZnOCorr,0.038928803,03.11.2023 11:11,25615_192721_OD_x1y1,x1y1,0.007071034,0.6,1.4,5,1,0,0,0,0,1,1,0,0,0,0,127,2.105403091,0.108082486,2.285303785,0.823103192,0.037336437,0.075659507,1.510980297,0.103461499,1.695050759,0.143102317,0.167981073,0.243273939,0.411764706,0.258354891,0.349804941,0.50162883,0.484968017,0.515031983,0.00102,0.00144,0.00385,-0.02924,0.00225,0.00189,-0.00774,0.00158,-0.00206,-0.01887,-0.01885,-0.03209,0,-0.02899,0,-0.06108,-0.00438
25615,D18CL_323001,D18CL,BTP-4F-12 (Y12)_321125,Y12,D18CL-Y12,25615_B-1,CF,2,11.5,3000,92.62850343,2.10294,0.10786,2.28347,0.79784,0.03734,0.07442,1.51521,0.10307,1.69549,0.14759,0.17954,0.25091,0.41176,0.27613,0.3498,0.52704,0.47607,0.52393,0.7,0.538,0.35,63.10958752,26.35404816,14.59552983,0.877560745,1.365369278,0.968900738,35.9830077,34.86396272,0.877560745,19.006,0.8481,56.97,9.1829,7.34804816,0.029460745,6.13958752,5.41262983,0.721179528,0.966428825,0.902715455,0.629158387,03.11.2023 14:01,B-1,7.81E-06,0.6,0.6,5.53,5.34,3.77,3.31,1.57,2.032786885,1.406558059,4.123441941,3.307213115,1.216558059,1.049213457,0.338997314,D18CL_323001,BTP-4F-12 (Y12)_321125,CF,Jonas_DonorAcceptor-NoWDonorWH2-AddInt-NewPTQ10BTP4F12-NoBG-ZnOCorr_D18CL:BTP-4F-12 (Y12),Jonas_DonorAcceptor-NoWDonorWH2-AddInt-NewPTQ10BTP4F12-NoBG-ZnOCorr,0.029802676,03.11.2023 11:11,25615_192721_OD_x1y2,x1y2,0.006332838,0.6,0.6,5,1,0,0,0,0,1,1,0,0,0,0,127,2.104844988,0.107962855,2.284505902,0.829367406,0.037534353,0.075752943,1.510671419,0.103774128,1.694991352,0.13878272,0.164936967,0.235930624,0.411764706,0.253673055,0.349804941,0.489603679,0.481880824,0.518119176,0.0019,0.0001,0.00104,0.03153,0.00019,0.00133,-0.00454,0.0007,-0.0005,-0.00881,-0.0146,-0.01498,0,-0.02246,0,-0.03744,0.00581
25615,D18CL_323001,D18CL,BTP-4F-12 (Y12)_321125,Y12,D18CL-Y12,25615_A-3,CF,2,11.5,3000,93.61683825,2.10316,0.10759,2.28299,0.80833,0.03678,0.07432,1.5157,0.10289,1.69578,0.14962,0.18061,0.25435,0.41176,0.27777,0.3498,0.53213,0.47799,0.52201,0.7,0.538,0.35,63.21486289,26.23418339,14.5645028,0.878231303,1.357542494,0.968900738,35.61401875,34.50644906,0.878231303,18.9728,0.8466,56.61,9.0938,7.26138339,0.031631303,6.60486289,5.4707028,0.723209094,0.963982947,0.895517247,0.624381081,03.11.2023 14:01,A-3,4.00E-06,1.4,1.4,5.53,5.34,3.77,3.31,1.57,2.032786885,1.406558059,4.123441941,3.307213115,1.216558059,1.050015178,0.338326756,D18CL_323001,BTP-4F-12 (Y12)_321125,CF,Jonas_DonorAcceptor-NoWDonorWH2-AddInt-NewPTQ10BTP4F12-NoBG-ZnOCorr_D18CL:BTP-4F-12 (Y12),Jonas_DonorAcceptor-NoWDonorWH2-AddInt-NewPTQ10BTP4F12-NoBG-ZnOCorr,0.031592297,03.11.2023 11:11,25615_192721_OD_x3y1,x3y1,0.006435379,1.4,1.4,5,1,0,0,0,0,1,1,0,0,0,0,127,2.105957554,0.10797227,2.28609692,0.825220161,0.037102692,0.075424004,1.511489512,0.103212972,1.695193733,0.146986882,0.170908895,0.2498777,0.411764706,0.26285788,0.349804941,0.51273558,0.487342228,0.512657772,0.0028,0.00038,0.00311,0.01689,0.00032,0.00111,-0.00421,0.00032,-0.00058,-0.00263,-0.0097,-0.00447,0,-0.01492,0,-0.01939,0.00935
25615,D18CL_323001,D18CL,BTP-4F-12 (Y12)_321125,Y12,D18CL-Y12,25615_A-2,CF,2,11.5,3000,94.74921647,2.10331,0.1075,2.28326,0.80944,0.03685,0.07424,1.51598,0.1027,1.69595,0.15159,0.18247,0.2577,0.41176,0.28064,0.3498,0.53834,0.47869,0.52131,0.7,0.538,0.35,62.56902869,26.45380875,14.53410805,0.878093499,1.349693652,0.968900738,35.70453774,34.59415298,0.878093499,17.9745,0.8439,55.31,8.3904,8.47930875,0.034193499,7.25902869,6.14370805,0.679467375,0.961059387,0.883983676,0.577290328,03.11.2023 14:01,A-2,4.63E-06,1,1.4,5.53,5.34,3.77,3.31,1.57,2.032786885,1.406558059,4.123441941,3.307213115,1.216558059,1.049850419,0.33846456,D18CL_323001,BTP-4F-12 (Y12)_321125,CF,Jonas_DonorAcceptor-NoWDonorWH2-AddInt-NewPTQ10BTP4F12-NoBG-ZnOCorr_D18CL:BTP-4F-12 (Y12),Jonas_DonorAcceptor-NoWDonorWH2-AddInt-NewPTQ10BTP4F12-NoBG-ZnOCorr,0.032322813,03.11.2023 11:11,25615_192721_OD_x2y1,x2y1,0.006564966,1,1.4,5,1,0,0,0,0,1,1,0,0,0,0,127,2.105680323,0.108027378,2.285700353,0.824161676,0.037219564,0.075541755,1.511234905,0.103337236,1.695122246,0.1450446,0.169444984,0.246575819,0.411764706,0.260606385,0.349804941,0.507182205,0.486155123,0.513844877,0.00237,0.00053,0.00244,0.01472,0.00037,0.0013,-0.00475,0.00064,-0.00083,-0.00654,-0.01303,-0.01112,0,-0.02004,0,-0.03116,0.00747
25616,D18CL_323001,D18CL,BTP-4F-12 (Y12)_321125,Y12,D18CL-Y12,25616_A-1,CF,1,11.5,2000,118.6162243,2.10604,0.1066,2.28636,0.85728,0.02407,0.0715,1.52244,0.0993,1.69892,0.19633,0.22043,0.33375,0.41176,0.33902,0.3498,0.67278,0.49608,0.50392,0.7,0.538,0.35,63.42948568,25.48007547,14.17983164,0.877362715,1.217204364,0.968900738,31.01445905,30.04993227,0.877362715,21.984,0.8482,53.95,10.0589,3.49607547,0.029162715,9.47948568,4.12093164,0.862791793,0.966760936,0.850550803,0.709380778,03.11.2023 14:03,A-1,4.99E-06,0.6,1.4,5.53,5.34,3.77,3.31,1.57,2.032786885,1.406558059,4.123441941,3.307213115,1.216558059,1.048976692,0.339195344,D18CL_323001,BTP-4F-12 (Y12)_321125,CF,Jonas_DonorAcceptor-NoWDonorWH2-AddInt-NewPTQ10BTP4F12-NoBG-ZnOCorr_D18CL:BTP-4F-12 (Y12),Jonas_DonorAcceptor-NoWDonorWH2-AddInt-NewPTQ10BTP4F12-NoBG-ZnOCorr,0.064471199,03.11.2023 11:17,25616_192738_OD_x1y1,x1y1,0.007129479,0.6,1.4,5,1,0,0,0,0,1,1,0,0,0,0,128,2.107138359,0.106254245,2.287719101,0.884956797,0.02417827,0.072607817,1.518441176,0.09998007,1.69847809,0.191955403,0.208217081,0.326324186,0.411764706,0.320237871,0.349804941,0.646562057,0.504706675,0.495293325,0.00109,-0.00034,0.00136,0.02767,0.0001,0.00111,-0.004,0.00068,-0.00044,-0.00437,-0.01221,-0.00743,0,-0.01878,0,-0.02622,0.00862
25616,D18CL_323001,D18CL,BTP-4F-12 (Y12)_321125,Y12,D18CL-Y12,25616_A-2,CF,1,11.5,2000,118.4005586,2.10611,0.10629,2.2862,0.8654,0.02407,0.07134,1.52217,0.09936,1.69884,0.19504,0.2204,0.33157,0.41176,0.33897,0.3498,0.67054,0.49448,0.50552,0.7,0.538,0.35,62.4028733,25.18689874,13.77240817,0.876255188,1.218436699,0.968900738,30.68864175,29.73424765,0.876255188,22.2421,0.8458,53.08,9.9859,2.94479874,0.030455188,9.3228733,3.78650817,0.883082123,0.965243928,0.850601858,0.725065644,03.11.2023 14:03,A-2,3.29E-06,1,1.4,5.53,5.34,3.77,3.31,1.57,2.032786885,1.406558059,4.123441941,3.307213115,1.216558059,1.04765253,0.340302871,D18CL_323001,BTP-4F-12 (Y12)_321125,CF,Jonas_DonorAcceptor-NoWDonorWH2-AddInt-NewPTQ10BTP4F12-NoBG-ZnOCorr_D18CL:BTP-4F-12 (Y12),Jonas_DonorAcceptor-NoWDonorWH2-AddInt-NewPTQ10BTP4F12-NoBG-ZnOCorr,0.06418729,03.11.2023 11:17,25616_192738_OD_x2y1,x2y1,0.007076204,1,1.4,5,1,0,0,0,0,1,1,0,0,0,0,128,2.107230278,0.106209729,2.287829284,0.885259048,0.023204472,0.072546298,1.518616981,0.099939706,1.698617976,0.194170061,0.209700185,0.330089104,0.411764706,0.322518884,0.349804941,0.652607988,0.505789939,0.494210061,0.00112,-0.00008,0.00163,0.01986,-0.00087,0.00121,-0.00355,0.00058,-0.00022,-0.00087,-0.0107,-0.00148,0,-0.01645,0,-0.01794,0.01131
25616,D18CL_323001,D18CL,BTP-4F-12 (Y12)_321125,Y12,D18CL-Y12,25616_B-1,CF,1,11.5,2000,117.1254682,2.10595,0.10656,2.28633,0.85585,0.02515,0.07166,1.52231,0.09945,1.69884,0.19388,0.21766,0.32959,0.41176,0.33476,0.3498,0.66435,0.49611,0.50389,0.7,0.538,0.35,61.89587352,25.28472635,13.7047732,0.875693041,1.223545495,0.968900738,30.93701303,29.97489476,0.875693041,22.4459,0.8084,45.9,8.3281,2.83882635,0.067293041,15.99587352,5.3766732,0.887725645,0.923154533,0.741568014,0.60767879,03.11.2023 14:03,B-1,1.60E-05,0.6,0.6,5.53,5.34,3.77,3.31,1.57,2.032786885,1.406558059,4.123441941,3.307213115,1.216558059,1.046980426,0.340865018,D18CL_323001,BTP-4F-12 (Y12)_321125,CF,Jonas_DonorAcceptor-NoWDonorWH2-AddInt-NewPTQ10BTP4F12-NoBG-ZnOCorr_D18CL:BTP-4F-12 (Y12),Jonas_DonorAcceptor-NoWDonorWH2-AddInt-NewPTQ10BTP4F12-NoBG-ZnOCorr,0.060692805,03.11.2023 11:17,25616_192738_OD_x1y2,x1y2,0.007133502,0.6,0.6,5,1,0,0,0,0,1,1,0,0,0,0,128,2.106949921,0.10628462,2.287432167,0.891119812,0.025498509,0.072829897,1.518815537,0.100215813,1.698711275,0.188914662,0.206074864,0.321154925,0.411764706,0.31694314,0.349804941,0.638098065,0.503300264,0.496699736,0.001,-0.00028,0.0011,0.03527,0.00035,0.00117,-0.0035,0.00077,-0.00013,-0.00496,-0.01159,-0.00844,0,-0.01782,0,-0.02625,0.00719
25616,D18CL_323001,D18CL,BTP-4F-12 (Y12)_321125,Y12,D18CL-Y12,25616_A-3,CF,1,11.5,2000,118.2205709,2.10596,0.10649,2.28625,0.85922,0.02399,0.07149,1.52224,0.09933,1.69885,0.19535,0.21984,0.33209,0.41176,0.33811,0.3498,0.6702,0.49551,0.50449,0.7,0.538,0.35,62.94069412,24.81899319,13.6936232,0.876602461,1.218987496,0.968900738,30.25404237,29.31316398,0.876602461,22.4554,0.849,54.12,10.3179,2.36359319,0.027602461,8.82069412,3.3757232,0.904766758,0.968511997,0.859857057,0.753482103,03.11.2023 14:03,A-3,2.93E-06,1.4,1.4,5.53,5.34,3.77,3.31,1.57,2.032786885,1.406558059,4.123441941,3.307213115,1.216558059,1.048067731,0.339955598,D18CL_323001,BTP-4F-12 (Y12)_321125,CF,Jonas_DonorAcceptor-NoWDonorWH2-AddInt-NewPTQ10BTP4F12-NoBG-ZnOCorr_D18CL:BTP-4F-12 (Y12),Jonas_DonorAcceptor-NoWDonorWH2-AddInt-NewPTQ10BTP4F12-NoBG-ZnOCorr,0.063699345,03.11.2023 11:17,25616_192738_OD_x3y1,x3y1,0.007078575,1.4,1.4,5,1,0,0,0,0,1,1,0,0,0,0,128,2.107322197,0.106165213,2.287939467,0.8855613,0.022230675,0.072484778,1.518792785,0.099899341,1.698757861,0.196384719,0.211183288,0.333854022,0.411764706,0.324799897,0.349804941,0.658653918,0.506873204,0.493126796,0.00136,-0.00032,0.00169,0.02634,-0.00176,0.001,-0.00345,0.00057,-0.00009,0.00104,-0.00865,0.00176,0,-0.01331,0,-0.01155,0.01136
25617,D18CL_323001,D18CL,ITIC_120057,ITIC,D18CL-ITIC,25617_A-3,CF,0,15,2000,121.0133973,2.08458,0.10642,2.26722,0.95,0.02453,0.07352,1.77864,0.06365,1.93653,0.1466,0.38923,0.28588,0.48718,0.48654,0.2,0.77242,0.37011,0.62989,0.95,0.25,0.15,51.97805524,14.20184867,7.577219924,1.026466986,1.240777201,1.163251702,17.62133005,20.49804216,1.026466986,6.2048,0.9419,37.46,2.1889,7.99704867,0.084566986,14.51805524,5.388319924,0.436900867,0.917613535,0.720688757,0.288879038,03.11.2023 16:32,A-3,1.25E-06,1.4,1.4,5.45,5.34,3.81,3.31,1.53,2.032786885,1.66442953,3.78557047,3.307213115,1.55442953,0.808406236,0.527962544,D18CL_323001,ITIC_120057,CF,Jonas_DonorAcceptor-NoWDonorWH2-AddInt-NewPTQ10BTP4F12-NoBG-ZnOCorr_D18CL:ITIC,Jonas_DonorAcceptor-NoWDonorWH2-AddInt-NewPTQ10BTP4F12-NoBG-ZnOCorr,0.187041705,03.11.2023 11:29,25617_192758_OD_x3y1,x3y1,0.012965817,1.4,1.4,5,2,0,0,0,0,1,0,1,0,0,0,129,2.088085427,0.109358689,2.271925609,0.95,0.023119063,0.074072152,1.780001119,0.062566868,1.935509784,0.159766963,0.334366574,0.311545579,0.487179487,0.417958217,0.2,0.729503796,0.427065055,0.572934945,0.00351,0.00294,0.0047,0,-0.00141,0.00055,0.00136,-0.00108,-0.00103,0.01316,-0.05487,0.02567,0,-0.06858,0,-0.04291,0.05696
25617,D18CL_323001,D18CL,ITIC_120057,ITIC,D18CL-ITIC,25617_B-2,CF,0,15,2000,126.0773923,2.08299,0.10649,2.26675,0.95,0.01824,0.07321,1.77907,0.06335,1.93628,0.15446,0.40615,0.3012,0.48718,0.50769,0.2,0.8089,0.37236,0.62764,0.95,0.25,0.15,50.7800227,14.05580867,7.323845657,1.026101815,1.225705834,1.163251702,17.22828668,20.0408338,1.026101815,5.9253,0.93,37.7,2.0776,8.13050867,0.096101815,13.0800227,5.246245657,0.421555254,0.906342808,0.742417943,0.283676104,03.11.2023 16:32,B-2,1.17E-06,1,0.6,5.45,5.34,3.81,3.31,1.53,2.032786885,1.66442953,3.78557047,3.307213115,1.55442953,0.808118641,0.528327715,D18CL_323001,ITIC_120057,CF,Jonas_DonorAcceptor-NoWDonorWH2-AddInt-NewPTQ10BTP4F12-NoBG-ZnOCorr_D18CL:ITIC,Jonas_DonorAcceptor-NoWDonorWH2-AddInt-NewPTQ10BTP4F12-NoBG-ZnOCorr,0.22753747,03.11.2023 11:29,25617_192758_OD_x2y2,x2y2,0.007681237,1,0.6,5,2,0,0,0,0,1,0,1,0,0,0,129,2.087675074,0.109594086,2.271339486,0.95,0.024574688,0.074031299,1.780276686,0.062302602,1.935794588,0.155477308,0.332987877,0.30318075,0.487179487,0.416234846,0.2,0.719415595,0.421429339,0.578570661,0.00468,0.00311,0.00459,0,0.00633,0.00082,0.00121,-0.00105,-0.00048,0.00101,-0.07316,0.00198,0,-0.09146,0,-0.08948,0.04906
25617,D18CL_323001,D18CL,ITIC_120057,ITIC,D18CL-ITIC,25617_A-1,CF,0,15,2000,130.3531821,2.0826,0.10643,2.26663,0.95,0.01332,0.07317,1.77891,0.06325,1.93601,0.16079,0.42102,0.31354,0.48718,0.52628,0.2,0.83982,0.37334,0.62666,0.95,0.25,0.15,50.0943666,14.19106769,7.307043472,1.027868909,1.213916983,1.163251702,17.22677808,20.03907892,1.027868909,6.2897,0.9523,37.71,2.2586,7.90136769,0.075568909,12.3843666,5.048443472,0.443215418,0.926480013,0.752779256,0.309099023,03.11.2023 16:32,A-1,1.16E-06,0.6,1.4,5.45,5.34,3.81,3.31,1.53,2.032786885,1.66442953,3.78557047,3.307213115,1.55442953,0.809510337,0.526560621,D18CL_323001,ITIC_120057,CF,Jonas_DonorAcceptor-NoWDonorWH2-AddInt-NewPTQ10BTP4F12-NoBG-ZnOCorr_D18CL:ITIC,Jonas_DonorAcceptor-NoWDonorWH2-AddInt-NewPTQ10BTP4F12-NoBG-ZnOCorr,0.255216954,03.11.2023 11:29,25617_192758_OD_x1y1,x1y1,0.007367566,0.6,1.4,5,2,0,0,0,0,1,0,1,0,0,0,129,2.086839685,0.109528977,2.271013977,0.95,0.021559148,0.073798844,1.780196912,0.06212115,1.935385309,0.159568141,0.339192023,0.311157875,0.487179487,0.423990028,0.2,0.735147903,0.423258875,0.576741125,0.00424,0.0031,0.00439,0,0.00824,0.00063,0.00129,-0.00113,-0.00063,-0.00122,-0.08183,-0.00238,0,-0.10229,0,-0.10467,0.04991
25617,D18CL_323001,D18CL,ITIC_120057,ITIC,D18CL-ITIC,25617_B-3,CF,0,15,2000,128.4909911,2.08238,0.10624,2.26661,0.95,0.01477,0.07314,1.77902,0.06326,1.93598,0.15826,0.41463,0.3086,0.48718,0.51829,0.2,0.82689,0.37321,0.62679,0.95,0.25,0.15,50.19390027,14.15107701,7.28469108,1.025582736,1.219171984,1.163251702,17.25259664,20.06911239,1.025582736,6.1273,0.9393,37.77,2.1736,8.02377701,0.086282736,12.42390027,5.11109108,0.432991778,0.915869551,0.752481871,0.298379159,03.11.2023 16:32,B-3,9.61E-07,1.4,0.6,5.45,5.34,3.81,3.31,1.53,2.032786885,1.66442953,3.78557047,3.307213115,1.55442953,0.807709834,0.528846794,D18CL_323001,ITIC_120057,CF,Jonas_DonorAcceptor-NoWDonorWH2-AddInt-NewPTQ10BTP4F12-NoBG-ZnOCorr_D18CL:ITIC,Jonas_DonorAcceptor-NoWDonorWH2-AddInt-NewPTQ10BTP4F12-NoBG-ZnOCorr,0.242366416,03.11.2023 11:29,25617_192758_OD_x3y2,x3y2,0.007350858,1.4,0.6,5,2,0,0,0,0,1,0,1,0,0,0,129,2.087850101,0.109595601,2.271390776,0.95,0.025542987,0.074090473,1.780349122,0.062356451,1.935842064,0.154375242,0.330129091,0.301031723,0.487179487,0.412661364,0.2,0.713693086,0.421794366,0.578205634,0.00547,0.00336,0.00478,0,0.01078,0.00095,0.00133,-0.0009,-0.00014,-0.00388,-0.0845,-0.00757,0,-0.10563,0,-0.1132,0.04859
25618,D18CL_323001,D18CL,ITIC_120057,ITIC,D18CL-ITIC,25618_A-2,CF,0,12.5,2000,99.76908147,2.1061,0.10503,2.27938,0.88805,0.04602,0.07887,1.77875,0.06852,1.94614,0.10749,0.33564,0.2096,0.48718,0.41955,0.2,0.62915,0.33315,0.66685,0.95,0.25,0.15,55.77803632,16.06867647,9.20630929,1.02716978,1.330945683,1.163251702,21.38653559,24.87792391,1.02716978,7.114,0.9405,35.51,2.3758,8.95467647,0.08666978,20.26803632,6.83050929,0.442724702,0.915622732,0.636630515,0.258062153,03.11.2023 16:34,A-2,1.82E-06,1,1.4,5.45,5.34,3.81,3.31,1.53,2.032786885,1.66442953,3.78557047,3.307213115,1.55442953,0.808959729,0.52725975,D18CL_323001,ITIC_120057,CF,Jonas_DonorAcceptor-NoWDonorWH2-AddInt-NewPTQ10BTP4F12-NoBG-ZnOCorr_D18CL:ITIC,Jonas_DonorAcceptor-NoWDonorWH2-AddInt-NewPTQ10BTP4F12-NoBG-ZnOCorr,0.126088034,03.11.2023 11:35,25618_192772_OD_x2y1,x2y1,0.015176978,1,1.4,5,2,0,0,0,0,1,0,1,0,0,0,130,2.105811513,0.108757037,2.282057567,0.95,0.050358544,0.080758909,1.778177563,0.068919099,1.943753467,0.106878439,0.272345336,0.208412957,0.487179487,0.34043167,0.2,0.548844627,0.379382279,0.620617721,-0.00028,0.00373,0.00268,0.06195,0.00434,0.00189,-0.00058,0.0004,-0.00239,-0.00061,-0.0633,-0.00119,0,-0.07912,0,-0.08031,0.04624
25618,D18CL_323001,D18CL,ITIC_120057,ITIC,D18CL-ITIC,25618_A-1,CF,0,12.5,2000,105.6391956,2.10227,0.10562,2.27744,0.93201,0.04092,0.07691,1.78052,0.06706,1.9447,0.1196,0.34644,0.23321,0.48718,0.43305,0.2,0.66626,0.35003,0.64997,0.95,0.25,0.15,54.59844054,15.96465981,8.961201966,1.028078693,1.297879902,1.163251702,20.72021111,24.10282083,1.028078693,7.3461,0.9506,35.7,2.493,8.61855981,0.077478693,18.89844054,6.468201966,0.460147606,0.924637391,0.653864829,0.278199287,03.11.2023 16:34,A-1,3.52E-06,0.6,1.4,5.45,5.34,3.81,3.31,1.53,2.032786885,1.66442953,3.78557047,3.307213115,1.55442953,0.809675554,0.526350837,D18CL_323001,ITIC_120057,CF,Jonas_DonorAcceptor-NoWDonorWH2-AddInt-NewPTQ10BTP4F12-NoBG-ZnOCorr_D18CL:ITIC,Jonas_DonorAcceptor-NoWDonorWH2-AddInt-NewPTQ10BTP4F12-NoBG-ZnOCorr,0.116284227,03.11.2023 11:35,25618_192772_OD_x1y1,x1y1,0.014047922,0.6,1.4,5,2,0,0,0,0,1,0,1,0,0,0,130,2.109078462,0.108431457,2.284060702,0.95,0.051657353,0.081927839,1.777665575,0.070206274,1.94517413,0.100106885,0.264869245,0.195208426,0.487179487,0.331086556,0.2,0.526294982,0.370910673,0.629089327,0.00681,0.00281,0.00662,0.01799,0.01074,0.00502,-0.00286,0.00315,0.00048,-0.01949,-0.08157,-0.03801,0,-0.10196,0,-0.13997,0.02088
25618,D18CL_323001,D18CL,ITIC_120057,ITIC,D18CL-ITIC,25618_A-3,CF,0,12.5,2000,105.7979003,2.09842,0.10552,2.27455,0.91844,0.04092,0.07683,1.77943,0.06659,1.94304,0.11836,0.34985,0.2308,0.48718,0.43731,0.2,0.66812,0.34545,0.65455,0.95,0.25,0.15,55.2664355,15.78794322,8.949696923,1.025702273,1.300492216,1.163251702,20.53209726,23.88399708,1.025702273,7.2074,0.9491,35.78,2.4475,8.58054322,0.076602273,19.4864355,6.502196923,0.456512916,0.925317244,0.647409222,0.273472948,03.11.2023 16:34,A-3,1.72E-06,1.4,1.4,5.45,5.34,3.81,3.31,1.53,2.032786885,1.66442953,3.78557047,3.307213115,1.55442953,0.807803977,0.528727257,D18CL_323001,ITIC_120057,CF,Jonas_DonorAcceptor-NoWDonorWH2-AddInt-NewPTQ10BTP4F12-NoBG-ZnOCorr_D18CL:ITIC,Jonas_DonorAcceptor-NoWDonorWH2-AddInt-NewPTQ10BTP4F12-NoBG-ZnOCorr,0.115623015,03.11.2023 11:35,25618_192772_OD_x3y1,x3y1,0.014143847,1.4,1.4,5,2,0,0,0,0,1,0,1,0,0,0,130,2.102544564,0.109082617,2.280054432,0.95,0.049059734,0.079589979,1.77868955,0.067631925,1.942332805,0.113649994,0.279821427,0.221617488,0.487179487,0.349776784,0.2,0.571394271,0.387853884,0.612146116,0.00413,0.00356,0.0055,0.03156,0.00814,0.00276,-0.00074,0.00104,-0.00071,-0.00471,-0.07003,-0.00919,0,-0.08754,0,-0.09672,0.0424
