Repository: i-MEET/ML_OrganicSolarCells

File: _Dataset Limited.csv (part 7 of 7)
plan_Info_PID,plan_Solutions_1_M1,plan_Solutions_1_M2,plan_Solutions_1_S1,plan_Solutions_1_ann. time,plan_Solutions_1_conc.,plan_Solutions_1_speed,features_A.1.c_UV,features_A.1.w_UV,features_A.1a.c_UV,features_A.1a.w_UV,features_A_UV,features_Atot_UV,features_D.1.c_UV,features_D.1a.c_UV,features_D_UV,features_Dtot_UV,features_XA_UV,features_XD_UV,features_XamA_UV,features_XamD_UV,features_atot_UV,FF_IV,JSC_IV,PCE_IV,VOC_IV,date_IV,pos_IV,sigp_IV,xpos_IV,ypos_IV,EnergyLevel_HOMO_Acceptor,EnergyLevel_HOMO_Donor,EnergyLevel_LUMO_Acceptor,EnergyLevel_LUMO_Donor,EnergyLevel_Offset,plan2_Solutions_1_M1,plan2_Solutions_1_M2,plan2_Solutions_1_S1,FitSessionName,Overall_FitSessionName,FOM_UV,date_UV,name_UV,pos_UV,res_UV,xpos_UV,ypos_UV,PseudoFeature_M1,PseudoFeature_M2,HotOneEncoded_plan_Solutions_1_M1_PM6_321136,HotOneEncoded_plan_Solutions_1_M1_PTVT-T_321032,HotOneEncoded_plan_Solutions_1_M1_PTQ10_321145,HotOneEncoded_plan_Solutions_1_M1_PCE10_120058,HotOneEncoded_plan_Solutions_1_M1_D18CL_323001,HotOneEncoded_plan_Solutions_1_M2_BTP-4F-12 (Y12)_321125,HotOneEncoded_plan_Solutions_1_M2_ITIC_120057,HotOneEncoded_plan_Solutions_1_M2_ITIC-4F_120033,HotOneEncoded_plan_Solutions_1_M2_L8-BO_321144,HotOneEncoded_plan_Solutions_1_M2_PY-IT_321127,Paper_PID
32263,PTQ10_321145,L8-BO_321144,xylene,0,24,1000,1.558844799,0.080973284,1.734879363,0.101223869,0.206829339,0.320585476,2.053407535,2.212782369,0.122770575,0.219268247,0.593837668,0.406162332,0.35483871,0.440089586,0.539853723,61.37806792,21.61650294,11.90169047,0.897036266,12.04.2024 16:54,A-2,1.65E-06,1,1.4,5.45,5.34,3.77,3.64,1.57,PTQ10_321145,L8-BO_321144,xylene,Jonas_DonorAcceptor-NoWidthOrderedDonor-No2bandHeight-NoInt_PTQ10:L8-BO,Jonas_DonorAcceptor-NoWidthOrderedDonor-No2bandHeight-NoInt,0.088343178,12.04.2024 11:05,32263_258300_OD_x2y1,x2y1,0.009618241,1,1.4,3,4,0,0,1,0,0,0,0,0,1,0,180
32263,PTQ10_321145,L8-BO_321144,xylene,0,24,1000,1.564138254,0.075840498,1.73593211,0.099244858,0.221180856,0.342830327,2.052641592,2.212785863,0.138007183,0.246480828,0.581747561,0.418252439,0.35483871,0.440089586,0.589311155,60.269919,21.80862678,11.82039243,0.899296633,12.04.2024 16:54,B-2,4.84E-07,1,0.6,5.45,5.34,3.77,3.64,1.57,PTQ10_321145,L8-BO_321144,xylene,Jonas_DonorAcceptor-NoWidthOrderedDonor-No2bandHeight-NoInt_PTQ10:L8-BO,Jonas_DonorAcceptor-NoWidthOrderedDonor-No2bandHeight-NoInt,0.097235147,12.04.2024 11:05,32263_258300_OD_x2y2,x2y2,0.010622545,1,0.6,3,4,0,0,1,0,0,0,0,0,1,0,180
32263,PTQ10_321145,L8-BO_321144,xylene,0,24,1000,1.566451032,0.073523796,1.737406296,0.09701223,0.23980458,0.371697099,2.05284935,2.21413878,0.154481209,0.275903439,0.573960454,0.426039546,0.35483871,0.440089586,0.647600538,59.15844539,21.96587709,11.75129113,0.904316143,12.04.2024 16:54,B-1,6.71E-07,0.6,0.6,5.45,5.34,3.77,3.64,1.57,PTQ10_321145,L8-BO_321144,xylene,Jonas_DonorAcceptor-NoWidthOrderedDonor-No2bandHeight-NoInt_PTQ10:L8-BO,Jonas_DonorAcceptor-NoWidthOrderedDonor-No2bandHeight-NoInt,0.084965384,12.04.2024 11:05,32263_258300_OD_x1y2,x1y2,0.010466668,0.6,0.6,3,4,0,0,1,0,0,0,0,0,1,0,180
32264,PTQ10_321145,L8-BO_321144,xylene,2,24,1000,1.553653855,0.073976154,1.731829571,0.098908069,0.229956044,0.356431868,2.049872046,2.21269004,0.148541362,0.265294873,0.57329345,0.42670655,0.35483871,0.440089586,0.621726741,63.35759373,22.769502,12.90169247,0.894323162,12.04.2024 16:57,B-3,1.51E-06,1.4,0.6,5.45,5.34,3.77,3.64,1.57,PTQ10_321145,L8-BO_321144,xylene,Jonas_DonorAcceptor-NoWidthOrderedDonor-No2bandHeight-NoInt_PTQ10:L8-BO,Jonas_DonorAcceptor-NoWidthOrderedDonor-No2bandHeight-NoInt,0.06680857,12.04.2024 11:11,32264_258312_OD_x3y2,x3y2,0.009222979,1.4,0.6,3,4,0,0,1,0,0,0,0,0,1,0,181
32264,PTQ10_321145,L8-BO_321144,xylene,2,24,1000,1.549001815,0.079458981,1.731742951,0.100048784,0.213794819,0.331381969,2.051249712,2.213239292,0.12985689,0.231924406,0.588280168,0.411719832,0.35483871,0.440089586,0.563306375,64.59130525,22.29124895,12.80737816,0.889511916,12.04.2024 16:57,B-2,5.79E-06,1,0.6,5.45,5.34,3.77,3.64,1.57,PTQ10_321145,L8-BO_321144,xylene,Jonas_DonorAcceptor-NoWidthOrderedDonor-No2bandHeight-NoInt_PTQ10:L8-BO,Jonas_DonorAcceptor-NoWidthOrderedDonor-No2bandHeight-NoInt,0.064263486,12.04.2024 11:11,32264_258312_OD_x2y2,x2y2,0.008613049,1,0.6,3,4,0,0,1,0,0,0,0,0,1,0,181
32264,PTQ10_321145,L8-BO_321144,xylene,2,24,1000,1.553662162,0.073413912,1.731296545,0.099171627,0.23060724,0.357441223,2.049533702,2.212355846,0.149144504,0.266372085,0.572993904,0.427006096,0.35483871,0.440089586,0.623813307,62.88567267,22.39475116,12.64274884,0.897725494,12.04.2024 16:57,B-1,1.60E-06,0.6,0.6,5.45,5.34,3.77,3.64,1.57,PTQ10_321145,L8-BO_321144,xylene,Jonas_DonorAcceptor-NoWidthOrderedDonor-No2bandHeight-NoInt_PTQ10:L8-BO,Jonas_DonorAcceptor-NoWidthOrderedDonor-No2bandHeight-NoInt,0.06770593,12.04.2024 11:11,32264_258312_OD_x1y2,x1y2,0.009332654,0.6,0.6,3,4,0,0,1,0,0,0,0,0,1,0,181
32264,PTQ10_321145,L8-BO_321144,xylene,2,24,1000,1.548900787,0.0798348,1.731759949,0.100863019,0.207171421,0.321115702,2.051040023,2.211891244,0.125149389,0.223516809,0.589600685,0.410399315,0.35483871,0.440089586,0.544632511,64.49778882,21.88362445,12.58516514,0.891650873,12.04.2024 16:57,A-2,1.75E-06,1,1.4,5.45,5.34,3.77,3.64,1.57,PTQ10_321145,L8-BO_321144,xylene,Jonas_DonorAcceptor-NoWidthOrderedDonor-No2bandHeight-NoInt_PTQ10:L8-BO,Jonas_DonorAcceptor-NoWidthOrderedDonor-No2bandHeight-NoInt,0.059562803,12.04.2024 11:11,32264_258312_OD_x2y1,x2y1,0.008161026,1,1.4,3,4,0,0,1,0,0,0,0,0,1,0,181
32265,PTQ10_321145,L8-BO_321144,xylene,0,24,3000,1.549579275,0.079195322,1.725780242,0.105635132,0.134570132,0.208583704,2.044190843,2.19681752,0.071811621,0.128255554,0.619238105,0.380761895,0.35483871,0.440089586,0.336839258,52.06677636,20.07500277,9.054248882,0.866235792,12.04.2024 16:59,A-2,0.000135405,1,1.4,5.45,5.34,3.77,3.64,1.57,PTQ10_321145,L8-BO_321144,xylene,Jonas_DonorAcceptor-NoWidthOrderedDonor-No2bandHeight-NoInt_PTQ10:L8-BO,Jonas_DonorAcceptor-NoWidthOrderedDonor-No2bandHeight-NoInt,0.041811046,12.04.2024 11:17,32265_258317_OD_x2y1,x2y1,0.004868901,1,1.4,3,4,0,0,1,0,0,0,0,0,1,0,182
32265,PTQ10_321145,L8-BO_321144,xylene,0,24,3000,1.549523671,0.079252739,1.725965478,0.10543392,0.133437523,0.206828161,2.044243398,2.196679615,0.071170459,0.12711044,0.619359847,0.380640153,0.35483871,0.440089586,0.3339386,51.62585203,19.88625139,8.85705,0.862718158,12.04.2024 16:59,B-2,4.88E-05,1,0.6,5.45,5.34,3.77,3.64,1.57,PTQ10_321145,L8-BO_321144,xylene,Jonas_DonorAcceptor-NoWidthOrderedDonor-No2bandHeight-NoInt_PTQ10:L8-BO,Jonas_DonorAcceptor-NoWidthOrderedDonor-No2bandHeight-NoInt,0.040342891,12.04.2024 11:17,32265_258317_OD_x2y2,x2y2,0.004782448,1,0.6,3,4,0,0,1,0,0,0,0,0,1,0,182
32265,PTQ10_321145,L8-BO_321144,xylene,0,24,3000,1.549956084,0.079109106,1.726183052,0.105460103,0.131488366,0.203806968,2.043761804,2.195962841,0.0702052,0.125386488,0.619110023,0.380889977,0.35483871,0.440089586,0.329193456,51.31484444,19.59437883,8.617785637,0.857079623,12.04.2024 16:59,A-1,2.51E-05,0.6,1.4,5.45,5.34,3.77,3.64,1.57,PTQ10_321145,L8-BO_321144,xylene,Jonas_DonorAcceptor-NoWidthOrderedDonor-No2bandHeight-NoInt_PTQ10:L8-BO,Jonas_DonorAcceptor-NoWidthOrderedDonor-No2bandHeight-NoInt,0.040025394,12.04.2024 11:17,32265_258317_OD_x1y1,x1y1,0.004703545,0.6,1.4,3,4,0,0,1,0,0,0,0,0,1,0,182
32265,PTQ10_321145,L8-BO_321144,xylene,0,24,3000,1.54946448,0.078842559,1.725771911,0.105417721,0.131722813,0.204170361,2.043873581,2.196281172,0.070173833,0.125330466,0.619635352,0.380364648,0.35483871,0.440089586,0.329500826,50.82806935,19.77400381,8.586721378,0.854336859,12.04.2024 16:59,A-3,1.67E-05,1.4,1.4,5.45,5.34,3.77,3.64,1.57,PTQ10_321145,L8-BO_321144,xylene,Jonas_DonorAcceptor-NoWidthOrderedDonor-No2bandHeight-NoInt_PTQ10:L8-BO,Jonas_DonorAcceptor-NoWidthOrderedDonor-No2bandHeight-NoInt,0.038269559,12.04.2024 11:17,32265_258317_OD_x3y1,x3y1,0.004612637,1.4,1.4,3,4,0,0,1,0,0,0,0,0,1,0,182
32266,PTQ10_321145,L8-BO_321144,xylene,2,24,3000,1.539937487,0.07635976,1.722553155,0.105803938,0.130487294,0.202255305,2.039751899,2.194279577,0.071929663,0.128466379,0.611557436,0.388442564,0.35483871,0.440089586,0.330721684,52.20384598,19.49362155,8.704364507,0.855346415,12.04.2024 17:02,B-2,9.65E-05,1,0.6,5.45,5.34,3.77,3.64,1.57,PTQ10_321145,L8-BO_321144,xylene,Jonas_DonorAcceptor-NoWidthOrderedDonor-No2bandHeight-NoInt_PTQ10:L8-BO,Jonas_DonorAcceptor-NoWidthOrderedDonor-No2bandHeight-NoInt,0.015423601,12.04.2024 11:23,32266_258332_OD_x2y2,x2y2,0.002914269,1,0.6,3,4,0,0,1,0,0,0,0,0,1,0,183
32266,PTQ10_321145,L8-BO_321144,xylene,2,24,3000,1.540476945,0.076409706,1.722669081,0.105919333,0.13187381,0.204404405,2.039759609,2.194247911,0.072873635,0.130152312,0.610970861,0.389029139,0.35483871,0.440089586,0.334556717,52.4491197,19.03475057,8.54494726,0.855901905,12.04.2024 17:02,A-3,2.93E-05,1.4,1.4,5.45,5.34,3.77,3.64,1.57,PTQ10_321145,L8-BO_321144,xylene,Jonas_DonorAcceptor-NoWidthOrderedDonor-No2bandHeight-NoInt_PTQ10:L8-BO,Jonas_DonorAcceptor-NoWidthOrderedDonor-No2bandHeight-NoInt,0.016285901,12.04.2024 11:23,32266_258332_OD_x3y1,x3y1,0.003025902,1.4,1.4,3,4,0,0,1,0,0,0,0,0,1,0,183
32266,PTQ10_321145,L8-BO_321144,xylene,2,24,3000,1.541108926,0.076543887,1.72356568,0.105421764,0.129809557,0.201204813,2.039462618,2.19347828,0.072009923,0.128609722,0.610054415,0.389945585,0.35483871,0.440089586,0.329814535,50.05973659,19.14974852,8.036355929,0.838315562,12.04.2024 17:02,A-1,0.000147105,0.6,1.4,5.45,5.34,3.77,3.64,1.57,PTQ10_321145,L8-BO_321144,xylene,Jonas_DonorAcceptor-NoWidthOrderedDonor-No2bandHeight-NoInt_PTQ10:L8-BO,Jonas_DonorAcceptor-NoWidthOrderedDonor-No2bandHeight-NoInt,0.015357066,12.04.2024 11:23,32266_258332_OD_x1y1,x1y1,0.002916105,0.6,1.4,3,4,0,0,1,0,0,0,0,0,1,0,183
32266,PTQ10_321145,L8-BO_321144,xylene,2,24,3000,1.540440891,0.076337635,1.722970821,0.105621997,0.130500808,0.202276252,2.039705514,2.194248257,0.071755601,0.128155503,0.612157425,0.387842575,0.35483871,0.440089586,0.330431755,48.39867615,19.29699369,7.735409105,0.828247531,12.04.2024 17:02,B-3,5.91E-05,1.4,0.6,5.45,5.34,3.77,3.64,1.57,PTQ10_321145,L8-BO_321144,xylene,Jonas_DonorAcceptor-NoWidthOrderedDonor-No2bandHeight-NoInt_PTQ10:L8-BO,Jonas_DonorAcceptor-NoWidthOrderedDonor-No2bandHeight-NoInt,0.015238359,12.04.2024 11:23,32266_258332_OD_x3y2,x3y2,0.002912186,1.4,0.6,3,4,0,0,1,0,0,0,0,0,1,0,183
32267,PTQ10_321145,L8-BO_321144,xylene,1,24,2000,1.544968505,0.080165589,1.725422718,0.105657881,0.157810485,0.244606252,2.046120431,2.202246545,0.085854082,0.153335391,0.614678701,0.385321299,0.35483871,0.440089586,0.397941643,64.24238045,21.885,12.70473083,0.90364384,12.04.2024 17:05,B-1,6.02E-05,0.6,0.6,5.45,5.34,3.77,3.64,1.57,PTQ10_321145,L8-BO_321144,xylene,Jonas_DonorAcceptor-NoWidthOrderedDonor-No2bandHeight-NoInt_PTQ10:L8-BO,Jonas_DonorAcceptor-NoWidthOrderedDonor-No2bandHeight-NoInt,0.046347567,12.04.2024 11:28,32267_258335_OD_x1y2,x1y2,0.005775989,0.6,0.6,3,4,0,0,1,0,0,0,0,0,1,0,184
32267,PTQ10_321145,L8-BO_321144,xylene,1,24,2000,1.542130806,0.080395249,1.724356905,0.105952384,0.157917238,0.24477172,2.045915273,2.20260138,0.085728821,0.153111674,0.615184557,0.384815443,0.35483871,0.440089586,0.397883394,65.25596586,21.5184977,12.63356249,0.899691594,12.04.2024 17:05,B-3,1.33E-05,1.4,0.6,5.45,5.34,3.77,3.64,1.57,PTQ10_321145,L8-BO_321144,xylene,Jonas_DonorAcceptor-NoWidthOrderedDonor-No2bandHeight-NoInt_PTQ10:L8-BO,Jonas_DonorAcceptor-NoWidthOrderedDonor-No2bandHeight-NoInt,0.042319905,12.04.2024 11:28,32267_258335_OD_x3y2,x3y2,0.005501666,1.4,0.6,3,4,0,0,1,0,0,0,0,0,1,0,184
32267,PTQ10_321145,L8-BO_321144,xylene,1,24,2000,1.544851507,0.080703996,1.725720174,0.105621614,0.157576663,0.244243828,2.046234617,2.20223638,0.085531541,0.152759333,0.61521885,0.38478115,0.35483871,0.440089586,0.397003161,64.13488549,21.66075326,12.53650633,0.902419862,12.04.2024 17:05,A-1,8.26E-05,0.6,1.4,5.45,5.34,3.77,3.64,1.57,PTQ10_321145,L8-BO_321144,xylene,Jonas_DonorAcceptor-NoWidthOrderedDonor-No2bandHeight-NoInt_PTQ10:L8-BO,Jonas_DonorAcceptor-NoWidthOrderedDonor-No2bandHeight-NoInt,0.046700194,12.04.2024 11:28,32267_258335_OD_x1y1,x1y1,0.005791423,0.6,1.4,3,4,0,0,1,0,0,0,0,0,1,0,184
32267,PTQ10_321145,L8-BO_321144,xylene,1,24,2000,1.544078786,0.080214001,1.725070567,0.105856132,0.156456286,0.242507243,2.045756695,2.201774449,0.084930022,0.15168502,0.615200413,0.384799587,0.35483871,0.440089586,0.394192263,63.98571842,21.44387365,12.36387122,0.901090027,12.04.2024 17:05,A-2,0.000237839,1,1.4,5.45,5.34,3.77,3.64,1.57,PTQ10_321145,L8-BO_321144,xylene,Jonas_DonorAcceptor-NoWidthOrderedDonor-No2bandHeight-NoInt_PTQ10:L8-BO,Jonas_DonorAcceptor-NoWidthOrderedDonor-No2bandHeight-NoInt,0.044942921,12.04.2024 11:28,32267_258335_OD_x2y1,x2y1,0.005635412,1,1.4,3,4,0,0,1,0,0,0,0,0,1,0,184
32619,D18CL_323001,PY-IT_321127,CF,0,14,2000,1.544138496,0.057404118,1.702526361,0.072816536,0.240107145,0.316941432,2.132455839,2.315353648,0.245660691,0.38740691,0.449978246,0.550021754,0.242424242,0.365884591,0.704348342,53.22365021,18.116869,9.393445706,0.974175334,19.04.2024 22:56,B-1,8.51E-07,0.6,0.6,5.48,5.34,3.64,3.31,1.7,D18CL_323001,PY-IT_321127,CF,Jonas_DonorAcceptor-NoWidthOrderedDonor-No2bandHeight-NoInt_D18CL:PY-IT,Jonas_DonorAcceptor-NoWidthOrderedDonor-No2bandHeight-NoInt,0.08553586,17.04.2024 10:45,32619_261023_OD_x1y2,x1y2,0.016814552,0.6,0.6,5,5,0,0,0,0,1,0,0,0,0,1,185
32619,D18CL_323001,PY-IT_321127,CF,0,14,2000,1.544195963,0.057055818,1.702619195,0.072651555,0.249628522,0.329509649,2.131808131,2.315336331,0.257922697,0.406744093,0.447549031,0.552450969,0.242424242,0.365884591,0.736253742,52.58983982,18.09337526,9.265212605,0.973719686,19.04.2024 22:56,B-2,4.52E-07,1,0.6,5.48,5.34,3.64,3.31,1.7,D18CL_323001,PY-IT_321127,CF,Jonas_DonorAcceptor-NoWidthOrderedDonor-No2bandHeight-NoInt_D18CL:PY-IT,Jonas_DonorAcceptor-NoWidthOrderedDonor-No2bandHeight-NoInt,0.09192606,17.04.2024 10:45,32619_261023_OD_x2y2,x2y2,0.017863942,1,0.6,5,5,0,0,0,0,1,0,0,0,0,1,185
32619,D18CL_323001,PY-IT_321127,CF,0,14,2000,1.544484338,0.056965066,1.702609723,0.07259439,0.252414918,0.333187692,2.132100697,2.315628487,0.262072059,0.413287637,0.446347896,0.553652104,0.242424242,0.365884591,0.746475329,51.92521422,17.98761838,9.10335012,0.97465134,19.04.2024 22:56,A-1,4.42E-07,0.6,1.4,5.48,5.34,3.64,3.31,1.7,D18CL_323001,PY-IT_321127,CF,Jonas_DonorAcceptor-NoWidthOrderedDonor-No2bandHeight-NoInt_D18CL:PY-IT,Jonas_DonorAcceptor-NoWidthOrderedDonor-No2bandHeight-NoInt,0.091037482,17.04.2024 10:45,32619_261023_OD_x1y1,x1y1,0.017803302,0.6,1.4,5,5,0,0,0,0,1,0,0,0,0,1,185
32619,D18CL_323001,PY-IT_321127,CF,0,14,2000,1.544526619,0.056917157,1.702791235,0.072560465,0.258912884,0.341765007,2.13202535,2.315900477,0.26735355,0.421616548,0.447698802,0.552301198,0.242424242,0.365884591,0.763381555,50.69552728,17.96848775,8.864119853,0.973093221,19.04.2024 22:56,A-2,5.28E-07,1,1.4,5.48,5.34,3.64,3.31,1.7,D18CL_323001,PY-IT_321127,CF,Jonas_DonorAcceptor-NoWidthOrderedDonor-No2bandHeight-NoInt_D18CL:PY-IT,Jonas_DonorAcceptor-NoWidthOrderedDonor-No2bandHeight-NoInt,0.095219006,17.04.2024 10:45,32619_261023_OD_x2y1,x2y1,0.018314366,1,1.4,5,5,0,0,0,0,1,0,0,0,0,1,185
32620,D18CL_323001,PY-IT_321127,CF,0,12,2000,1.543615065,0.058521175,1.70323034,0.073952444,0.232436137,0.306815701,2.132381605,2.315514691,0.220993842,0.348507289,0.468190047,0.531809953,0.242424242,0.365884591,0.65532299,55.40090861,18.15475729,9.751601781,0.969546456,19.04.2024 22:58,A-1,1.51E-06,0.6,1.4,5.48,5.34,3.64,3.31,1.7,D18CL_323001,PY-IT_321127,CF,Jonas_DonorAcceptor-NoWidthOrderedDonor-No2bandHeight-NoInt_D18CL:PY-IT,Jonas_DonorAcceptor-NoWidthOrderedDonor-No2bandHeight-NoInt,0.085026239,17.04.2024 10:50,32620_261040_OD_x1y1,x1y1,0.015827257,0.6,1.4,5,5,0,0,0,0,1,0,0,0,0,1,186
32620,D18CL_323001,PY-IT_321127,CF,0,12,2000,1.542680337,0.059842468,1.704402151,0.074909713,0.227632619,0.300475057,2.130807194,2.311804399,0.206736237,0.326023046,0.479610482,0.520389518,0.242424242,0.365884591,0.626498103,54.80455855,18.01837888,9.564860493,0.968603963,19.04.2024 22:58,B-2,6.10E-07,1,0.6,5.48,5.34,3.64,3.31,1.7,D18CL_323001,PY-IT_321127,CF,Jonas_DonorAcceptor-NoWidthOrderedDonor-No2bandHeight-NoInt_D18CL:PY-IT,Jonas_DonorAcceptor-NoWidthOrderedDonor-No2bandHeight-NoInt,0.089618336,17.04.2024 10:50,32620_261040_OD_x2y2,x2y2,0.015476794,1,0.6,5,5,0,0,0,0,1,0,0,0,0,1,186
32620,D18CL_323001,PY-IT_321127,CF,0,12,2000,1.541490216,0.060392035,1.703849333,0.075150979,0.215381445,0.284303508,2.128930175,2.30906798,0.190684349,0.300709219,0.485978329,0.514021671,0.242424242,0.365884591,0.585012727,55.39998058,17.60625455,9.452898699,0.969144231,19.04.2024 22:58,B-1,5.15E-07,0.6,0.6,5.48,5.34,3.64,3.31,1.7,D18CL_323001,PY-IT_321127,CF,Jonas_DonorAcceptor-NoWidthOrderedDonor-No2bandHeight-NoInt_D18CL:PY-IT,Jonas_DonorAcceptor-NoWidthOrderedDonor-No2bandHeight-NoInt,0.084621422,17.04.2024 10:50,32620_261040_OD_x1y2,x1y2,0.01432954,0.6,0.6,5,5,0,0,0,0,1,0,0,0,0,1,186
32620,D18CL_323001,PY-IT_321127,CF,0,12,2000,1.54359312,0.058589346,1.703623226,0.073865811,0.235784982,0.311236176,2.131289577,2.314932161,0.222277919,0.350532278,0.47030978,0.52969022,0.242424242,0.365884591,0.661768453,54.50794071,17.63637447,9.309572362,0.968413077,19.04.2024 22:58,A-3,5.64E-07,1.4,1.4,5.48,5.34,3.64,3.31,1.7,D18CL_323001,PY-IT_321127,CF,Jonas_DonorAcceptor-NoWidthOrderedDonor-No2bandHeight-NoInt_D18CL:PY-IT,Jonas_DonorAcceptor-NoWidthOrderedDonor-No2bandHeight-NoInt,0.084946389,17.04.2024 10:50,32620_261040_OD_x3y1,x3y1,0.015925403,1.4,1.4,5,5,0,0,0,0,1,0,0,0,0,1,186
32621,D18CL_323001,PY-IT_321127,CF,0,10,2000,1.53845521,0.063141783,1.701135683,0.078640356,0.191626976,0.252947609,2.130232986,2.309799395,0.159128236,0.250945228,0.501986912,0.498013088,0.242424242,0.365884591,0.503892837,58.23190818,19.73212189,11.162062,0.971425768,19.04.2024 23:01,B-1,6.36E-06,0.6,0.6,5.48,5.34,3.64,3.31,1.7,D18CL_323001,PY-IT_321127,CF,Jonas_DonorAcceptor-NoWidthOrderedDonor-No2bandHeight-NoInt_D18CL:PY-IT,Jonas_DonorAcceptor-NoWidthOrderedDonor-No2bandHeight-NoInt,0.079576394,17.04.2024 10:56,32621_261063_OD_x1y2,x1y2,0.011377722,0.6,0.6,5,5,0,0,0,0,1,0,0,0,0,1,187
32621,D18CL_323001,PY-IT_321127,CF,0,10,2000,1.539432005,0.062456142,1.701247626,0.077942563,0.197122746,0.260202025,2.132749041,2.314179475,0.168577111,0.265846105,0.494635396,0.505364604,0.242424242,0.365884591,0.52604813,58.62544488,19.55287278,11.14548561,0.972304441,19.04.2024 23:01,A-3,1.78E-06,1.4,1.4,5.48,5.34,3.64,3.31,1.7,D18CL_323001,PY-IT_321127,CF,Jonas_DonorAcceptor-NoWidthOrderedDonor-No2bandHeight-NoInt_D18CL:PY-IT,Jonas_DonorAcceptor-NoWidthOrderedDonor-No2bandHeight-NoInt,0.080831002,17.04.2024 10:56,32621_261063_OD_x3y1,x3y1,0.011949416,1.4,1.4,5,5,0,0,0,0,1,0,0,0,0,1,187
32621,D18CL_323001,PY-IT_321127,CF,0,10,2000,1.54155317,0.060723623,1.70220255,0.076134316,0.208040718,0.274613748,2.133108271,2.315652614,0.190670994,0.300688158,0.477338498,0.522661502,0.242424242,0.365884591,0.575301906,57.70718532,19.62137753,10.98594004,0.970237014,19.04.2024 23:01,B-2,2.95E-06,1,0.6,5.48,5.34,3.64,3.31,1.7,D18CL_323001,PY-IT_321127,CF,Jonas_DonorAcceptor-NoWidthOrderedDonor-No2bandHeight-NoInt_D18CL:PY-IT,Jonas_DonorAcceptor-NoWidthOrderedDonor-No2bandHeight-NoInt,0.080167488,17.04.2024 10:56,32621_261063_OD_x2y2,x2y2,0.013289768,1,0.6,5,5,0,0,0,0,1,0,0,0,0,1,187
32621,D18CL_323001,PY-IT_321127,CF,0,10,2000,1.540354899,0.061718546,1.701812849,0.077065497,0.203158254,0.268168896,2.132820715,2.314728687,0.178043579,0.280774723,0.488518104,0.511481896,0.242424242,0.365884591,0.548943619,57.52831029,19.3537507,10.80728228,0.970665814,19.04.2024 23:01,A-2,2.24E-06,1,1.4,5.48,5.34,3.64,3.31,1.7,D18CL_323001,PY-IT_321127,CF,Jonas_DonorAcceptor-NoWidthOrderedDonor-No2bandHeight-NoInt_D18CL:PY-IT,Jonas_DonorAcceptor-NoWidthOrderedDonor-No2bandHeight-NoInt,0.083171851,17.04.2024 10:56,32621_261063_OD_x2y1,x2y1,0.012754861,1,1.4,5,5,0,0,0,0,1,0,0,0,0,1,187
32622,D18CL_323001,PY-IT_321127,CF,0,10,1000,1.54423148,0.057538374,1.703708353,0.073022639,0.27195542,0.358981154,2.130700569,2.314636865,0.258530559,0.407702692,0.468225796,0.531774204,0.242424242,0.365884591,0.766683846,52.72618123,18.42036833,9.344593498,0.962134496,19.04.2024 23:04,B-1,4.53E-07,0.6,0.6,5.48,5.34,3.64,3.31,1.7,D18CL_323001,PY-IT_321127,CF,Jonas_DonorAcceptor-NoWidthOrderedDonor-No2bandHeight-NoInt_D18CL:PY-IT,Jonas_DonorAcceptor-NoWidthOrderedDonor-No2bandHeight-NoInt,0.097485081,17.04.2024 11:02,32622_261073_OD_x1y2,x1y2,0.018575979,0.6,0.6,5,5,0,0,0,0,1,0,0,0,0,1,188
32622,D18CL_323001,PY-IT_321127,CF,0,10,1000,1.544226113,0.057178188,1.703059249,0.072996229,0.279795422,0.369329956,2.13061364,2.314762479,0.269593796,0.425149416,0.464870416,0.535129584,0.242424242,0.365884591,0.794479373,51.90291306,18.12762165,9.075622257,0.964592431,19.04.2024 23:04,A-2,7.50E-07,1,1.4,5.48,5.34,3.64,3.31,1.7,D18CL_323001,PY-IT_321127,CF,Jonas_DonorAcceptor-NoWidthOrderedDonor-No2bandHeight-NoInt_D18CL:PY-IT,Jonas_DonorAcceptor-NoWidthOrderedDonor-No2bandHeight-NoInt,0.102477873,17.04.2024 11:02,32622_261073_OD_x2y1,x2y1,0.019246099,1,1.4,5,5,0,0,0,0,1,0,0,0,0,1,188
32622,D18CL_323001,PY-IT_321127,CF,0,10,1000,1.543235712,0.058690799,1.703367726,0.07392785,0.242325999,0.319870319,2.130072341,2.312256056,0.22295655,0.351602479,0.476371224,0.523628776,0.242424242,0.365884591,0.671472798,52.08047911,18.06724846,9.065951462,0.963488204,19.04.2024 23:04,B-2,6.04E-07,1,0.6,5.48,5.34,3.64,3.31,1.7,D18CL_323001,PY-IT_321127,CF,Jonas_DonorAcceptor-NoWidthOrderedDonor-No2bandHeight-NoInt_D18CL:PY-IT,Jonas_DonorAcceptor-NoWidthOrderedDonor-No2bandHeight-NoInt,0.088389032,17.04.2024 11:02,32622_261073_OD_x2y2,x2y2,0.016293003,1,0.6,5,5,0,0,0,0,1,0,0,0,0,1,188
32622,D18CL_323001,PY-IT_321127,CF,0,10,1000,1.543984828,0.057671833,1.703618708,0.073356388,0.315629559,0.416631018,2.130350774,2.314911054,0.298048613,0.470022662,0.469891489,0.530108511,0.242424242,0.365884591,0.88665368,49.37806358,17.82461849,8.451516903,0.960241268,19.04.2024 23:04,A-3,9.74E-06,1.4,1.4,5.48,5.34,3.64,3.31,1.7,D18CL_323001,PY-IT_321127,CF,Jonas_DonorAcceptor-NoWidthOrderedDonor-No2bandHeight-NoInt_D18CL:PY-IT,Jonas_DonorAcceptor-NoWidthOrderedDonor-No2bandHeight-NoInt,0.109287988,17.04.2024 11:02,32622_261073_OD_x3y1,x3y1,0.021162766,1.4,1.4,5,5,0,0,0,0,1,0,0,0,0,1,188
32623,D18CL_323001,PY-IT_321127,CF,2,10,1000,1.540477658,0.059940333,1.703162959,0.074611971,0.254492217,0.335929726,2.130318964,2.309841666,0.231244661,0.364672831,0.479486869,0.520513131,0.242424242,0.365884591,0.700602557,53.14799505,18.108748,9.273406624,0.963527229,19.04.2024 23:06,A-2,1.03E-06,1,1.4,5.48,5.34,3.64,3.31,1.7,D18CL_323001,PY-IT_321127,CF,Jonas_DonorAcceptor-NoWidthOrderedDonor-No2bandHeight-NoInt_D18CL:PY-IT,Jonas_DonorAcceptor-NoWidthOrderedDonor-No2bandHeight-NoInt,0.078624389,17.04.2024 11:07,32623_261090_OD_x2y1,x2y1,0.01610744,1,1.4,5,5,0,0,0,0,1,0,0,0,0,1,189
32623,D18CL_323001,PY-IT_321127,CF,2,10,1000,1.541150696,0.060547363,1.705741521,0.074992895,0.266316083,0.351537229,2.129853867,2.31064986,0.244064012,0.384888946,0.477355696,0.522644304,0.242424242,0.365884591,0.736426176,52.48578321,18.08824645,9.141066902,0.96285023,19.04.2024 23:06,A-1,1.15E-06,0.6,1.4,5.48,5.34,3.64,3.31,1.7,D18CL_323001,PY-IT_321127,CF,Jonas_DonorAcceptor-NoWidthOrderedDonor-No2bandHeight-NoInt_D18CL:PY-IT,Jonas_DonorAcceptor-NoWidthOrderedDonor-No2bandHeight-NoInt,0.083490716,17.04.2024 11:07,32623_261090_OD_x1y1,x1y1,0.016824715,0.6,1.4,5,5,0,0,0,0,1,0,0,0,0,1,189
32623,D18CL_323001,PY-IT_321127,CF,2,10,1000,1.541036131,0.058139575,1.702026697,0.073481998,0.29609759,0.390848819,2.132242441,2.312238929,0.279776067,0.441206857,0.469738781,0.530261219,0.242424242,0.365884591,0.832055676,50.54991213,18.4096227,8.927794639,0.959354019,19.04.2024 23:06,B-2,1.17E-06,1,0.6,5.48,5.34,3.64,3.31,1.7,D18CL_323001,PY-IT_321127,CF,Jonas_DonorAcceptor-NoWidthOrderedDonor-No2bandHeight-NoInt_D18CL:PY-IT,Jonas_DonorAcceptor-NoWidthOrderedDonor-No2bandHeight-NoInt,0.109617144,17.04.2024 11:07,32623_261090_OD_x2y2,x2y2,0.020031148,1,0.6,5,5,0,0,0,0,1,0,0,0,0,1,189
32623,D18CL_323001,PY-IT_321127,CF,2,10,1000,1.540372921,0.059672562,1.702035094,0.074535354,0.240023767,0.316831372,2.13258001,2.312000526,0.220278083,0.347378537,0.477004886,0.522995114,0.242424242,0.365884591,0.664209909,50.41324796,17.79811837,8.635408373,0.962418829,19.04.2024 23:06,A-3,8.14E-07,1.4,1.4,5.48,5.34,3.64,3.31,1.7,D18CL_323001,PY-IT_321127,CF,Jonas_DonorAcceptor-NoWidthOrderedDonor-No2bandHeight-NoInt_D18CL:PY-IT,Jonas_DonorAcceptor-NoWidthOrderedDonor-No2bandHeight-NoInt,0.084828559,17.04.2024 11:07,32623_261090_OD_x3y1,x3y1,0.016080602,1.4,1.4,5,5,0,0,0,0,1,0,0,0,0,1,189
32624,D18CL_323001,PY-IT_321127,CF,0,10,3000,1.531777461,0.066200331,1.69642212,0.082729262,0.161021261,0.212548065,2.12576437,2.300093672,0.121124356,0.191013109,0.526681154,0.473318846,0.242424242,0.365884591,0.403561173,59.6095736,19.38162394,11.24720149,0.973505248,19.04.2024 23:09,B-1,9.04E-07,0.6,0.6,5.48,5.34,3.64,3.31,1.7,D18CL_323001,PY-IT_321127,CF,Jonas_DonorAcceptor-NoWidthOrderedDonor-No2bandHeight-NoInt_D18CL:PY-IT,Jonas_DonorAcceptor-NoWidthOrderedDonor-No2bandHeight-NoInt,0.07207394,17.04.2024 11:13,32624_261125_OD_x1y2,x1y2,0.008950997,0.6,0.6,5,5,0,0,0,0,1,0,0,0,0,1,190
32624,D18CL_323001,PY-IT_321127,CF,0,10,3000,1.530647142,0.06645871,1.695600827,0.083490727,0.155872084,0.205751151,2.12293521,2.294437895,0.112746127,0.177800642,0.536436421,0.463563579,0.242424242,0.365884591,0.383551792,59.80024401,19.13337698,11.14225318,0.973819436,19.04.2024 23:09,A-1,1.06E-06,0.6,1.4,5.48,5.34,3.64,3.31,1.7,D18CL_323001,PY-IT_321127,CF,Jonas_DonorAcceptor-NoWidthOrderedDonor-No2bandHeight-NoInt_D18CL:PY-IT,Jonas_DonorAcceptor-NoWidthOrderedDonor-No2bandHeight-NoInt,0.066410277,17.04.2024 11:13,32624_261125_OD_x1y1,x1y1,0.00819183,0.6,1.4,5,5,0,0,0,0,1,0,0,0,0,1,190
32624,D18CL_323001,PY-IT_321127,CF,0,10,3000,1.531288453,0.066499733,1.696112973,0.083190611,0.160270704,0.211557329,2.124742276,2.297973003,0.118114797,0.186267035,0.531785753,0.468214247,0.242424242,0.365884591,0.397824364,59.40676636,19.10912818,11.05409687,0.973747777,19.04.2024 23:09,A-2,8.81E-07,1,1.4,5.48,5.34,3.64,3.31,1.7,D18CL_323001,PY-IT_321127,CF,Jonas_DonorAcceptor-NoWidthOrderedDonor-No2bandHeight-NoInt_D18CL:PY-IT,Jonas_DonorAcceptor-NoWidthOrderedDonor-No2bandHeight-NoInt,0.071918683,17.04.2024 11:13,32624_261125_OD_x2y1,x2y1,0.008765359,1,1.4,5,5,0,0,0,0,1,0,0,0,0,1,190
32624,D18CL_323001,PY-IT_321127,CF,0,10,3000,1.530909342,0.066363669,1.695954508,0.083150675,0.156544006,0.206638089,2.123624137,2.295887537,0.114221478,0.180127271,0.534272482,0.465727518,0.242424242,0.365884591,0.386765359,59.91544143,18.8910048,11.03315563,0.974778457,19.04.2024 23:09,A-3,8.49E-07,1.4,1.4,5.48,5.34,3.64,3.31,1.7,D18CL_323001,PY-IT_321127,CF,Jonas_DonorAcceptor-NoWidthOrderedDonor-No2bandHeight-NoInt_D18CL:PY-IT,Jonas_DonorAcceptor-NoWidthOrderedDonor-No2bandHeight-NoInt,0.066047519,17.04.2024 11:13,32624_261125_OD_x3y1,x3y1,0.008251922,1.4,1.4,5,5,0,0,0,0,1,0,0,0,0,1,190
32625,D18CL_323001,PY-IT_321127,CF,2,10,3000,1.525948243,0.067971362,1.693537388,0.084768585,0.154402663,0.203811515,2.122767581,2.288958111,0.109969941,0.173422597,0.540278593,0.459721407,0.242424242,0.365884591,0.377234112,60.08922998,18.94774757,11.0336843,0.969094937,19.04.2024 23:12,B-1,1.61E-06,0.6,0.6,5.48,5.34,3.64,3.31,1.7,D18CL_323001,PY-IT_321127,CF,Jonas_DonorAcceptor-NoWidthOrderedDonor-No2bandHeight-NoInt_D18CL:PY-IT,Jonas_DonorAcceptor-NoWidthOrderedDonor-No2bandHeight-NoInt,0.074140753,17.04.2024 11:19,32625_261139_OD_x1y2,x1y2,0.008647854,0.6,0.6,5,5,0,0,0,0,1,0,0,0,0,1,191
32625,D18CL_323001,PY-IT_321127,CF,2,10,3000,1.526848621,0.067401636,1.693923537,0.083474154,0.158572391,0.209315556,2.12544284,2.29454628,0.116642518,0.18394525,0.532256337,0.467743663,0.242424242,0.365884591,0.393260806,59.47428473,19.02462577,10.96429443,0.969025797,19.04.2024 23:12,B-2,2.10E-06,1,0.6,5.48,5.34,3.64,3.31,1.7,D18CL_323001,PY-IT_321127,CF,Jonas_DonorAcceptor-NoWidthOrderedDonor-No2bandHeight-NoInt_D18CL:PY-IT,Jonas_DonorAcceptor-NoWidthOrderedDonor-No2bandHeight-NoInt,0.075784583,17.04.2024 11:19,32625_261139_OD_x2y2,x2y2,0.009048063,1,0.6,5,5,0,0,0,0,1,0,0,0,0,1,191
32625,D18CL_323001,PY-IT_321127,CF,2,10,3000,1.526374766,0.067914441,1.693577428,0.084627272,0.156201206,0.206185592,2.123905176,2.290816362,0.112784049,0.177860446,0.536877279,0.463122721,0.242424242,0.365884591,0.384046038,60.08556278,18.56012202,10.81950314,0.970189024,19.04.2024 23:12,A-3,0.000201849,1.4,1.4,5.48,5.34,3.64,3.31,1.7,D18CL_323001,PY-IT_321127,CF,Jonas_DonorAcceptor-NoWidthOrderedDonor-No2bandHeight-NoInt_D18CL:PY-IT,Jonas_DonorAcceptor-NoWidthOrderedDonor-No2bandHeight-NoInt,0.074223406,17.04.2024 11:19,32625_261139_OD_x3y1,x3y1,0.00876978,1.4,1.4,5,5,0,0,0,0,1,0,0,0,0,1,191
32625,D18CL_323001,PY-IT_321127,CF,2,10,3000,1.526881061,0.067948359,1.693484276,0.084585881,0.159124319,0.210044101,2.125332753,2.293384084,0.115597836,0.182297787,0.535359867,0.464640133,0.242424242,0.365884591,0.392341888,59.73584799,18.67011707,10.81581277,0.969788626,19.04.2024 23:12,A-2,1.65E-06,1,1.4,5.48,5.34,3.64,3.31,1.7,D18CL_323001,PY-IT_321127,CF,Jonas_DonorAcceptor-NoWidthOrderedDonor-No2bandHeight-NoInt_D18CL:PY-IT,Jonas_DonorAcceptor-NoWidthOrderedDonor-No2bandHeight-NoInt,0.081079024,17.04.2024 11:19,32625_261139_OD_x2y1,x2y1,0.009337949,1,1.4,5,5,0,0,0,0,1,0,0,0,0,1,191
32626,D18CL_323001,PY-IT_321127,CF,1,10,2000,1.53152188,0.066310491,1.697015243,0.081769252,0.181756405,0.239918454,2.130212844,2.304208587,0.142114788,0.224115021,0.517028332,0.482971668,0.242424242,0.365884591,0.464033475,59.9779658,19.19187337,11.13931553,0.967719303,19.04.2024 23:14,B-1,9.60E-07,0.6,0.6,5.48,5.34,3.64,3.31,1.7,D18CL_323001,PY-IT_321127,CF,Jonas_DonorAcceptor-NoWidthOrderedDonor-No2bandHeight-NoInt_D18CL:PY-IT,Jonas_DonorAcceptor-NoWidthOrderedDonor-No2bandHeight-NoInt,0.079611863,17.04.2024 11:25,32626_261151_OD_x1y2,x1y2,0.010434436,0.6,0.6,5,5,0,0,0,0,1,0,0,0,0,1,192
32626,D18CL_323001,PY-IT_321127,CF,1,10,2000,1.533026634,0.065406588,1.697602873,0.080964011,0.186302346,0.245919097,2.131912666,2.307688236,0.150805875,0.237820865,0.508370439,0.491629561,0.242424242,0.365884591,0.483739962,59.87943636,19.01862161,11.03249823,0.968762066,19.04.2024 23:14,A-1,1.22E-06,0.6,1.4,5.48,5.34,3.64,3.31,1.7,D18CL_323001,PY-IT_321127,CF,Jonas_DonorAcceptor-NoWidthOrderedDonor-No2bandHeight-NoInt_D18CL:PY-IT,Jonas_DonorAcceptor-NoWidthOrderedDonor-No2bandHeight-NoInt,0.085003287,17.04.2024 11:25,32626_261151_OD_x1y1,x1y1,0.011197795,0.6,1.4,5,5,0,0,0,0,1,0,0,0,0,1,192
32626,D18CL_323001,PY-IT_321127,CF,1,10,2000,1.533057304,0.065265387,1.697385647,0.080676554,0.185992998,0.245510757,2.132324836,2.308035852,0.151896108,0.239540162,0.506154607,0.493845393,0.242424242,0.365884591,0.485050919,59.29517678,18.8257538,10.80288814,0.967761044,19.04.2024 23:14,A-2,1.20E-06,1,1.4,5.48,5.34,3.64,3.31,1.7,D18CL_323001,PY-IT_321127,CF,Jonas_DonorAcceptor-NoWidthOrderedDonor-No2bandHeight-NoInt_D18CL:PY-IT,Jonas_DonorAcceptor-NoWidthOrderedDonor-No2bandHeight-NoInt,0.084568201,17.04.2024 11:25,32626_261151_OD_x2y1,x2y1,0.011264793,1,1.4,5,5,0,0,0,0,1,0,0,0,0,1,192
32626,D18CL_323001,PY-IT_321127,CF,1,10,2000,1.533293713,0.065050471,1.69755719,0.080097394,0.187123424,0.247002919,2.132162474,2.308299757,0.154031208,0.242907215,0.504180056,0.495819944,0.242424242,0.365884591,0.489910134,59.31127982,18.77899675,10.76830706,0.966802465,19.04.2024 23:14,B-2,9.66E-07,1,0.6,5.48,5.34,3.64,3.31,1.7,D18CL_323001,PY-IT_321127,CF,Jonas_DonorAcceptor-NoWidthOrderedDonor-No2bandHeight-NoInt_D18CL:PY-IT,Jonas_DonorAcceptor-NoWidthOrderedDonor-No2bandHeight-NoInt,0.082338607,17.04.2024 11:25,32626_261151_OD_x2y2,x2y2,0.011304326,1,0.6,5,5,0,0,0,0,1,0,0,0,0,1,192
32627,PTQ10_321145,PY-IT_321127,CF,0,14,2000,1.533666658,0.067923759,1.70055193,0.08277138,0.158948632,0.209812194,2.054973564,2.205425704,0.081636073,0.145802027,0.589999448,0.410000552,0.242424242,0.440089586,0.355614222,52.5240779,17.78612995,9.13226524,0.977549187,19.04.2024 23:51,B-1,5.95E-06,0.6,0.6,5.48,5.34,3.64,3.64,1.7,PTQ10_321145,PY-IT_321127,CF,Jonas_DonorAcceptor-NoWidthOrderedDonor-No2bandHeight-NoInt_PTQ10:PY-IT,Jonas_DonorAcceptor-NoWidthOrderedDonor-No2bandHeight-NoInt,0.139987908,17.04.2024 11:36,32627_261184_OD_x1y2,x1y2,0.007952106,0.6,0.6,3,5,0,0,1,0,0,0,0,0,0,1,193
32627,PTQ10_321145,PY-IT_321127,CF,0,14,2000,1.534763875,0.067763719,1.701342336,0.082389729,0.163592161,0.215941652,2.055968804,2.207389166,0.085750186,0.153149832,0.585062678,0.414937322,0.242424242,0.440089586,0.369091484,52.45748433,17.76675199,9.11400457,0.977898416,19.04.2024 23:51,A-3,8.63E-06,1.4,1.4,5.48,5.34,3.64,3.64,1.7,PTQ10_321145,PY-IT_321127,CF,Jonas_DonorAcceptor-NoWidthOrderedDonor-No2bandHeight-NoInt_PTQ10:PY-IT,Jonas_DonorAcceptor-NoWidthOrderedDonor-No2bandHeight-NoInt,0.145444729,17.04.2024 11:36,32627_261184_OD_x3y1,x3y1,0.00834206,1.4,1.4,3,5,0,0,1,0,0,0,0,0,0,1,193
32627,PTQ10_321145,PY-IT_321127,CF,0,14,2000,1.53340947,0.068068604,1.700482666,0.082944733,0.158749739,0.209549656,2.054478352,2.204684295,0.081183845,0.144994348,0.59103991,0.40896009,0.242424242,0.440089586,0.354544003,52.2967382,17.75661653,9.092684117,0.979168166,19.04.2024 23:51,A-1,9.51E-06,0.6,1.4,5.48,5.34,3.64,3.64,1.7,PTQ10_321145,PY-IT_321127,CF,Jonas_DonorAcceptor-NoWidthOrderedDonor-No2bandHeight-NoInt_PTQ10:PY-IT,Jonas_DonorAcceptor-NoWidthOrderedDonor-No2bandHeight-NoInt,0.139888226,17.04.2024 11:36,32627_261184_OD_x1y1,x1y1,0.007909452,0.6,1.4,3,5,0,0,1,0,0,0,0,0,0,1,193
32627,PTQ10_321145,PY-IT_321127,CF,0,14,2000,1.533196656,0.067990744,1.700630193,0.082654101,0.157394982,0.207761376,2.054436826,2.204778254,0.080780507,0.144273985,0.590171895,0.409828105,0.242424242,0.440089586,0.352035361,52.17227804,17.68799533,9.015719246,0.976971656,19.04.2024 23:51,B-2,8.32E-07,1,0.6,5.48,5.34,3.64,3.64,1.7,PTQ10_321145,PY-IT_321127,CF,Jonas_DonorAcceptor-NoWidthOrderedDonor-No2bandHeight-NoInt_PTQ10:PY-IT,Jonas_DonorAcceptor-NoWidthOrderedDonor-No2bandHeight-NoInt,0.134884482,17.04.2024 11:36,32627_261184_OD_x2y2,x2y2,0.007740115,1,0.6,3,5,0,0,1,0,0,0,0,0,0,1,193
32628,PTQ10_321145,PY-IT_321127,CF,0,12,2000,1.530867432,0.067904949,1.699312414,0.083858043,0.136793092,0.180566882,2.049293172,2.195436967,0.069183071,0.123560965,0.593720317,0.406279683,0.242424242,0.440089586,0.304127847,53.52289872,17.07374941,8.864672328,0.970050084,19.04.2024 23:53,B-1,7.64E-07,0.6,0.6,5.48,5.34,3.64,3.64,1.7,PTQ10_321145,PY-IT_321127,CF,Jonas_DonorAcceptor-NoWidthOrderedDonor-No2bandHeight-NoInt_PTQ10:PY-IT,Jonas_DonorAcceptor-NoWidthOrderedDonor-No2bandHeight-NoInt,0.123532355,17.04.2024 11:42,32628_261219_OD_x1y2,x1y2,0.006917509,0.6,0.6,3,5,0,0,1,0,0,0,0,0,0,1,194
32628,PTQ10_321145,PY-IT_321127,CF,0,12,2000,1.531198948,0.068008746,1.699309336,0.083677291,0.141979665,0.187413158,2.050098033,2.19660925,0.070234603,0.125439,0.599047035,0.400952965,0.242424242,0.440089586,0.312852158,53.46928822,16.88311977,8.764038222,0.970838876,19.04.2024 23:53,A-3,1.17E-05,1.4,1.4,5.48,5.34,3.64,3.64,1.7,PTQ10_321145,PY-IT_321127,CF,Jonas_DonorAcceptor-NoWidthOrderedDonor-No2bandHeight-NoInt_PTQ10:PY-IT,Jonas_DonorAcceptor-NoWidthOrderedDonor-No2bandHeight-NoInt,0.122366661,17.04.2024 11:42,32628_261219_OD_x3y1,x3y1,0.006923988,1.4,1.4,3,5,0,0,1,0,0,0,0,0,0,1,194
32628,PTQ10_321145,PY-IT_321127,CF,0,12,2000,1.530743763,0.067922092,1.698948832,0.083805836,0.137980201,0.182133865,2.049180834,2.194900948,0.067519241,0.120589364,0.601651434,0.398348566,0.242424242,0.440089586,0.302723229,53.10910568,16.89650214,8.69217642,0.968640752,19.04.2024 23:53,B-2,0.000274018,1,0.6,5.48,5.34,3.64,3.64,1.7,PTQ10_321145,PY-IT_321127,CF,Jonas_DonorAcceptor-NoWidthOrderedDonor-No2bandHeight-NoInt_PTQ10:PY-IT,Jonas_DonorAcceptor-NoWidthOrderedDonor-No2bandHeight-NoInt,0.124743432,17.04.2024 11:42,32628_261219_OD_x2y2,x2y2,0.006919035,1,0.6,3,5,0,0,1,0,0,0,0,0,0,1,194
32628,PTQ10_321145,PY-IT_321127,CF,0,12,2000,1.529970733,0.067801809,1.698283595,0.083819525,0.135712389,0.179140354,2.048344353,2.193700214,0.06600121,0.117878162,0.603128574,0.396871426,0.242424242,0.440089586,0.297018516,52.88168112,16.94575247,8.677650924,0.968358267,19.04.2024 23:53,A-1,0.000717524,0.6,1.4,5.48,5.34,3.64,3.64,1.7,PTQ10_321145,PY-IT_321127,CF,Jonas_DonorAcceptor-NoWidthOrderedDonor-No2bandHeight-NoInt_PTQ10:PY-IT,Jonas_DonorAcceptor-NoWidthOrderedDonor-No2bandHeight-NoInt,0.124987908,17.04.2024 11:42,32628_261219_OD_x1y1,x1y1,0.006930954,0.6,1.4,3,5,0,0,1,0,0,0,0,0,0,1,194
32629,PTQ10_321145,PY-IT_321127,CF,0,10,2000,1.529630222,0.066031163,1.698446532,0.08299227,0.118089316,0.155877897,2.044490255,2.187894489,0.057750399,0.103142212,0.601798438,0.398201562,0.242424242,0.440089586,0.259020109,52.43231638,15.41812711,7.736954809,0.957060503,19.04.2024 23:56,A-3,0.00098748,1.4,1.4,5.48,5.34,3.64,3.64,1.7,PTQ10_321145,PY-IT_321127,CF,Jonas_DonorAcceptor-NoWidthOrderedDonor-No2bandHeight-NoInt_PTQ10:PY-IT,Jonas_DonorAcceptor-NoWidthOrderedDonor-No2bandHeight-NoInt,0.111907483,17.04.2024 11:47,32629_261233_OD_x3y1,x3y1,0.006585294,1.4,1.4,3,5,0,0,1,0,0,0,0,0,0,1,195
32629,PTQ10_321145,PY-IT_321127,CF,0,10,2000,1.530081578,0.066424345,1.698798856,0.08344624,0.116945406,0.154367936,2.045004652,2.189325106,0.060677647,0.108370278,0.58753515,0.41246485,0.242424242,0.440089586,0.262738214,51.63553968,15.64512088,7.711004104,0.954516172,19.04.2024 23:56,B-2,0.00055254,1,0.6,5.48,5.34,3.64,3.64,1.7,PTQ10_321145,PY-IT_321127,CF,Jonas_DonorAcceptor-NoWidthOrderedDonor-No2bandHeight-NoInt_PTQ10:PY-IT,Jonas_DonorAcceptor-NoWidthOrderedDonor-No2bandHeight-NoInt,0.114923698,17.04.2024 11:47,32629_261233_OD_x2y2,x2y2,0.0066119,1,0.6,3,5,0,0,1,0,0,0,0,0,0,1,195
32629,PTQ10_321145,PY-IT_321127,CF,0,10,2000,1.529817443,0.066218489,1.698472482,0.083156788,0.11616751,0.153341113,2.044595068,2.18792457,0.057822012,0.103270113,0.597561983,0.402438017,0.242424242,0.440089586,0.256611225,51.71925245,15.54887436,7.660198466,0.952552297,19.04.2024 23:56,B-1,0.000342658,0.6,0.6,5.48,5.34,3.64,3.64,1.7,PTQ10_321145,PY-IT_321127,CF,Jonas_DonorAcceptor-NoWidthOrderedDonor-No2bandHeight-NoInt_PTQ10:PY-IT,Jonas_DonorAcceptor-NoWidthOrderedDonor-No2bandHeight-NoInt,0.116489798,17.04.2024 11:47,32629_261233_OD_x1y2,x1y2,0.006641523,0.6,0.6,3,5,0,0,1,0,0,0,0,0,0,1,195
32629,PTQ10_321145,PY-IT_321127,CF,0,10,2000,1.529271589,0.065282836,1.697366445,0.082639516,0.108492167,0.143209661,2.04279957,2.1848775,0.053457062,0.095474313,0.59999697,0.40000303,0.242424242,0.440089586,0.238683974,51.11416775,14.7050049,7.109258689,0.945840378,19.04.2024 23:56,A-1,0.000129738,0.6,1.4,5.48,5.34,3.64,3.64,1.7,PTQ10_321145,PY-IT_321127,CF,Jonas_DonorAcceptor-NoWidthOrderedDonor-No2bandHeight-NoInt_PTQ10:PY-IT,Jonas_DonorAcceptor-NoWidthOrderedDonor-No2bandHeight-NoInt,0.116369899,17.04.2024 11:47,32629_261233_OD_x1y1,x1y1,0.006596363,0.6,1.4,3,5,0,0,1,0,0,0,0,0,0,1,195
32630,PTQ10_321145,PY-IT_321127,CF,0,10,1000,1.533371559,0.067599602,1.70088668,0.082829841,0.155359986,0.205075182,2.052825626,2.202180988,0.080148168,0.143144629,0.588924512,0.411075488,0.242424242,0.440089586,0.348219811,53.41010454,17.74824941,9.152620792,0.965531658,19.04.2024 23:58,A-1,2.99E-05,0.6,1.4,5.48,5.34,3.64,3.64,1.7,PTQ10_321145,PY-IT_321127,CF,Jonas_DonorAcceptor-NoWidthOrderedDonor-No2bandHeight-NoInt_PTQ10:PY-IT,Jonas_DonorAcceptor-NoWidthOrderedDonor-No2bandHeight-NoInt,0.13042858,17.04.2024 11:53,32630_261254_OD_x1y1,x1y1,0.007557487,0.6,1.4,3,5,0,0,1,0,0,0,0,0,0,1,196
32630,PTQ10_321145,PY-IT_321127,CF,0,10,1000,1.533181212,0.06778711,1.700821873,0.08299701,0.15279516,0.201689611,2.052677823,2.201478469,0.07788508,0.139102754,0.591825498,0.408174502,0.242424242,0.440089586,0.340792364,53.59560814,17.67288897,9.149687459,0.965983053,19.04.2024 23:58,B-1,1.23E-06,0.6,0.6,5.48,5.34,3.64,3.64,1.7,PTQ10_321145,PY-IT_321127,CF,Jonas_DonorAcceptor-NoWidthOrderedDonor-No2bandHeight-NoInt_PTQ10:PY-IT,Jonas_DonorAcceptor-NoWidthOrderedDonor-No2bandHeight-NoInt,0.125553313,17.04.2024 11:53,32630_261254_OD_x1y2,x1y2,0.007266974,0.6,0.6,3,5,0,0,1,0,0,0,0,0,0,1,196
32630,PTQ10_321145,PY-IT_321127,CF,0,10,1000,1.533830185,0.067789302,1.701366451,0.082703216,0.156114125,0.206070645,2.053341189,2.202614804,0.079915385,0.142728878,0.590799675,0.409200325,0.242424242,0.440089586,0.348799522,53.27367627,17.64375767,9.069941384,0.964940931,19.04.2024 23:58,A-2,1.16E-06,1,1.4,5.48,5.34,3.64,3.64,1.7,PTQ10_321145,PY-IT_321127,CF,Jonas_DonorAcceptor-NoWidthOrderedDonor-No2bandHeight-NoInt_PTQ10:PY-IT,Jonas_DonorAcceptor-NoWidthOrderedDonor-No2bandHeight-NoInt,0.129307044,17.04.2024 11:53,32630_261254_OD_x2y1,x2y1,0.007547294,1,1.4,3,5,0,0,1,0,0,0,0,0,0,1,196
32630,PTQ10_321145,PY-IT_321127,CF,0,10,1000,1.532149665,0.067747479,1.700200554,0.083277001,0.1480818,0.195467977,2.051198857,2.198906275,0.074192827,0.132508389,0.595981897,0.404018103,0.242424242,0.440089586,0.327976366,53.67019241,17.3669991,8.992608171,0.964778767,19.04.2024 23:58,B-2,2.15E-05,1,0.6,5.48,5.34,3.64,3.64,1.7,PTQ10_321145,PY-IT_321127,CF,Jonas_DonorAcceptor-NoWidthOrderedDonor-No2bandHeight-NoInt_PTQ10:PY-IT,Jonas_DonorAcceptor-NoWidthOrderedDonor-No2bandHeight-NoInt,0.12328762,17.04.2024 11:53,32630_261254_OD_x2y2,x2y2,0.007099633,1,0.6,3,5,0,0,1,0,0,0,0,0,0,1,196
32631,PTQ10_321145,PY-IT_321127,CF,2,10,1000,1.527895569,0.068356152,1.696878224,0.083934337,0.145109296,0.191544271,2.050040863,2.198369571,0.072123493,0.128812558,0.597909124,0.402090876,0.242424242,0.440089586,0.320356829,54.36082698,17.58612808,9.219820782,0.964419965,20.04.2024 00:01,B-1,1.17E-06,0.6,0.6,5.48,5.34,3.64,3.64,1.7,PTQ10_321145,PY-IT_321127,CF,Jonas_DonorAcceptor-NoWidthOrderedDonor-No2bandHeight-NoInt_PTQ10:PY-IT,Jonas_DonorAcceptor-NoWidthOrderedDonor-No2bandHeight-NoInt,0.116638695,17.04.2024 11:59,32631_261264_OD_x1y2,x1y2,0.006874604,0.6,0.6,3,5,0,0,1,0,0,0,0,0,0,1,197
32631,PTQ10_321145,PY-IT_321127,CF,2,10,1000,1.527828426,0.06837673,1.69678069,0.083890122,0.146621906,0.193540916,2.050136467,2.198635887,0.073037426,0.130444843,0.597374764,0.402625236,0.242424242,0.440089586,0.323985759,54.34709269,17.59300527,9.207172666,0.962963749,20.04.2024 00:01,B-2,1.52E-06,1,0.6,5.48,5.34,3.64,3.64,1.7,PTQ10_321145,PY-IT_321127,CF,Jonas_DonorAcceptor-NoWidthOrderedDonor-No2bandHeight-NoInt_PTQ10:PY-IT,Jonas_DonorAcceptor-NoWidthOrderedDonor-No2bandHeight-NoInt,0.117988914,17.04.2024 11:59,32631_261264_OD_x2y2,x2y2,0.006966346,1,0.6,3,5,0,0,1,0,0,0,0,0,0,1,197
32631,PTQ10_321145,PY-IT_321127,CF,2,10,1000,1.529389222,0.068583007,1.697731695,0.083602182,0.154847891,0.204399216,2.052106896,2.20223662,0.078153681,0.139582474,0.594215396,0.405784604,0.242424242,0.440089586,0.34398169,53.54867002,17.56162768,9.052341411,0.962603576,20.04.2024 00:01,A-1,3.32E-05,0.6,1.4,5.48,5.34,3.64,3.64,1.7,PTQ10_321145,PY-IT_321127,CF,Jonas_DonorAcceptor-NoWidthOrderedDonor-No2bandHeight-NoInt_PTQ10:PY-IT,Jonas_DonorAcceptor-NoWidthOrderedDonor-No2bandHeight-NoInt,0.125492274,17.04.2024 11:59,32631_261264_OD_x1y1,x1y1,0.007355492,0.6,1.4,3,5,0,0,1,0,0,0,0,0,0,1,197
32631,PTQ10_321145,PY-IT_321127,CF,2,10,1000,1.527400755,0.068561597,1.696530016,0.084126606,0.145029673,0.191439168,2.049523952,2.197341927,0.071648906,0.127964947,0.5993635,0.4006365,0.242424242,0.440089586,0.319404115,53.8744666,17.41912645,9.039706497,0.963263213,20.04.2024 00:01,A-2,1.27E-06,1,1.4,5.48,5.34,3.64,3.64,1.7,PTQ10_321145,PY-IT_321127,CF,Jonas_DonorAcceptor-NoWidthOrderedDonor-No2bandHeight-NoInt_PTQ10:PY-IT,Jonas_DonorAcceptor-NoWidthOrderedDonor-No2bandHeight-NoInt,0.121295971,17.04.2024 11:59,32631_261264_OD_x2y1,x2y1,0.007036882,1,1.4,3,5,0,0,1,0,0,0,0,0,0,1,197
32632,PTQ10_321145,PY-IT_321127,CF,0,10,3000,1.529720228,0.066130376,1.698007235,0.082672543,0.11199563,0.147834232,2.045967436,2.189624582,0.054958035,0.098155051,0.600978344,0.399021656,0.242424242,0.440089586,0.245989282,47.22727628,12.87174533,5.386787385,0.886134196,20.04.2024 00:04,A-2,0.000183404,1,1.4,5.48,5.34,3.64,3.64,1.7,PTQ10_321145,PY-IT_321127,CF,Jonas_DonorAcceptor-NoWidthOrderedDonor-No2bandHeight-NoInt_PTQ10:PY-IT,Jonas_DonorAcceptor-NoWidthOrderedDonor-No2bandHeight-NoInt,0.111522785,17.04.2024 12:05,32632_261274_OD_x2y1,x2y1,0.006384371,1,1.4,3,5,0,0,1,0,0,0,0,0,0,1,198
32632,PTQ10_321145,PY-IT_321127,CF,0,10,3000,1.529248874,0.064271231,1.697221049,0.082206862,0.09801982,0.129386162,2.042425577,2.184058342,0.047705698,0.085202377,0.602950011,0.397049989,0.242424242,0.440089586,0.214588539,45.72538922,13.0582532,5.286885367,0.885436452,20.04.2024 00:04,B-1,0.000761673,0.6,0.6,5.48,5.34,3.64,3.64,1.7,PTQ10_321145,PY-IT_321127,CF,Jonas_DonorAcceptor-NoWidthOrderedDonor-No2bandHeight-NoInt_PTQ10:PY-IT,Jonas_DonorAcceptor-NoWidthOrderedDonor-No2bandHeight-NoInt,0.110524699,17.04.2024 12:05,32632_261274_OD_x1y2,x1y2,0.00621908,0.6,0.6,3,5,0,0,1,0,0,0,0,0,0,1,198
32632,PTQ10_321145,PY-IT_321127,CF,0,10,3000,1.529189072,0.064156703,1.697097441,0.082144258,0.097117164,0.128194657,2.042252102,2.183712184,0.047275502,0.084434046,0.602903819,0.397096181,0.242424242,0.440089586,0.212628703,46.26590569,12.86237764,5.200895671,0.873968576,20.04.2024 00:04,B-2,1.28E-05,1,0.6,5.48,5.34,3.64,3.64,1.7,PTQ10_321145,PY-IT_321127,CF,Jonas_DonorAcceptor-NoWidthOrderedDonor-No2bandHeight-NoInt_PTQ10:PY-IT,Jonas_DonorAcceptor-NoWidthOrderedDonor-No2bandHeight-NoInt,0.111291897,17.04.2024 12:05,32632_261274_OD_x2y2,x2y2,0.006238972,1,0.6,3,5,0,0,1,0,0,0,0,0,0,1,198
32632,PTQ10_321145,PY-IT_321127,CF,0,10,3000,1.529385273,0.064238755,1.697399546,0.082244939,0.098273139,0.129720543,2.04230198,2.183891992,0.048083316,0.085876802,0.601679686,0.398320314,0.242424242,0.440089586,0.215597346,45.55890418,12.7621351,5.164235232,0.888197219,20.04.2024 00:04,A-3,0.001237638,1.4,1.4,5.48,5.34,3.64,3.64,1.7,PTQ10_321145,PY-IT_321127,CF,Jonas_DonorAcceptor-NoWidthOrderedDonor-No2bandHeight-NoInt_PTQ10:PY-IT,Jonas_DonorAcceptor-NoWidthOrderedDonor-No2bandHeight-NoInt,0.110455779,17.04.2024 12:05,32632_261274_OD_x3y1,x3y1,0.00627115,1.4,1.4,3,5,0,0,1,0,0,0,0,0,0,1,198
32633,PTQ10_321145,PY-IT_321127,CF,2,10,3000,1.525202977,0.065397984,1.694381661,0.083109081,0.103779429,0.136988847,2.041760374,2.18422012,0.05063701,0.0904377,0.602343256,0.397656744,0.242424242,0.440089586,0.227426547,50.16433877,13.45412709,6.349022221,0.940711015,20.04.2024 00:07,A-1,2.70E-05,0.6,1.4,5.48,5.34,3.64,3.64,1.7,PTQ10_321145,PY-IT_321127,CF,Jonas_DonorAcceptor-NoWidthOrderedDonor-No2bandHeight-NoInt_PTQ10:PY-IT,Jonas_DonorAcceptor-NoWidthOrderedDonor-No2bandHeight-NoInt,0.115007785,17.04.2024 12:10,32633_261307_OD_x1y1,x1y1,0.006417237,0.6,1.4,3,5,0,0,1,0,0,0,0,0,0,1,199
32633,PTQ10_321145,PY-IT_321127,CF,2,10,3000,1.525142111,0.064793805,1.694293693,0.082783361,0.09821322,0.129641451,2.041009518,2.183120043,0.047976986,0.085686897,0.60206402,0.39793598,0.242424242,0.440089586,0.215328348,50.52987965,13.33212287,6.336831578,0.940642491,20.04.2024 00:07,B-1,0.000188176,0.6,0.6,5.48,5.34,3.64,3.64,1.7,PTQ10_321145,PY-IT_321127,CF,Jonas_DonorAcceptor-NoWidthOrderedDonor-No2bandHeight-NoInt_PTQ10:PY-IT,Jonas_DonorAcceptor-NoWidthOrderedDonor-No2bandHeight-NoInt,0.114115081,17.04.2024 12:10,32633_261307_OD_x1y2,x1y2,0.006313698,0.6,0.6,3,5,0,0,1,0,0,0,0,0,0,1,199
32633,PTQ10_321145,PY-IT_321127,CF,2,10,3000,1.525013129,0.064568085,1.694001246,0.082697464,0.095963766,0.126672171,2.040482367,2.182480617,0.047083867,0.084091786,0.60101439,0.39898561,0.242424242,0.440089586,0.210763958,51.05835512,12.72950113,6.085128759,0.936249435,20.04.2024 00:07,A-2,0.000136317,1,1.4,5.48,5.34,3.64,3.64,1.7,PTQ10_321145,PY-IT_321127,CF,Jonas_DonorAcceptor-NoWidthOrderedDonor-No2bandHeight-NoInt_PTQ10:PY-IT,Jonas_DonorAcceptor-NoWidthOrderedDonor-No2bandHeight-NoInt,0.115926235,17.04.2024 12:10,32633_261307_OD_x2y1,x2y1,0.006336827,1,1.4,3,5,0,0,1,0,0,0,0,0,0,1,199
32633,PTQ10_321145,PY-IT_321127,CF,2,10,3000,1.524889782,0.064910066,1.694144972,0.082959652,0.100035884,0.132047367,2.040954916,2.183294984,0.048872041,0.087285465,0.602041044,0.397958956,0.242424242,0.440089586,0.219332832,48.73903099,13.14900385,6.016604391,0.938818661,20.04.2024 00:07,B-2,0.000163066,1,0.6,5.48,5.34,3.64,3.64,1.7,PTQ10_321145,PY-IT_321127,CF,Jonas_DonorAcceptor-NoWidthOrderedDonor-No2bandHeight-NoInt_PTQ10:PY-IT,Jonas_DonorAcceptor-NoWidthOrderedDonor-No2bandHeight-NoInt,0.11440505,17.04.2024 12:10,32633_261307_OD_x2y2,x2y2,0.00635072,1,0.6,3,5,0,0,1,0,0,0,0,0,0,1,199
32634,PTQ10_321145,PY-IT_321127,CF,1,10,2000,1.525345236,0.066818699,1.695042233,0.083805902,0.118464289,0.156372861,2.044057046,2.188418972,0.05798295,0.10355755,0.601595099,0.398404901,0.242424242,0.440089586,0.259930411,53.83373137,15.52962167,7.982120861,0.954779181,20.04.2024 00:09,A-1,0.000244597,0.6,1.4,5.48,5.34,3.64,3.64,1.7,PTQ10_321145,PY-IT_321127,CF,Jonas_DonorAcceptor-NoWidthOrderedDonor-No2bandHeight-NoInt_PTQ10:PY-IT,Jonas_DonorAcceptor-NoWidthOrderedDonor-No2bandHeight-NoInt,0.113990999,17.04.2024 12:16,32634_261348_OD_x1y1,x1y1,0.006605464,0.6,1.4,3,5,0,0,1,0,0,0,0,0,0,1,200
32634,PTQ10_321145,PY-IT_321127,CF,1,10,2000,1.524935326,0.066674175,1.694722543,0.083732971,0.11739925,0.15496701,2.043798369,2.187610993,0.056262709,0.100485198,0.606637975,0.393362025,0.242424242,0.440089586,0.255452209,53.68287674,15.417127,7.894309878,0.9538387,20.04.2024 00:09,A-2,0.002117954,1,1.4,5.48,5.34,3.64,3.64,1.7,PTQ10_321145,PY-IT_321127,CF,Jonas_DonorAcceptor-NoWidthOrderedDonor-No2bandHeight-NoInt_PTQ10:PY-IT,Jonas_DonorAcceptor-NoWidthOrderedDonor-No2bandHeight-NoInt,0.115188219,17.04.2024 12:16,32634_261348_OD_x2y1,x2y1,0.006587558,1,1.4,3,5,0,0,1,0,0,0,0,0,0,1,200
32634,PTQ10_321145,PY-IT_321127,CF,1,10,2000,1.52504537,0.066541481,1.694813234,0.083679823,0.11699079,0.154427842,2.043496925,2.187289793,0.056111056,0.100214346,0.606450341,0.393549659,0.242424242,0.440089586,0.254642189,53.64345201,15.29062127,7.806932113,0.951784338,20.04.2024 00:09,B-2,0.000867145,1,0.6,5.48,5.34,3.64,3.64,1.7,PTQ10_321145,PY-IT_321127,CF,Jonas_DonorAcceptor-NoWidthOrderedDonor-No2bandHeight-NoInt_PTQ10:PY-IT,Jonas_DonorAcceptor-NoWidthOrderedDonor-No2bandHeight-NoInt,0.113478916,17.04.2024 12:16,32634_261348_OD_x2y2,x2y2,0.006569276,1,0.6,3,5,0,0,1,0,0,0,0,0,0,1,200
32634,PTQ10_321145,PY-IT_321127,CF,1,10,2000,1.525387319,0.066382331,1.694835279,0.083730631,0.115568571,0.152550513,2.043544801,2.186798102,0.056252038,0.10046614,0.602926768,0.397073232,0.242424242,0.440089586,0.253016654,53.22886405,14.95836873,7.545854876,0.947713388,20.04.2024 00:09,B-1,0.000660759,0.6,0.6,5.48,5.34,3.64,3.64,1.7,PTQ10_321145,PY-IT_321127,CF,Jonas_DonorAcceptor-NoWidthOrderedDonor-No2bandHeight-NoInt_PTQ10:PY-IT,Jonas_DonorAcceptor-NoWidthOrderedDonor-No2bandHeight-NoInt,0.115212442,17.04.2024 12:16,32634_261348_OD_x1y2,x1y2,0.006601011,0.6,0.6,3,5,0,0,1,0,0,0,0,0,0,1,200
