Repository: i-MEET/ML_OrganicSolarCells

File: _Dataset 3 bands.csv (part 8 of 8)
plan_Info_PID,plan_Solutions_1_M1,plan_Solutions_1_M2,plan_Solutions_1_S1,plan_Solutions_1_ann. time,plan_Solutions_1_conc.,plan_Solutions_1_speed,features_A.1.c_UV,features_A.1.w_UV,features_A.1a.w_UV,features_A.2.a_UV,features_A_UV,features_Atot_UV,features_D.1.c_UV,features_D.1.w_UV,features_D.1a.a_UV,features_D.1a.c_UV,features_D.1a.w_UV,features_D.2.a_UV,features_D.2.c_UV,features_D.2.w_UV,features_D_UV,features_Dtot_UV,features_XA_UV,features_XD_UV,features_XamA_UV,features_XamD_UV,features_atot_UV,FF_IV,JSC_IV,PCE_IV,VOC_IV,date_IV,pos_IV,sigp_IV,xpos_IV,ypos_IV,EnergyLevel_HOMO_Acceptor,EnergyLevel_HOMO_Donor,EnergyLevel_LUMO_Acceptor,EnergyLevel_LUMO_Donor,EnergyLevel_Offset,plan2_Solutions_1_M1,plan2_Solutions_1_M2,plan2_Solutions_1_S1,FitSessionName,Overall_FitSessionName,FOM_UV,date_UV,name_UV,pos_UV,res_UV,xpos_UV,ypos_UV,PseudoFeature_M1,PseudoFeature_M2,HotOneEncoded_plan_Solutions_1_M1_PM6_321136,HotOneEncoded_plan_Solutions_1_M1_PTVT-T_321032,HotOneEncoded_plan_Solutions_1_M1_PTQ10_321145,HotOneEncoded_plan_Solutions_1_M1_PCE10_120058,HotOneEncoded_plan_Solutions_1_M1_D18CL_323001,HotOneEncoded_plan_Solutions_1_M2_BTP-4F-12 (Y12)_321125,HotOneEncoded_plan_Solutions_1_M2_ITIC_120057,HotOneEncoded_plan_Solutions_1_M2_ITIC-4F_120033,HotOneEncoded_plan_Solutions_1_M2_L8-BO_321144,HotOneEncoded_plan_Solutions_1_M2_PY-IT_321127,Paper_PID
32625,D18CL_323001,PY-IT_321127,CF,2,10,3000,1.531043165,0.063028042,0.200500153,0.526532272,0.116991782,0.177827508,2.143411339,0.101577499,0.258263517,2.339069896,0.08,0.6,2.614129762,0.15,0.189786188,0.238801036,0.426825071,0.573174929,0.342105263,0.205253918,0.416628544,60.08556278,18.56012202,10.81950314,0.970189024,19.04.2024 23:12,A-3,0.000201849,1.4,1.4,5.48,5.34,3.64,3.31,1.7,D18CL_323001,PY-IT_321127,CF,Jonas_DonorAcceptor-3bands-NoBG-ZnOCorr-NoInt_D18CL:PY-IT,Jonas_DonorAcceptor-3bands-NoBG-ZnOCorr-NoInt,348.344162,17.04.2024 11:19,32625_261139_OD_x3y1,x3y1,0.011956418,1.4,1.4,5,5,0,0,0,0,1,0,0,0,0,1,191
32625,D18CL_323001,PY-IT_321127,CF,2,10,3000,1.531925762,0.063100802,0.203768803,0.529011896,0.119457826,0.181575895,2.143063505,0.099908486,0.266017945,2.336530481,0.080000002,0.6,2.604377032,0.15,0.189270544,0.239619906,0.431096167,0.568903833,0.342105263,0.210121781,0.421195801,59.73584799,18.67011707,10.81581277,0.969788626,19.04.2024 23:12,A-2,1.65E-06,1,1.4,5.48,5.34,3.64,3.31,1.7,D18CL_323001,PY-IT_321127,CF,Jonas_DonorAcceptor-3bands-NoBG-ZnOCorr-NoInt_D18CL:PY-IT,Jonas_DonorAcceptor-3bands-NoBG-ZnOCorr-NoInt,300.2857618,17.04.2024 11:19,32625_261139_OD_x2y1,x2y1,0.012291453,1,1.4,5,5,0,0,0,0,1,0,0,0,0,1,191
32626,D18CL_323001,PY-IT_321127,CF,1,10,2000,1.534762445,0.061034763,0.186417607,0.554516129,0.132884838,0.201984954,2.144218631,0.098934997,0.272096676,2.33496043,0.08,0.6,2.58139656,0.15,0.223147935,0.283865747,0.415734615,0.584265385,0.342105263,0.213896224,0.485850701,59.9779658,19.19187337,11.13931553,0.967719303,19.04.2024 23:14,B-1,9.60E-07,0.6,0.6,5.48,5.34,3.64,3.31,1.7,D18CL_323001,PY-IT_321127,CF,Jonas_DonorAcceptor-3bands-NoBG-ZnOCorr-NoInt_D18CL:PY-IT,Jonas_DonorAcceptor-3bands-NoBG-ZnOCorr-NoInt,870.0109596,17.04.2024 11:25,32626_261151_OD_x1y2,x1y2,0.014295435,0.6,0.6,5,5,0,0,0,0,1,0,0,0,0,1,192
32626,D18CL_323001,PY-IT_321127,CF,1,10,2000,1.536036952,0.059992715,0.184662636,0.563166776,0.135623387,0.206147549,2.143338502,0.096727744,0.279842791,2.332018254,0.08,0.6,2.566348155,0.15,0.228135428,0.291977482,0.413846998,0.586153002,0.342105263,0.218654036,0.498125031,59.87943636,19.01862161,11.03249823,0.968762066,19.04.2024 23:14,A-1,1.22E-06,0.6,1.4,5.48,5.34,3.64,3.31,1.7,D18CL_323001,PY-IT_321127,CF,Jonas_DonorAcceptor-3bands-NoBG-ZnOCorr-NoInt_D18CL:PY-IT,Jonas_DonorAcceptor-3bands-NoBG-ZnOCorr-NoInt,1031.049771,17.04.2024 11:25,32626_261151_OD_x1y1,x1y1,0.015151945,0.6,1.4,5,5,0,0,0,0,1,0,0,0,0,1,192
32626,D18CL_323001,PY-IT_321127,CF,1,10,2000,1.535990171,0.059956563,0.182923418,0.56000447,0.13548665,0.205939709,2.143470872,0.096543286,0.282265856,2.332042276,0.08,0.6,2.566708225,0.15,0.229223482,0.293925444,0.411990529,0.588009471,0.342105263,0.220130525,0.499865152,59.29517678,18.8257538,10.80288814,0.967761044,19.04.2024 23:14,A-2,1.20E-06,1,1.4,5.48,5.34,3.64,3.31,1.7,D18CL_323001,PY-IT_321127,CF,Jonas_DonorAcceptor-3bands-NoBG-ZnOCorr-NoInt_D18CL:PY-IT,Jonas_DonorAcceptor-3bands-NoBG-ZnOCorr-NoInt,1399.535639,17.04.2024 11:25,32626_261151_OD_x2y1,x2y1,0.015115112,1,1.4,5,5,0,0,0,0,1,0,0,0,0,1,192
32626,D18CL_323001,PY-IT_321127,CF,1,10,2000,1.535710435,0.059741999,0.177726271,0.558718334,0.135753461,0.206345261,2.144996605,0.098371716,0.278655089,2.336209777,0.08,0.6,2.578020774,0.15,0.238234763,0.304620093,0.403834154,0.596165846,0.342105263,0.217928268,0.510965354,59.31127982,18.77899675,10.76830706,0.966802465,19.04.2024 23:14,B-2,9.66E-07,1,0.6,5.48,5.34,3.64,3.31,1.7,D18CL_323001,PY-IT_321127,CF,Jonas_DonorAcceptor-3bands-NoBG-ZnOCorr-NoInt_D18CL:PY-IT,Jonas_DonorAcceptor-3bands-NoBG-ZnOCorr-NoInt,2171.030766,17.04.2024 11:25,32626_261151_OD_x2y2,x2y2,0.015673269,1,0.6,5,5,0,0,0,0,1,0,0,0,0,1,192
32627,PTQ10_321145,PY-IT_321127,CF,0,14,2000,1.535608922,0.062119341,0.175359142,0.559225997,0.114002272,0.173283454,2.054033941,0.074871075,0.486,2.218744073,0.089139142,0.7,2.42965118,0.127014543,0.123182146,0.183048668,0.486297594,0.513702406,0.342105263,0.32705249,0.356332122,52.5240779,17.78612995,9.13226524,0.977549187,19.04.2024 23:51,B-1,5.95E-06,0.6,0.6,5.48,5.34,3.64,3.64,1.7,PTQ10_321145,PY-IT_321127,CF,Jonas_DonorAcceptor-3bands-NoBG-ZnOCorr-NoInt_PTQ10:PY-IT,Jonas_DonorAcceptor-3bands-NoBG-ZnOCorr-NoInt,2.26282E+15,17.04.2024 11:36,32627_261184_OD_x1y2,x1y2,0.009828499,0.6,0.6,3,5,0,0,1,0,0,0,0,0,0,1,193
32627,PTQ10_321145,PY-IT_321127,CF,0,14,2000,1.536500236,0.061841549,0.17378743,0.566587137,0.116739323,0.177443771,2.055145117,0.074862973,0.486,2.220286068,0.088666458,0.7,2.429999997,0.124763681,0.129188704,0.191974414,0.48033307,0.51966693,0.342105263,0.32705249,0.369418186,52.45748433,17.76675199,9.11400457,0.977898416,19.04.2024 23:51,A-3,8.63E-06,1.4,1.4,5.48,5.34,3.64,3.64,1.7,PTQ10_321145,PY-IT_321127,CF,Jonas_DonorAcceptor-3bands-NoBG-ZnOCorr-NoInt_PTQ10:PY-IT,Jonas_DonorAcceptor-3bands-NoBG-ZnOCorr-NoInt,1.92324E+15,17.04.2024 11:36,32627_261184_OD_x3y1,x3y1,0.010114795,1.4,1.4,3,5,0,0,1,0,0,0,0,0,0,1,193
32627,PTQ10_321145,PY-IT_321127,CF,0,14,2000,1.535460426,0.062262038,0.176549991,0.559371171,0.11395875,0.173217299,2.05361246,0.074718043,0.486,2.218116771,0.089177329,0.7,2.428941297,0.127612266,0.122328711,0.181780465,0.487939127,0.512060873,0.342105263,0.32705249,0.354997764,52.2967382,17.75661653,9.092684117,0.979168166,19.04.2024 23:51,A-1,9.51E-06,0.6,1.4,5.48,5.34,3.64,3.64,1.7,PTQ10_321145,PY-IT_321127,CF,Jonas_DonorAcceptor-3bands-NoBG-ZnOCorr-NoInt_PTQ10:PY-IT,Jonas_DonorAcceptor-3bands-NoBG-ZnOCorr-NoInt,2.72006E+15,17.04.2024 11:36,32627_261184_OD_x1y1,x1y1,0.009798024,0.6,1.4,3,5,0,0,1,0,0,0,0,0,0,1,193
32627,PTQ10_321145,PY-IT_321127,CF,0,14,2000,1.535053186,0.062175447,0.175771552,0.561661815,0.112797015,0.171451463,2.053623214,0.074409923,0.486,2.218492956,0.08861948,0.7,2.43,0.126947794,0.121854398,0.181075636,0.48634974,0.51365026,0.342105263,0.32705249,0.352527098,52.17227804,17.68799533,9.015719246,0.976971656,19.04.2024 23:51,B-2,8.32E-07,1,0.6,5.48,5.34,3.64,3.64,1.7,PTQ10_321145,PY-IT_321127,CF,Jonas_DonorAcceptor-3bands-NoBG-ZnOCorr-NoInt_PTQ10:PY-IT,Jonas_DonorAcceptor-3bands-NoBG-ZnOCorr-NoInt,2.30543E+15,17.04.2024 11:36,32627_261184_OD_x2y2,x2y2,0.00968439,1,0.6,3,5,0,0,1,0,0,0,0,0,0,1,193
32628,PTQ10_321145,PY-IT_321127,CF,0,12,2000,1.532622869,0.06208059,0.176489832,0.545762104,0.098801696,0.150178578,2.048873213,0.0752137,0.486,2.21238132,0.092321267,0.7,2.43,0.141588289,0.104766743,0.15568338,0.491001166,0.508998834,0.342105263,0.32705249,0.305861959,53.52289872,17.07374941,8.864672328,0.970050084,19.04.2024 23:53,B-1,7.64E-07,0.6,0.6,5.48,5.34,3.64,3.64,1.7,PTQ10_321145,PY-IT_321127,CF,Jonas_DonorAcceptor-3bands-NoBG-ZnOCorr-NoInt_PTQ10:PY-IT,Jonas_DonorAcceptor-3bands-NoBG-ZnOCorr-NoInt,2.1722E+15,17.04.2024 11:42,32628_261219_OD_x1y2,x1y2,0.008478669,0.6,0.6,3,5,0,0,1,0,0,0,0,0,0,1,194
32628,PTQ10_321145,PY-IT_321127,CF,0,12,2000,1.532955182,0.062258946,0.175458314,0.544868916,0.102509388,0.15581427,2.049190753,0.075438818,0.486,2.21282673,0.092337461,0.7,2.43,0.139769843,0.106788627,0.158687899,0.495431463,0.504568537,0.342105263,0.32705249,0.314502169,53.46928822,16.88311977,8.764038222,0.970838876,19.04.2024 23:53,A-3,1.17E-05,1.4,1.4,5.48,5.34,3.64,3.64,1.7,PTQ10_321145,PY-IT_321127,CF,Jonas_DonorAcceptor-3bands-NoBG-ZnOCorr-NoInt_PTQ10:PY-IT,Jonas_DonorAcceptor-3bands-NoBG-ZnOCorr-NoInt,1.96257E+15,17.04.2024 11:42,32628_261219_OD_x3y1,x3y1,0.008716735,1.4,1.4,3,5,0,0,1,0,0,0,0,0,0,1,194
32628,PTQ10_321145,PY-IT_321127,CF,0,12,2000,1.532506345,0.062203507,0.175502969,0.540866465,0.09982966,0.151741083,2.048235748,0.075586441,0.486,2.211579132,0.092939367,0.7,2.43,0.142605845,0.10284401,0.1528262,0.498218593,0.501781407,0.342105263,0.32705249,0.304567283,53.10910568,16.89650214,8.69217642,0.968640752,19.04.2024 23:53,B-2,0.000274018,1,0.6,5.48,5.34,3.64,3.64,1.7,PTQ10_321145,PY-IT_321127,CF,Jonas_DonorAcceptor-3bands-NoBG-ZnOCorr-NoInt_PTQ10:PY-IT,Jonas_DonorAcceptor-3bands-NoBG-ZnOCorr-NoInt,1.94244E+15,17.04.2024 11:42,32628_261219_OD_x2y2,x2y2,0.00850189,1,0.6,3,5,0,0,1,0,0,0,0,0,0,1,194
32628,PTQ10_321145,PY-IT_321127,CF,0,12,2000,1.531721609,0.062176633,0.175184167,0.534985227,0.09848648,0.14969945,2.047315342,0.075536658,0.486,2.210945983,0.093294393,0.7,2.43,0.145820657,0.100629094,0.149534834,0.500275063,0.499724937,0.342105263,0.32705249,0.299234284,52.88168112,16.94575247,8.677650924,0.968358267,19.04.2024 23:53,A-1,0.000717524,0.6,1.4,5.48,5.34,3.64,3.64,1.7,PTQ10_321145,PY-IT_321127,CF,Jonas_DonorAcceptor-3bands-NoBG-ZnOCorr-NoInt_PTQ10:PY-IT,Jonas_DonorAcceptor-3bands-NoBG-ZnOCorr-NoInt,1.82351E+15,17.04.2024 11:42,32628_261219_OD_x1y1,x1y1,0.008368352,0.6,1.4,3,5,0,0,1,0,0,0,0,0,0,1,194
32629,PTQ10_321145,PY-IT_321127,CF,0,10,2000,1.529477261,0.060113553,0.162531122,0.524706229,0.085176749,0.129468659,2.039595482,0.075807778,0.579077871,2.200135454,0.101555149,0.7,2.43,0.15,0.083207543,0.131391189,0.496315013,0.503684987,0.342105263,0.366719008,0.260859848,52.43231638,15.41812711,7.736954809,0.957060503,19.04.2024 23:56,A-3,0.00098748,1.4,1.4,5.48,5.34,3.64,3.64,1.7,PTQ10_321145,PY-IT_321127,CF,Jonas_DonorAcceptor-3bands-NoBG-ZnOCorr-NoInt_PTQ10:PY-IT,Jonas_DonorAcceptor-3bands-NoBG-ZnOCorr-NoInt,9.42204E+14,17.04.2024 11:47,32629_261233_OD_x3y1,x3y1,0.0072148,1.4,1.4,3,5,0,0,1,0,0,0,0,0,0,1,195
32629,PTQ10_321145,PY-IT_321127,CF,0,10,2000,1.530557869,0.060418404,0.167554513,0.533563082,0.084328063,0.128178656,2.043247294,0.075578982,0.486,2.203555823,0.094981935,0.7,2.416580812,0.15,0.090633407,0.134681243,0.487631078,0.512368922,0.342105263,0.32705249,0.2628599,51.63553968,15.64512088,7.711004104,0.954516172,19.04.2024 23:56,B-2,0.00055254,1,0.6,5.48,5.34,3.64,3.64,1.7,PTQ10_321145,PY-IT_321127,CF,Jonas_DonorAcceptor-3bands-NoBG-ZnOCorr-NoInt_PTQ10:PY-IT,Jonas_DonorAcceptor-3bands-NoBG-ZnOCorr-NoInt,1.02903E+15,17.04.2024 11:47,32629_261233_OD_x2y2,x2y2,0.007401539,1,0.6,3,5,0,0,1,0,0,0,0,0,0,1,195
32629,PTQ10_321145,PY-IT_321127,CF,0,10,2000,1.530059077,0.060306856,0.165340538,0.528614728,0.083853762,0.127457718,2.040575266,0.075356976,0.569505556,2.201205641,0.100265032,0.7,2.43,0.15,0.083393603,0.130886724,0.493363501,0.506636499,0.342105263,0.362856668,0.258344442,51.71925245,15.54887436,7.660198466,0.952552297,19.04.2024 23:56,B-1,0.000342658,0.6,0.6,5.48,5.34,3.64,3.64,1.7,PTQ10_321145,PY-IT_321127,CF,Jonas_DonorAcceptor-3bands-NoBG-ZnOCorr-NoInt_PTQ10:PY-IT,Jonas_DonorAcceptor-3bands-NoBG-ZnOCorr-NoInt,9.49598E+14,17.04.2024 11:47,32629_261233_OD_x1y2,x1y2,0.007223988,0.6,0.6,3,5,0,0,1,0,0,0,0,0,0,1,195
32629,PTQ10_321145,PY-IT_321127,CF,0,10,2000,1.528784484,0.059451217,0.15875179,0.512306451,0.078557443,0.119407314,2.03558274,0.075049065,0.687903584,2.192569834,0.107750106,0.7,2.43,0.15,0.071717898,0.121052898,0.496578262,0.503421738,0.342105263,0.407549099,0.240460212,51.11416775,14.7050049,7.109258689,0.945840378,19.04.2024 23:56,A-1,0.000129738,0.6,1.4,5.48,5.34,3.64,3.64,1.7,PTQ10_321145,PY-IT_321127,CF,Jonas_DonorAcceptor-3bands-NoBG-ZnOCorr-NoInt_PTQ10:PY-IT,Jonas_DonorAcceptor-3bands-NoBG-ZnOCorr-NoInt,9.60525E+14,17.04.2024 11:47,32629_261233_OD_x1y1,x1y1,0.0068761,0.6,1.4,3,5,0,0,1,0,0,0,0,0,0,1,195
32630,PTQ10_321145,PY-IT_321127,CF,0,10,1000,1.53503596,0.061623265,0.175149478,0.562343098,0.111211674,0.169041744,2.052321017,0.074678917,0.486,2.217039051,0.089797702,0.7,2.43,0.131070554,0.120955209,0.17973944,0.484664172,0.515335828,0.342105263,0.32705249,0.348781184,53.41010454,17.74824941,9.152620792,0.965531658,19.04.2024 23:58,A-1,2.99E-05,0.6,1.4,5.48,5.34,3.64,3.64,1.7,PTQ10_321145,PY-IT_321127,CF,Jonas_DonorAcceptor-3bands-NoBG-ZnOCorr-NoInt_PTQ10:PY-IT,Jonas_DonorAcceptor-3bands-NoBG-ZnOCorr-NoInt,2.11774E+15,17.04.2024 11:53,32630_261254_OD_x1y1,x1y1,0.009711873,0.6,1.4,3,5,0,0,1,0,0,0,0,0,0,1,196
32630,PTQ10_321145,PY-IT_321127,CF,0,10,1000,1.534804833,0.061826244,0.174760692,0.560398328,0.109400477,0.166288725,2.051997831,0.075127591,0.486,2.216363981,0.090550425,0.7,2.43,0.132196044,0.117863499,0.175145159,0.487030529,0.512969471,0.342105263,0.32705249,0.341433884,53.59560814,17.67288897,9.149687459,0.965983053,19.04.2024 23:58,B-1,1.23E-06,0.6,0.6,5.48,5.34,3.64,3.64,1.7,PTQ10_321145,PY-IT_321127,CF,Jonas_DonorAcceptor-3bands-NoBG-ZnOCorr-NoInt_PTQ10:PY-IT,Jonas_DonorAcceptor-3bands-NoBG-ZnOCorr-NoInt,1.96298E+15,17.04.2024 11:53,32630_261254_OD_x1y2,x1y2,0.009407693,0.6,0.6,3,5,0,0,1,0,0,0,0,0,0,1,196
32630,PTQ10_321145,PY-IT_321127,CF,0,10,1000,1.535317895,0.061767616,0.173825503,0.565908473,0.111376613,0.169292451,2.052637111,0.075071888,0.486,2.217190872,0.0902235,0.7,2.43,0.130588905,0.120900724,0.179658476,0.485146874,0.514853126,0.342105263,0.32705249,0.348950927,53.27367627,17.64375767,9.069941384,0.964940931,19.04.2024 23:58,A-2,1.16E-06,1,1.4,5.48,5.34,3.64,3.64,1.7,PTQ10_321145,PY-IT_321127,CF,Jonas_DonorAcceptor-3bands-NoBG-ZnOCorr-NoInt_PTQ10:PY-IT,Jonas_DonorAcceptor-3bands-NoBG-ZnOCorr-NoInt,1.83844E+15,17.04.2024 11:53,32630_261254_OD_x2y1,x2y1,0.009682008,1,1.4,3,5,0,0,1,0,0,0,0,0,0,1,196
32630,PTQ10_321145,PY-IT_321127,CF,0,10,1000,1.533735319,0.061851018,0.174792249,0.553419679,0.10639645,0.161722603,2.050400248,0.075279148,0.486,2.214596417,0.091555224,0.7,2.43,0.136304154,0.112599825,0.167323339,0.491489432,0.508510568,0.342105263,0.32705249,0.329045943,53.67019241,17.3669991,8.992608171,0.964778767,19.04.2024 23:58,B-2,2.15E-05,1,0.6,5.48,5.34,3.64,3.64,1.7,PTQ10_321145,PY-IT_321127,CF,Jonas_DonorAcceptor-3bands-NoBG-ZnOCorr-NoInt_PTQ10:PY-IT,Jonas_DonorAcceptor-3bands-NoBG-ZnOCorr-NoInt,1.86983E+15,17.04.2024 11:53,32630_261254_OD_x2y2,x2y2,0.009071779,1,0.6,3,5,0,0,1,0,0,0,0,0,0,1,196
32631,PTQ10_321145,PY-IT_321127,CF,2,10,1000,1.529751868,0.063101001,0.175566286,0.524331161,0.105996026,0.161113959,2.048606349,0.074534658,0.486,2.214304025,0.091187976,0.7,2.43,0.139932595,0.109448778,0.162640885,0.497641849,0.502358151,0.342105263,0.32705249,0.323754844,54.36082698,17.58612808,9.219820782,0.964419965,20.04.2024 00:01,B-1,1.17E-06,0.6,0.6,5.48,5.34,3.64,3.64,1.7,PTQ10_321145,PY-IT_321127,CF,Jonas_DonorAcceptor-3bands-NoBG-ZnOCorr-NoInt_PTQ10:PY-IT,Jonas_DonorAcceptor-3bands-NoBG-ZnOCorr-NoInt,1.77588E+15,17.04.2024 11:59,32631_261264_OD_x1y2,x1y2,0.008748073,0.6,0.6,3,5,0,0,1,0,0,0,0,0,0,1,197
32631,PTQ10_321145,PY-IT_321127,CF,2,10,1000,1.529697301,0.063156148,0.175466648,0.523529939,0.107144766,0.162860045,2.048688546,0.074487411,0.486,2.214490018,0.091139291,0.7,2.43,0.139589408,0.110800519,0.16464957,0.497267979,0.502732021,0.342105263,0.32705249,0.327509615,54.34709269,17.59300527,9.207172666,0.962963749,20.04.2024 00:01,B-2,1.52E-06,1,0.6,5.48,5.34,3.64,3.64,1.7,PTQ10_321145,PY-IT_321127,CF,Jonas_DonorAcceptor-3bands-NoBG-ZnOCorr-NoInt_PTQ10:PY-IT,Jonas_DonorAcceptor-3bands-NoBG-ZnOCorr-NoInt,1.77679E+15,17.04.2024 11:59,32631_261264_OD_x2y2,x2y2,0.008852011,1,0.6,3,5,0,0,1,0,0,0,0,0,0,1,197
32631,PTQ10_321145,PY-IT_321127,CF,2,10,1000,1.531525928,0.063286807,0.177051142,0.534693234,0.112688778,0.171286942,2.050596309,0.073903875,0.486,2.215578477,0.089261827,0.7,2.425780555,0.132549628,0.117325306,0.174345405,0.495575555,0.504424445,0.342105263,0.32705249,0.345632348,53.54867002,17.56162768,9.052341411,0.962603576,20.04.2024 00:01,A-1,3.32E-05,0.6,1.4,5.48,5.34,3.64,3.64,1.7,PTQ10_321145,PY-IT_321127,CF,Jonas_DonorAcceptor-3bands-NoBG-ZnOCorr-NoInt_PTQ10:PY-IT,Jonas_DonorAcceptor-3bands-NoBG-ZnOCorr-NoInt,2.49721E+15,17.04.2024 11:59,32631_261264_OD_x1y1,x1y1,0.009459325,0.6,1.4,3,5,0,0,1,0,0,0,0,0,0,1,197
32631,PTQ10_321145,PY-IT_321127,CF,2,10,1000,1.529405163,0.063376483,0.176645749,0.521992802,0.106164085,0.161369409,2.048143752,0.074456942,0.486,2.213597558,0.091291682,0.7,2.43,0.141221184,0.10873315,0.161577461,0.499677884,0.500322116,0.342105263,0.32705249,0.32294687,53.8744666,17.41912645,9.039706497,0.963263213,20.04.2024 00:01,A-2,1.27E-06,1,1.4,5.48,5.34,3.64,3.64,1.7,PTQ10_321145,PY-IT_321127,CF,Jonas_DonorAcceptor-3bands-NoBG-ZnOCorr-NoInt_PTQ10:PY-IT,Jonas_DonorAcceptor-3bands-NoBG-ZnOCorr-NoInt,2.05572E+15,17.04.2024 11:59,32631_261264_OD_x2y1,x2y1,0.008767903,1,1.4,3,5,0,0,1,0,0,0,0,0,0,1,197
32632,PTQ10_321145,PY-IT_321127,CF,0,10,3000,1.529726002,0.06034043,0.162704137,0.524113999,0.080883299,0.122942615,2.042060628,0.075783917,0.536782263,2.203736441,0.098380749,0.7,2.43,0.15,0.081449643,0.125170367,0.495510611,0.504489389,0.342105263,0.349289731,0.248112982,47.22727628,12.87174533,5.386787385,0.886134196,20.04.2024 00:04,A-2,0.000183404,1,1.4,5.48,5.34,3.64,3.64,1.7,PTQ10_321145,PY-IT_321127,CF,Jonas_DonorAcceptor-3bands-NoBG-ZnOCorr-NoInt_PTQ10:PY-IT,Jonas_DonorAcceptor-3bands-NoBG-ZnOCorr-NoInt,9.85178E+14,17.04.2024 12:05,32632_261274_OD_x2y1,x2y1,0.007221403,1,1.4,3,5,0,0,1,0,0,0,0,0,0,1,198
32632,PTQ10_321145,PY-IT_321127,CF,0,10,3000,1.528257344,0.058345053,0.15516112,0.506359868,0.070981241,0.107891486,2.033989251,0.075183621,0.744407212,2.189368023,0.1115,0.7,2.43,0.15,0.062095596,0.108320005,0.499009028,0.500990972,0.342105263,0.426739357,0.21621149,45.72538922,13.0582532,5.286885367,0.885436452,20.04.2024 00:04,B-1,0.000761673,0.6,0.6,5.48,5.34,3.64,3.64,1.7,PTQ10_321145,PY-IT_321127,CF,Jonas_DonorAcceptor-3bands-NoBG-ZnOCorr-NoInt_PTQ10:PY-IT,Jonas_DonorAcceptor-3bands-NoBG-ZnOCorr-NoInt,1.02053E+15,17.04.2024 12:05,32632_261274_OD_x1y2,x1y2,0.006264636,0.6,0.6,3,5,0,0,1,0,0,0,0,0,0,1,198
32632,PTQ10_321145,PY-IT_321127,CF,0,10,3000,1.528150711,0.058233743,0.154759907,0.505338763,0.070353458,0.106937256,2.033658071,0.075038138,0.749122646,2.188777299,0.1115,0.7,2.43,0.15,0.061354199,0.107316019,0.499116086,0.500883914,0.342105263,0.428284802,0.214253275,46.26590569,12.86237764,5.200895671,0.873968576,20.04.2024 00:04,B-2,1.28E-05,1,0.6,5.48,5.34,3.64,3.64,1.7,PTQ10_321145,PY-IT_321127,CF,Jonas_DonorAcceptor-3bands-NoBG-ZnOCorr-NoInt_PTQ10:PY-IT,Jonas_DonorAcceptor-3bands-NoBG-ZnOCorr-NoInt,1.05115E+15,17.04.2024 12:05,32632_261274_OD_x2y2,x2y2,0.006236268,1,0.6,3,5,0,0,1,0,0,0,0,0,0,1,198
32632,PTQ10_321145,PY-IT_321127,CF,0,10,3000,1.528283796,0.058247681,0.154681211,0.507764564,0.071072538,0.108030258,2.033917148,0.075247401,0.74284308,2.189218727,0.1115,0.7,2.43,0.15,0.062625268,0.109146015,0.497431216,0.502568784,0.342105263,0.426224879,0.217176273,45.55890418,12.7621351,5.164235232,0.888197219,20.04.2024 00:04,A-3,0.001237638,1.4,1.4,5.48,5.34,3.64,3.64,1.7,PTQ10_321145,PY-IT_321127,CF,Jonas_DonorAcceptor-3bands-NoBG-ZnOCorr-NoInt_PTQ10:PY-IT,Jonas_DonorAcceptor-3bands-NoBG-ZnOCorr-NoInt,1.05741E+15,17.04.2024 12:05,32632_261274_OD_x3y1,x3y1,0.006305132,1.4,1.4,3,5,0,0,1,0,0,0,0,0,0,1,198
32633,PTQ10_321145,PY-IT_321127,CF,2,10,3000,1.524894825,0.060037313,0.159962478,0.488060854,0.076272322,0.11593393,2.032578107,0.073124047,0.785299395,2.188910167,0.1115,0.7,2.43,0.15,0.063890122,0.114062996,0.504067301,0.495932699,0.342105263,0.43986986,0.229996925,50.16433877,13.45412709,6.349022221,0.940711015,20.04.2024 00:07,A-1,2.70E-05,0.6,1.4,5.48,5.34,3.64,3.64,1.7,PTQ10_321145,PY-IT_321127,CF,Jonas_DonorAcceptor-3bands-NoBG-ZnOCorr-NoInt_PTQ10:PY-IT,Jonas_DonorAcceptor-3bands-NoBG-ZnOCorr-NoInt,8.47383E+14,17.04.2024 12:10,32633_261307_OD_x1y1,x1y1,0.006545537,0.6,1.4,3,5,0,0,1,0,0,0,0,0,0,1,199
32633,PTQ10_321145,PY-IT_321127,CF,2,10,3000,1.52438999,0.059340435,0.156999908,0.484587018,0.072133108,0.109642323,2.031173176,0.073179099,0.774028203,2.183891639,0.1115,0.7,2.413224871,0.15,0.059953928,0.106359959,0.507597985,0.492402015,0.342105263,0.436311103,0.216002283,50.52987965,13.33212287,6.336831578,0.940642491,20.04.2024 00:07,B-1,0.000188176,0.6,0.6,5.48,5.34,3.64,3.64,1.7,PTQ10_321145,PY-IT_321127,CF,Jonas_DonorAcceptor-3bands-NoBG-ZnOCorr-NoInt_PTQ10:PY-IT,Jonas_DonorAcceptor-3bands-NoBG-ZnOCorr-NoInt,9.95958E+14,17.04.2024 12:10,32633_261307_OD_x1y2,x1y2,0.006313436,0.6,0.6,3,5,0,0,1,0,0,0,0,0,0,1,199
32633,PTQ10_321145,PY-IT_321127,CF,2,10,3000,1.524229542,0.059135985,0.15646585,0.481810227,0.070568465,0.107264067,2.03038491,0.07294402,0.780693594,2.182228607,0.1115,0.7,2.41,0.15,0.058363994,0.103928391,0.507897243,0.492102757,0.342105263,0.438421072,0.211192457,51.05835512,12.72950113,6.085128759,0.936249435,20.04.2024 00:07,A-2,0.000136317,1,1.4,5.48,5.34,3.64,3.64,1.7,PTQ10_321145,PY-IT_321127,CF,Jonas_DonorAcceptor-3bands-NoBG-ZnOCorr-NoInt_PTQ10:PY-IT,Jonas_DonorAcceptor-3bands-NoBG-ZnOCorr-NoInt,1.03808E+15,17.04.2024 12:10,32633_261307_OD_x2y1,x2y1,0.006260073,1,1.4,3,5,0,0,1,0,0,0,0,0,0,1,199
32633,PTQ10_321145,PY-IT_321127,CF,2,10,3000,1.524315183,0.059490747,0.158323245,0.484836024,0.073552184,0.111799319,2.031248081,0.072974775,0.791830664,2.186584701,0.1115,0.7,2.426612549,0.15,0.061244421,0.109739632,0.504648589,0.495351411,0.342105263,0.441911549,0.221538952,48.73903099,13.14900385,6.016604391,0.938818661,20.04.2024 00:07,B-2,0.000163066,1,0.6,5.48,5.34,3.64,3.64,1.7,PTQ10_321145,PY-IT_321127,CF,Jonas_DonorAcceptor-3bands-NoBG-ZnOCorr-NoInt_PTQ10:PY-IT,Jonas_DonorAcceptor-3bands-NoBG-ZnOCorr-NoInt,9.11479E+14,17.04.2024 12:10,32633_261307_OD_x2y2,x2y2,0.006393234,1,0.6,3,5,0,0,1,0,0,0,0,0,0,1,199
32634,PTQ10_321145,PY-IT_321127,CF,1,10,2000,1.526023547,0.061525706,0.167879291,0.502464418,0.086978151,0.13220679,2.038567492,0.073873759,0.594576084,2.200437175,0.100368118,0.7,2.43,0.15,0.082123016,0.130951397,0.502385243,0.497614757,0.342105263,0.372874076,0.263158187,53.83373137,15.52962167,7.982120861,0.954779181,20.04.2024 00:09,A-1,0.000244597,0.6,1.4,5.48,5.34,3.64,3.64,1.7,PTQ10_321145,PY-IT_321127,CF,Jonas_DonorAcceptor-3bands-NoBG-ZnOCorr-NoInt_PTQ10:PY-IT,Jonas_DonorAcceptor-3bands-NoBG-ZnOCorr-NoInt,9.35674E+14,17.04.2024 12:16,32634_261348_OD_x1y1,x1y1,0.007284908,0.6,1.4,3,5,0,0,1,0,0,0,0,0,0,1,200
32634,PTQ10_321145,PY-IT_321127,CF,1,10,2000,1.525520811,0.061427032,0.16708093,0.498561184,0.08632037,0.131206963,2.037155363,0.073753472,0.634529424,2.197942983,0.103303941,0.7,2.43,0.15,0.077869857,0.127280573,0.507594932,0.492405068,0.342105263,0.388203121,0.258487536,53.68287674,15.417127,7.894309878,0.9538387,20.04.2024 00:09,A-2,0.002117954,1,1.4,5.48,5.34,3.64,3.64,1.7,PTQ10_321145,PY-IT_321127,CF,Jonas_DonorAcceptor-3bands-NoBG-ZnOCorr-NoInt_PTQ10:PY-IT,Jonas_DonorAcceptor-3bands-NoBG-ZnOCorr-NoInt,9.06092E+14,17.04.2024 12:16,32634_261348_OD_x2y1,x2y1,0.007225223,1,1.4,3,5,0,0,1,0,0,0,0,0,0,1,200
32634,PTQ10_321145,PY-IT_321127,CF,1,10,2000,1.525381284,0.061257628,0.165298018,0.497065358,0.085938701,0.130626825,2.036394563,0.073874394,0.646107079,2.196873855,0.104092076,0.7,2.43,0.15,0.077190778,0.127064287,0.506912421,0.493087579,0.342105263,0.392506106,0.257691112,53.64345201,15.29062127,7.806932113,0.951784338,20.04.2024 00:09,B-2,0.000867145,1,0.6,5.48,5.34,3.64,3.64,1.7,PTQ10_321145,PY-IT_321127,CF,Jonas_DonorAcceptor-3bands-NoBG-ZnOCorr-NoInt_PTQ10:PY-IT,Jonas_DonorAcceptor-3bands-NoBG-ZnOCorr-NoInt,8.73889E+14,17.04.2024 12:16,32634_261348_OD_x2y2,x2y2,0.007123616,1,0.6,3,5,0,0,1,0,0,0,0,0,0,1,200
32634,PTQ10_321145,PY-IT_321127,CF,1,10,2000,1.525913467,0.061069305,0.166470444,0.499033811,0.084925626,0.129086952,2.037199591,0.073699313,0.624566255,2.19726615,0.102060642,0.7,2.43,0.15,0.078193567,0.127030631,0.504014408,0.495985592,0.342105263,0.384451082,0.256117582,53.22886405,14.95836873,7.545854876,0.947713388,20.04.2024 00:09,B-1,0.000660759,0.6,0.6,5.48,5.34,3.64,3.64,1.7,PTQ10_321145,PY-IT_321127,CF,Jonas_DonorAcceptor-3bands-NoBG-ZnOCorr-NoInt_PTQ10:PY-IT,Jonas_DonorAcceptor-3bands-NoBG-ZnOCorr-NoInt,8.83053E+14,17.04.2024 12:16,32634_261348_OD_x1y2,x1y2,0.007135414,0.6,0.6,3,5,0,0,1,0,0,0,0,0,0,1,200
