Repository: i-MEET/ML_OrganicSolarCells

File: _Dataset Limited + Opt + PM6-L8BO DIO.csv (part 8 of 15)
BandGapAcceptor,LUMOAcceptrCalc,LUMODonorCalc,Offset,,offset - voc,plan2_Solutions_1_M1,plan2_Solutions_1_M2,plan2_Solutions_1_S1,FitSessionName,Overall_FitSessionName,FOM_UV,date_UV,name_UV,pos_UV,res_UV,xpos_UV,ypos_UV,PseudoFeature_M1,PseudoFeature_M2,HotOneEncoded_plan_Solutions_1_M1_PM6_321136,HotOneEncoded_plan_Solutions_1_M1_PTVT-T_321032,HotOneEncoded_plan_Solutions_1_M1_PTQ10_321145,HotOneEncoded_plan_Solutions_1_M1_PCE10_120058,HotOneEncoded_plan_Solutions_1_M1_D18CL_323001,HotOneEncoded_plan_Solutions_1_M2_BTP-4F-12 (Y12)_321125,HotOneEncoded_plan_Solutions_1_M2_ITIC_120057,HotOneEncoded_plan_Solutions_1_M2_ITIC-4F_120033,HotOneEncoded_plan_Solutions_1_M2_L8-BO_321144,HotOneEncoded_plan_Solutions_1_M2_PY-IT_321127,Paper_PID,featuresDeg_D.1.c_UV,featuresDeg_D.1a.w_UV,featuresDeg_D.1a.c_UV,featuresDeg_D.2.a_UV,featuresDeg_A.0.a_UV,featuresDeg_A.1.w_UV,featuresDeg_A.1.c_UV,featuresDeg_A.1a.w_UV,featuresDeg_A.1a.c_UV,featuresDeg_D_UV,featuresDeg_A_UV,featuresDeg_Dtot_UV,featuresDeg_XamD_UV,featuresDeg_Atot_UV,featuresDeg_XamA_UV,featuresDeg_atot_UV,featuresDeg_XD_UV,featuresDeg_XA_UV,FeaturesChange_D.1a.w_UV,FeaturesChange_D.1a.c_UV,FeaturesChange_D.2.a_UV,FeaturesChange_A.0.a_UV,FeaturesChange_A.1.w_UV,FeaturesChange_A.1.c_UV,FeaturesChange_A.1a.w_UV,FeaturesChange_A.1a.c_UV,FeaturesChange_D_UV,FeaturesChange_A_UV,FeaturesChange_Dtot_UV,FeaturesChange_XamD_UV,FeaturesChange_Atot_UV,FeaturesChange_XamA_UV,FeaturesChange_atot_UV,FeaturesChange_XD_UV,FeaturesChange_XA_UV
25618,D18CL_323001,D18CL,ITIC_120057,ITIC,D18CL-ITIC,25618_B-1,CF,0,12.5,2000,107.1554271,2.09855,0.1055,2.27457,0.92918,0.0397,0.07646,1.78035,0.06631,1.9436,0.12047,0.35345,0.23492,0.48718,0.44181,0.2,0.67672,0.34714,0.65286,0.95,0.25,0.15,54.17417105,15.57460211,8.647170894,1.024860623,1.293821871,1.163251702,20.15076084,23.44040684,1.024860623,7.2779,0.9572,35.81,2.4947,8.29670211,0.067660623,18.36417105,6.152470894,0.467292837,0.933980659,0.661016114,0.288498982,03.11.2023 16:34,B-1,5.60E-06,0.6,0.6,5.45,5.34,3.81,3.31,1.53,2.032786885,1.66442953,3.78557047,3.307213115,1.55442953,0.807141125,0.529568907,D18CL_323001,ITIC_120057,CF,Jonas_DonorAcceptor-NoWDonorWH2-AddInt-NewPTQ10BTP4F12-NoBG-ZnOCorr_D18CL:ITIC,Jonas_DonorAcceptor-NoWDonorWH2-AddInt-NewPTQ10BTP4F12-NoBG-ZnOCorr,0.116254434,03.11.2023 11:35,25618_192772_OD_x1y2,x1y2,0.013802603,0.6,0.6,5,2,0,0,0,0,1,0,1,0,0,0,130,2.09546473,0.109729182,2.274938666,0.95,0.037943836,0.076721074,1.779656921,0.065139939,1.939269893,0.130612068,0.301237678,0.254693533,0.487179487,0.376547098,0.2,0.63124063,0.403480892,0.596519108,-0.00309,0.00423,0.00037,0.02082,-0.00175,0.00026,-0.00069,-0.00117,-0.00433,0.01014,-0.05221,0.01978,0,-0.06526,0,-0.04548,0.05634
25619,D18CL_323001,D18CL,ITIC_120057,ITIC,D18CL-ITIC,25619_A-1,CF,0,10,2000,76.59539809,2.12906,0.10268,2.29291,0.83221,0.04654,0.08576,1.77261,0.0766,1.95198,0.07185,0.27763,0.14011,0.48718,0.34704,0.2,0.48715,0.2876,0.7124,0.95,0.25,0.15,56.57205384,15.77208019,9.152187075,1.025732145,1.497948832,1.163251702,23.62576911,27.48271611,1.025732145,9.4972,0.9617,35.28,3.2225,6.27488019,0.064032145,21.29205384,5.929687075,0.602152657,0.937574205,0.623629471,0.352101631,03.11.2023 16:37,A-1,2.63E-06,0.6,1.4,5.45,5.34,3.81,3.31,1.53,2.032786885,1.66442953,3.78557047,3.307213115,1.55442953,0.807827503,0.528697385,D18CL_323001,ITIC_120057,CF,Jonas_DonorAcceptor-NoWDonorWH2-AddInt-NewPTQ10BTP4F12-NoBG-ZnOCorr_D18CL:ITIC,Jonas_DonorAcceptor-NoWDonorWH2-AddInt-NewPTQ10BTP4F12-NoBG-ZnOCorr,0.112191053,03.11.2023 11:41,25619_192781_OD_x1y1,x1y1,0.010626792,0.6,1.4,5,2,0,0,0,0,1,0,1,0,0,0,131,2.118234143,0.104775432,2.28611025,0.949999996,0.049010225,0.086661725,1.769000945,0.076639443,1.946603277,0.064886323,0.222129554,0.12652833,0.487179487,0.277661942,0.2,0.404190272,0.313041503,0.686958497,-0.01082,0.0021,-0.0068,0.11779,0.00247,0.0009,-0.00361,0.00004,-0.00537,-0.00696,-0.05551,-0.01358,0,-0.06938,0,-0.08296,0.02544
25619,D18CL_323001,D18CL,ITIC_120057,ITIC,D18CL-ITIC,25619_B-1,CF,0,10,2000,76.19709691,2.12768,0.10202,2.29124,0.85329,0.04631,0.08573,1.77204,0.07654,1.9513,0.07084,0.27689,0.13814,0.48718,0.34611,0.2,0.48425,0.28527,0.71473,0.95,0.25,0.15,56.37369434,15.6862418,9.05782455,1.024303136,1.502588239,1.163251702,23.56996245,27.41779892,1.024303136,9.4701,0.9651,35.96,3.2867,6.2161418,0.059203136,20.41369434,5.77112455,0.603720134,0.942201548,0.637886171,0.362857547,03.11.2023 16:37,B-1,1.55E-06,0.6,0.6,5.45,5.34,3.81,3.31,1.53,2.032786885,1.66442953,3.78557047,3.307213115,1.55442953,0.80670207,0.530126394,D18CL_323001,ITIC_120057,CF,Jonas_DonorAcceptor-NoWDonorWH2-AddInt-NewPTQ10BTP4F12-NoBG-ZnOCorr_D18CL:ITIC,Jonas_DonorAcceptor-NoWDonorWH2-AddInt-NewPTQ10BTP4F12-NoBG-ZnOCorr,0.107137863,03.11.2023 11:41,25619_192781_OD_x1y2,x1y2,0.010394813,0.6,0.6,5,2,0,0,0,0,1,0,1,0,0,0,131,2.11743747,0.105081261,2.285787989,0.95,0.049815437,0.086465471,1.769366189,0.07630396,1.946300706,0.067489135,0.227394091,0.131603813,0.487179487,0.284242614,0.2,0.415846426,0.31647215,0.68352785,-0.01024,0.00306,-0.00545,0.09671,0.0035,0.00073,-0.00268,-0.00024,-0.005,-0.00335,-0.04949,-0.00654,0,-0.06187,0,-0.0684,0.0312
25619,D18CL_323001,D18CL,ITIC_120057,ITIC,D18CL-ITIC,25619_B-3,CF,0,10,2000,72.73134482,2.12916,0.10189,2.29196,0.84162,0.04373,0.08607,1.77096,0.07708,1.95118,0.06666,0.26775,0.12998,0.48718,0.33469,0.2,0.46468,0.27973,0.72027,0.95,0.25,0.15,55.97865591,15.59097759,8.932910878,1.023522013,1.536733972,1.163251702,23.95918492,27.87056262,1.023522013,9.8121,0.9597,35.98,3.3884,5.77887759,0.063822013,19.99865591,5.544510878,0.629344757,0.937644709,0.642744979,0.379316445,03.11.2023 16:37,B-3,3.49E-06,1.4,0.6,5.45,5.34,3.81,3.31,1.53,2.032786885,1.66442953,3.78557047,3.307213115,1.55442953,0.806086887,0.530907517,D18CL_323001,ITIC_120057,CF,Jonas_DonorAcceptor-NoWDonorWH2-AddInt-NewPTQ10BTP4F12-NoBG-ZnOCorr_D18CL:ITIC,Jonas_DonorAcceptor-NoWDonorWH2-AddInt-NewPTQ10BTP4F12-NoBG-ZnOCorr,0.092894316,03.11.2023 11:41,25619_192781_OD_x3y2,x3y2,0.009314561,1.4,0.6,5,2,0,0,0,0,1,0,1,0,0,0,131,2.117440601,0.104379993,2.285407206,0.932479905,0.048669448,0.0868821,1.767460565,0.077022169,1.945818094,0.061616639,0.218472385,0.120152446,0.487179487,0.273090482,0.2,0.393242928,0.305542548,0.694457452,-0.01172,0.00249,-0.00655,0.09086,0.00494,0.00082,-0.0035,-0.00006,-0.00537,-0.00504,-0.04928,-0.00983,0,-0.0616,0,-0.07143,0.02581
25619,D18CL_323001,D18CL,ITIC_120057,ITIC,D18CL-ITIC,25619_A-2,CF,0,10,2000,72.86933672,2.13262,0.10186,2.29348,0.8525,0.04406,0.08603,1.77359,0.07718,1.95392,0.06689,0.26791,0.13043,0.48718,0.33489,0.2,0.46532,0.28031,0.71969,0.95,0.25,0.15,55.19957615,15.66433348,8.866367776,1.025411251,1.533211954,1.163251702,24.01674334,27.93751755,1.025411251,9.7371,0.9697,36.56,3.4522,5.92723348,0.055711251,18.63957615,5.414167776,0.621609596,0.945669359,0.662323926,0.38935899,03.11.2023 16:37,A-2,1.96E-06,1,1.4,5.45,5.34,3.81,3.31,1.53,2.032786885,1.66442953,3.78557047,3.307213115,1.55442953,0.807574779,0.529018279,D18CL_323001,ITIC_120057,CF,Jonas_DonorAcceptor-NoWDonorWH2-AddInt-NewPTQ10BTP4F12-NoBG-ZnOCorr_D18CL:ITIC,Jonas_DonorAcceptor-NoWDonorWH2-AddInt-NewPTQ10BTP4F12-NoBG-ZnOCorr,0.106778502,03.11.2023 11:41,25619_192781_OD_x2y1,x2y1,0.009667104,1,1.4,5,2,0,0,0,0,1,0,1,0,0,0,131,2.117134648,0.104686884,2.285472066,0.935059404,0.047668237,0.086660158,1.767767617,0.07676202,1.945691948,0.061895202,0.216685054,0.120695645,0.487179487,0.270856317,0.2,0.391551962,0.308089531,0.691910469,-0.01548,0.00282,-0.00801,0.08256,0.0036,0.00063,-0.00582,-0.00042,-0.00823,-0.00499,-0.05123,-0.00974,0,-0.06403,0,-0.07377,0.02778
25620,D18CL_323001,D18CL,ITIC_120057,ITIC,D18CL-ITIC,25620_A-1,CF,0,10,1000,106.3577052,2.09716,0.10496,2.27409,0.95,0.03697,0.07641,1.77886,0.06649,1.94246,0.11996,0.35112,0.23392,0.48718,0.4389,0.2,0.67283,0.34767,0.65233,0.95,0.25,0.15,55.22834358,15.23586378,8.603508316,1.022460369,1.298050776,1.163251702,19.7769248,23.00554142,1.022460369,8.4398,0.897,33.36,2.5255,6.79606378,0.125460369,21.86834358,6.078008316,0.553942994,0.877295617,0.60403767,0.293543042,03.11.2023 16:39,A-1,2.53E-06,0.6,1.4,5.45,5.34,3.81,3.31,1.53,2.032786885,1.66442953,3.78557047,3.307213115,1.55442953,0.805250777,0.531969161,D18CL_323001,ITIC_120057,CF,Jonas_DonorAcceptor-NoWDonorWH2-AddInt-NewPTQ10BTP4F12-NoBG-ZnOCorr_D18CL:ITIC,Jonas_DonorAcceptor-NoWDonorWH2-AddInt-NewPTQ10BTP4F12-NoBG-ZnOCorr,0.120256158,03.11.2023 11:47,25620_192789_OD_x1y1,x1y1,0.013188753,0.6,1.4,5,2,0,0,0,0,1,0,1,0,0,0,132,2.105554068,0.108080617,2.2819263,0.95,0.050483155,0.079749184,1.778343607,0.068684113,1.944773652,0.10525394,0.286051419,0.205245184,0.487179487,0.357564273,0.2,0.562809457,0.3646797,0.6353203,0.00839,0.00312,0.00784,0,0.01351,0.00334,-0.00052,0.00219,0.00231,-0.01471,-0.06507,-0.02868,0,-0.08134,0,-0.11002,0.01701
25620,D18CL_323001,D18CL,ITIC_120057,ITIC,D18CL-ITIC,25620_B-1,CF,0,10,1000,102.1840798,2.10348,0.10495,2.27755,0.93747,0.04403,0.07765,1.77958,0.06751,1.94513,0.11192,0.34037,0.21825,0.48718,0.42546,0.2,0.64371,0.33905,0.66095,0.95,0.25,0.15,55.29669295,14.89065203,8.456488965,1.027016007,1.317433787,1.163251702,19.61744809,22.82002988,1.027016007,7.9909,0.9813,36.5,2.8624,6.89975203,0.045716007,18.79669295,5.594088965,0.53663869,0.955486568,0.66007564,0.338485631,03.11.2023 16:39,B-1,1.97E-06,0.6,0.6,5.45,5.34,3.81,3.31,1.53,2.032786885,1.66442953,3.78557047,3.307213115,1.55442953,0.808838624,0.527413523,D18CL_323001,ITIC_120057,CF,Jonas_DonorAcceptor-NoWDonorWH2-AddInt-NewPTQ10BTP4F12-NoBG-ZnOCorr_D18CL:ITIC,Jonas_DonorAcceptor-NoWDonorWH2-AddInt-NewPTQ10BTP4F12-NoBG-ZnOCorr,0.114655837,03.11.2023 11:47,25620_192789_OD_x1y2,x1y2,0.014772787,0.6,0.6,5,2,0,0,0,0,1,0,1,0,0,0,132,2.105893925,0.107904174,2.282329726,0.95,0.048486887,0.079061531,1.77969816,0.067949787,1.945477045,0.108090145,0.287256109,0.210775782,0.487179487,0.359070136,0.2,0.569845918,0.36988206,0.63011794,0.00242,0.00295,0.00478,0.01253,0.00445,0.00142,0.00012,0.00044,0.00035,-0.00383,-0.05311,-0.00747,0,-0.06639,0,-0.07386,0.03084
25620,D18CL_323001,D18CL,ITIC_120057,ITIC,D18CL-ITIC,25620_B-3,CF,0,10,1000,108.3959548,2.09558,0.10564,2.27319,0.93972,0.03805,0.0758,1.77937,0.06578,1.94157,0.12372,0.35545,0.24126,0.48718,0.44431,0.2,0.68557,0.35191,0.64809,0.95,0.25,0.15,55.09654722,14.67126106,8.275364608,1.023753287,1.288384068,1.163251702,18.902219,21.98803842,1.023753287,7.9189,0.984,36.98,2.8817,6.75236106,0.039753287,18.11654722,5.393664608,0.539755919,0.961169075,0.671185435,0.348226349,03.11.2023 16:39,B-3,1.33E-06,1.4,0.6,5.45,5.34,3.81,3.31,1.53,2.032786885,1.66442953,3.78557047,3.307213115,1.55442953,0.80626903,0.530676243,D18CL_323001,ITIC_120057,CF,Jonas_DonorAcceptor-NoWDonorWH2-AddInt-NewPTQ10BTP4F12-NoBG-ZnOCorr_D18CL:ITIC,Jonas_DonorAcceptor-NoWDonorWH2-AddInt-NewPTQ10BTP4F12-NoBG-ZnOCorr,0.121203708,03.11.2023 11:47,25620_192789_OD_x3y2,x3y2,0.013279834,1.4,0.6,5,2,0,0,0,0,1,0,1,0,0,0,132,2.097616425,0.109476027,2.277209522,0.95,0.036464166,0.075617886,1.780273626,0.064256952,1.94115323,0.131925868,0.316876292,0.257255442,0.487179487,0.396095365,0.2,0.653350808,0.393747799,0.606252201,0.00204,0.00383,0.00402,0.01028,-0.00158,-0.00019,0.0009,-0.00152,-0.00042,0.0082,-0.03857,0.01599,0,-0.04821,0,-0.03222,0.04183
25620,D18CL_323001,D18CL,ITIC_120057,ITIC,D18CL-ITIC,25620_B-2,CF,0,10,1000,104.7558235,2.1012,0.10503,2.27638,0.95,0.04117,0.07659,1.78069,0.06655,1.94464,0.11664,0.34688,0.22744,0.48718,0.4336,0.2,0.66105,0.34407,0.65593,0.95,0.25,0.15,53.68876065,14.79529713,8.15161615,1.026210965,1.304794964,1.163251702,19.30482919,22.45637541,1.026210965,7.888,0.9806,36.55,2.8271,6.90729713,0.045610965,17.13876065,5.32451615,0.533142385,0.955554007,0.680775633,0.346814662,03.11.2023 16:39,B-2,1.97E-06,1,0.6,5.45,5.34,3.81,3.31,1.53,2.032786885,1.66442953,3.78557047,3.307213115,1.55442953,0.808204603,0.528218565,D18CL_323001,ITIC_120057,CF,Jonas_DonorAcceptor-NoWDonorWH2-AddInt-NewPTQ10BTP4F12-NoBG-ZnOCorr_D18CL:ITIC,Jonas_DonorAcceptor-NoWDonorWH2-AddInt-NewPTQ10BTP4F12-NoBG-ZnOCorr,0.11621217,03.11.2023 11:47,25620_192789_OD_x2y2,x2y2,0.014111755,1,0.6,5,2,0,0,0,0,1,0,1,0,0,0,132,2.101755175,0.108690101,2.279769624,0.95,0.042475526,0.077339709,1.779985893,0.066103369,1.943315138,0.120008006,0.3020662,0.234015612,0.487179487,0.377582751,0.2,0.611598363,0.381814929,0.618185071,0.00055,0.00366,0.00339,0,0.00131,0.00074,-0.00071,-0.00044,-0.00132,0.00337,-0.04482,0.00657,0,-0.05602,0,-0.04945,0.03775
25621,D18CL_323001,D18CL,ITIC_120057,ITIC,D18CL-ITIC,25621_B-1,CF,2,10,1000,100.3465202,2.1118,0.09411,2.28642,0.84045,0.0427,0.07858,1.77835,0.06754,1.94529,0.13088,0.33379,0.2225,0.41176,0.41724,0.2,0.63974,0.3478,0.6522,0.7,0.25,0.15,56.40714025,14.86500249,8.604474163,1.026184065,1.325824698,1.163251702,19.70838743,22.92581521,1.026184065,7.2276,0.8621,30.61,1.907,7.63740249,0.164084065,25.79714025,6.697474163,0.486215862,0.840102696,0.542661795,0.221628883,03.11.2023 16:42,B-1,4.72E-06,0.6,0.6,5.45,5.34,3.81,3.31,1.53,2.032786885,1.66442953,3.78557047,3.307213115,1.55442953,0.808183418,0.528245465,D18CL_323001,ITIC_120057,CF,Jonas_DonorAcceptor-NoWDonorWH2-AddInt-NewPTQ10BTP4F12-NoBG-ZnOCorr_D18CL:ITIC,Jonas_DonorAcceptor-NoWDonorWH2-AddInt-NewPTQ10BTP4F12-NoBG-ZnOCorr,0.095887637,03.11.2023 11:52,25621_192796_OD_x1y2,x1y2,0.013955083,0.6,0.6,5,2,0,0,0,0,1,0,1,0,0,0,133,2.107922998,0.095392841,2.286483753,0.95,0.037931083,0.076865497,1.781041766,0.065017887,1.943221951,0.148172562,0.302293796,0.251893355,0.411764706,0.377867245,0.2,0.6297606,0.399982716,0.600017284,-0.00388,0.00129,0.00007,0.10955,-0.00477,-0.00171,0.00269,-0.00252,-0.00207,0.01729,-0.0315,0.02939,0,-0.03937,0,-0.00998,0.05218
25621,D18CL_323001,D18CL,ITIC_120057,ITIC,D18CL-ITIC,25621_A-1,CF,2,10,1000,102.3637772,2.10982,0.09422,2.28568,0.83676,0.04142,0.07798,1.77846,0.06687,1.9444,0.13535,0.33871,0.23009,0.41176,0.42339,0.2,0.65349,0.3521,0.6479,0.7,0.25,0.15,56.23245311,14.79087535,8.548080445,1.027750493,1.315415185,1.163251702,19.45614204,22.63239033,1.027750493,0.0664,0.9797,20.21,0.0131,14.72447535,0.048050493,36.02245311,8.534980445,0.004489254,0.953246928,0.359401002,0.001532508,03.11.2023 16:42,A-1,2.12E-06,0.6,1.4,5.45,5.34,3.81,3.31,1.53,2.032786885,1.66442953,3.78557047,3.307213115,1.55442953,0.809417077,0.526679037,D18CL_323001,ITIC_120057,CF,Jonas_DonorAcceptor-NoWDonorWH2-AddInt-NewPTQ10BTP4F12-NoBG-ZnOCorr_D18CL:ITIC,Jonas_DonorAcceptor-NoWDonorWH2-AddInt-NewPTQ10BTP4F12-NoBG-ZnOCorr,0.094370597,03.11.2023 11:52,25621_192796_OD_x1y1,x1y1,0.013712009,0.6,1.4,5,2,0,0,0,0,1,0,1,0,0,0,133,2.112691032,0.095274517,2.290257934,0.95,0.04480214,0.078658545,1.780139057,0.066698643,1.944799897,0.13445238,0.285323232,0.228569045,0.411764706,0.35665404,0.2,0.585223085,0.390567377,0.609432623,0.00288,0.00105,0.00458,0.11324,0.00338,0.00068,0.00168,-0.00017,0.0004,-0.0009,-0.05339,-0.00153,0,-0.06674,0,-0.06826,0.03846
25621,D18CL_323001,D18CL,ITIC_120057,ITIC,D18CL-ITIC,25621_A-2,CF,2,10,1000,98.3768467,2.11472,0.09385,2.28803,0.84662,0.04279,0.07887,1.77955,0.06787,1.94737,0.1264,0.32984,0.21489,0.41176,0.4123,0.2,0.62719,0.34262,0.65738,0.7,0.25,0.15,55.14888135,15.04549036,8.541705475,1.029441183,1.336631751,1.163251702,20.11028013,23.39331757,1.029441183,6.8043,0.9591,35.82,2.3378,8.24119036,0.070341183,19.32888135,6.203905475,0.45224847,0.931670518,0.649514535,0.273692415,03.11.2023 16:42,A-2,1.81E-06,1,1.4,5.45,5.34,3.81,3.31,1.53,2.032786885,1.66442953,3.78557047,3.307213115,1.55442953,0.8107486,0.524988347,D18CL_323001,ITIC_120057,CF,Jonas_DonorAcceptor-NoWDonorWH2-AddInt-NewPTQ10BTP4F12-NoBG-ZnOCorr_D18CL:ITIC,Jonas_DonorAcceptor-NoWDonorWH2-AddInt-NewPTQ10BTP4F12-NoBG-ZnOCorr,0.098322875,03.11.2023 11:52,25621_192796_OD_x2y1,x2y1,0.013881571,1,1.4,5,2,0,0,0,0,1,0,1,0,0,0,133,2.114893524,0.095117417,2.291588649,0.95,0.047060881,0.079739555,1.779307738,0.067843271,1.945490293,0.127961868,0.278107895,0.217535176,0.411764706,0.347634869,0.2,0.565170045,0.384693764,0.615306236,0.00017,0.00126,0.00356,0.10338,0.00427,0.00087,-0.00024,-0.00003,-0.00188,0.00156,-0.05174,0.00265,0,-0.06467,0,-0.06202,0.04208
25621,D18CL_323001,D18CL,ITIC_120057,ITIC,D18CL-ITIC,25621_A-3,CF,2,10,1000,101.3788004,2.11078,0.09421,2.28566,0.8439,0.04053,0.07811,1.7792,0.06703,1.94537,0.13333,0.33682,0.22667,0.41176,0.42102,0.2,0.64769,0.34997,0.65003,0.7,0.25,0.15,55.83756031,14.87779525,8.533369041,1.027201194,1.320748533,1.163251702,19.64982626,22.85769383,1.027201194,6.9226,0.9669,36.23,2.4248,7.95519525,0.060301194,19.60756031,6.108569041,0.465297437,0.941295635,0.6488464,0.284155061,03.11.2023 16:42,A-3,2.06E-06,1.4,1.4,5.45,5.34,3.81,3.31,1.53,2.032786885,1.66442953,3.78557047,3.307213115,1.55442953,0.80898447,0.527228336,D18CL_323001,ITIC_120057,CF,Jonas_DonorAcceptor-NoWDonorWH2-AddInt-NewPTQ10BTP4F12-NoBG-ZnOCorr_D18CL:ITIC,Jonas_DonorAcceptor-NoWDonorWH2-AddInt-NewPTQ10BTP4F12-NoBG-ZnOCorr,0.094347932,03.11.2023 11:52,25621_192796_OD_x3y1,x3y1,0.013476619,1.4,1.4,5,2,0,0,0,0,1,0,1,0,0,0,133,2.117096017,0.094960316,2.292919364,0.95,0.049319622,0.080820565,1.778476419,0.068987898,1.94618069,0.121471356,0.270892559,0.206501306,0.411764706,0.338615698,0.2,0.545117004,0.378820151,0.621179849,0.00632,0.00075,0.00726,0.1061,0.00879,0.00271,-0.00073,0.00196,0.00082,-0.01186,-0.06592,-0.02017,0,-0.0824,0,-0.10257,0.02885
25622,D18CL_323001,D18CL,ITIC_120057,ITIC,D18CL-ITIC,25622_A-1,CF,0,10,3000,60.35265911,2.1233,0.1013,2.28963,0.79784,0.03364,0.08549,1.76545,0.07696,1.94639,0.05375,0.23134,0.10481,0.48718,0.28917,0.2,0.39398,0.26603,0.73397,0.95,0.25,0.15,51.84770295,15.31020402,7.868835236,0.991288239,1.683597866,1.163251702,25.77622682,29.98423971,0.991288239,9.9384,0.9754,38.93,3.7735,5.37180402,0.015888239,12.91770295,4.095335236,0.6491357,0.98397213,0.750852936,0.479550008,03.11.2023 16:44,A-1,3.71E-06,0.6,1.4,5.45,5.34,3.81,3.31,1.53,2.032786885,1.66442953,3.78557047,3.307213115,1.55442953,0.780700797,0.563141291,D18CL_323001,ITIC_120057,CF,Jonas_DonorAcceptor-NoWDonorWH2-AddInt-NewPTQ10BTP4F12-NoBG-ZnOCorr_D18CL:ITIC,Jonas_DonorAcceptor-NoWDonorWH2-AddInt-NewPTQ10BTP4F12-NoBG-ZnOCorr,0.03530151,03.11.2023 11:58,25622_192810_OD_x1y1,x1y1,0.005915906,0.6,1.4,5,2,0,0,0,0,1,0,1,0,0,0,134,2.107693561,0.105703991,2.280313989,0.82817101,0.039412235,0.085470827,1.763070421,0.075680713,1.940095238,0.051283632,0.188765841,0.100003082,0.487179487,0.235957302,0.2,0.335960384,0.297663318,0.702336682,-0.01561,0.00441,-0.00932,0.03033,0.00577,-0.00002,-0.00238,-0.00128,-0.00629,-0.00247,-0.04257,-0.00481,0,-0.05321,0,-0.05802,0.03163
25622,D18CL_323001,D18CL,ITIC_120057,ITIC,D18CL-ITIC,25622_B-3,CF,0,10,3000,59.8491146,2.12289,0.10159,2.28916,0.78942,0.03114,0.0855,1.76679,0.07677,1.94725,0.05401,0.22985,0.10532,0.48718,0.28732,0.2,0.39263,0.26823,0.73177,0.95,0.25,0.15,52.09402504,15.10800249,7.785009919,0.989154675,1.688498225,1.163251702,25.50983539,29.67435943,0.989154675,10.2351,0.9424,36.01,3.4734,4.87290249,0.046754675,16.08402504,4.311609919,0.67746216,0.952732696,0.6912501,0.446165135,03.11.2023 16:44,B-3,3.19E-06,1.4,0.6,5.45,5.34,3.81,3.31,1.53,2.032786885,1.66442953,3.78557047,3.307213115,1.55442953,0.779020483,0.565274855,D18CL_323001,ITIC_120057,CF,Jonas_DonorAcceptor-NoWDonorWH2-AddInt-NewPTQ10BTP4F12-NoBG-ZnOCorr_D18CL:ITIC,Jonas_DonorAcceptor-NoWDonorWH2-AddInt-NewPTQ10BTP4F12-NoBG-ZnOCorr,0.032389438,03.11.2023 11:58,25622_192810_OD_x3y2,x3y2,0.00556544,1.4,0.6,5,2,0,0,0,0,1,0,1,0,0,0,134,2.10980616,0.105077381,2.281005176,0.845962468,0.038707634,0.085607175,1.764030341,0.075958217,1.941699192,0.051267473,0.189973802,0.099971572,0.487179487,0.237467253,0.2,0.337438825,0.296265766,0.703734234,-0.01308,0.00349,-0.00816,0.05654,0.00756,0.0001,-0.00275,-0.00081,-0.00555,-0.00274,-0.03988,-0.00535,0,-0.04985,0,-0.0552,0.02804
25622,D18CL_323001,D18CL,ITIC_120057,ITIC,D18CL-ITIC,25622_B-1,CF,0,10,3000,59.28874991,2.12201,0.10163,2.28887,0.79001,0.03233,0.08522,1.7655,0.07665,1.94605,0.05331,0.22753,0.10396,0.48718,0.28442,0.2,0.38838,0.26768,0.73232,0.95,0.25,0.15,51.39974557,15.2699956,7.752693565,0.987762961,1.697178169,1.163251702,25.91590318,30.14671847,0.987762961,10.3468,0.9751,38.93,3.928,4.9231956,0.012662961,12.46974557,3.824693565,0.677590241,0.987180162,0.757396745,0.506662616,03.11.2023 16:44,B-1,4.33E-06,0.6,0.6,5.45,5.34,3.81,3.31,1.53,2.032786885,1.66442953,3.78557047,3.307213115,1.55442953,0.777924422,0.566666569,D18CL_323001,ITIC_120057,CF,Jonas_DonorAcceptor-NoWDonorWH2-AddInt-NewPTQ10BTP4F12-NoBG-ZnOCorr_D18CL:ITIC,Jonas_DonorAcceptor-NoWDonorWH2-AddInt-NewPTQ10BTP4F12-NoBG-ZnOCorr,0.032035333,03.11.2023 11:58,25622_192810_OD_x1y2,x1y2,0.005713098,0.6,0.6,5,2,0,0,0,0,1,0,1,0,0,0,134,2.107481732,0.105650669,2.28025969,0.813044623,0.04041669,0.085392195,1.763059179,0.075557281,1.940377132,0.05043217,0.186632104,0.098342731,0.487179487,0.23329013,0.2,0.331632862,0.296540972,0.703459028,-0.01453,0.00402,-0.00861,0.02303,0.00809,0.00017,-0.00244,-0.00109,-0.00567,-0.00288,-0.0409,-0.00562,0,-0.05113,0,-0.05675,0.02886
25622,D18CL_323001,D18CL,ITIC_120057,ITIC,D18CL-ITIC,25622_A-2,CF,0,10,3000,60.19059559,2.12372,0.10145,2.28971,0.79261,0.03296,0.08558,1.76626,0.07695,1.94706,0.05393,0.23078,0.10517,0.48718,0.28848,0.2,0.39365,0.26717,0.73283,0.95,0.25,0.15,51.04421438,15.22149773,7.654172601,0.985131804,1.684751677,1.163251702,25.64444383,29.83094292,0.985131804,9.7621,0.959,37.35,3.4965,5.45939773,0.026131804,13.69421438,4.157672601,0.641336363,0.973473799,0.731718579,0.456809662,03.11.2023 16:44,A-2,2.08E-06,1,1.4,5.45,5.34,3.81,3.31,1.53,2.032786885,1.66442953,3.78557047,3.307213115,1.55442953,0.775852223,0.569297726,D18CL_323001,ITIC_120057,CF,Jonas_DonorAcceptor-NoWDonorWH2-AddInt-NewPTQ10BTP4F12-NoBG-ZnOCorr_D18CL:ITIC,Jonas_DonorAcceptor-NoWDonorWH2-AddInt-NewPTQ10BTP4F12-NoBG-ZnOCorr,0.035641217,03.11.2023 11:58,25622_192810_OD_x2y1,x2y1,0.005817776,1,1.4,5,2,0,0,0,0,1,0,1,0,0,0,134,2.106804992,0.105961514,2.279893879,0.814520679,0.038654126,0.085290115,1.76290857,0.075475316,1.939706044,0.050717724,0.186256677,0.098899562,0.487179487,0.232820847,0.2,0.331720409,0.298147513,0.701852487,-0.01691,0.00451,-0.00982,0.02191,0.0057,-0.00029,-0.00335,-0.00147,-0.00735,-0.00322,-0.04453,-0.00627,0,-0.05566,0,-0.06193,0.03098
25623,D18CL_323001,D18CL,ITIC_120057,ITIC,D18CL-ITIC,25623_B-3,CF,2,10,3000,59.8144067,2.12925,0.09132,2.297,0.73195,0.03514,0.08592,1.7659,0.07644,1.94718,0.06461,0.22709,0.10984,0.41176,0.28386,0.2,0.3937,0.27898,0.72102,0.7,0.25,0.15,58.09212577,15.42562345,9.1898343,1.025528387,1.688554822,1.163251702,26.04701085,30.2992297,1.025528387,10.6737,0.9897,39.86,4.2105,4.75192345,0.035828387,18.23212577,4.9793343,0.691946101,0.965063486,0.686151513,0.458169306,03.11.2023 16:47,B-3,2.55E-06,1.4,0.6,5.45,5.34,3.81,3.31,1.53,2.032786885,1.66442953,3.78557047,3.307213115,1.55442953,0.807667031,0.528901143,D18CL_323001,ITIC_120057,CF,Jonas_DonorAcceptor-NoWDonorWH2-AddInt-NewPTQ10BTP4F12-NoBG-ZnOCorr_D18CL:ITIC,Jonas_DonorAcceptor-NoWDonorWH2-AddInt-NewPTQ10BTP4F12-NoBG-ZnOCorr,0.032417881,03.11.2023 12:04,25623_192819_OD_x3y2,x3y2,0.005846937,1.4,0.6,5,2,0,0,0,0,1,0,1,0,0,0,135,2.122235002,0.092874249,2.293653334,0.79896091,0.04225548,0.085851236,1.763970811,0.076174363,1.943656853,0.058986943,0.190887818,0.100277803,0.411764706,0.238609773,0.2,0.338887576,0.295902861,0.704097139,-0.00701,0.00156,-0.00335,0.06701,0.00712,-0.00007,-0.00193,-0.00027,-0.00352,-0.00562,-0.0362,-0.00956,0,-0.04526,0,-0.05481,0.01692
25623,D18CL_323001,D18CL,ITIC_120057,ITIC,D18CL-ITIC,25623_A-3,CF,2,10,3000,61.36758538,2.1288,0.09158,2.29717,0.72905,0.0363,0.08611,1.76647,0.0764,1.94744,0.06704,0.23112,0.11396,0.41176,0.2889,0.2,0.40286,0.28288,0.71712,0.7,0.25,0.15,57.6011178,15.40620985,9.082173015,1.023441564,1.66682863,1.163251702,25.67951165,29.87173562,1.023441564,10.4899,0.9829,38.83,4.0034,4.91630985,0.040541564,18.7711178,5.078773015,0.680887779,0.960387026,0.674118862,0.440797593,03.11.2023 16:47,A-3,2.58E-06,1.4,1.4,5.45,5.34,3.81,3.31,1.53,2.032786885,1.66442953,3.78557047,3.307213115,1.55442953,0.806023529,0.530987966,D18CL_323001,ITIC_120057,CF,Jonas_DonorAcceptor-NoWDonorWH2-AddInt-NewPTQ10BTP4F12-NoBG-ZnOCorr_D18CL:ITIC,Jonas_DonorAcceptor-NoWDonorWH2-AddInt-NewPTQ10BTP4F12-NoBG-ZnOCorr,0.035674276,03.11.2023 12:04,25623_192819_OD_x3y1,x3y1,0.006105284,1.4,1.4,5,2,0,0,0,0,1,0,1,0,0,0,135,2.122500346,0.092639794,2.293269896,0.831089759,0.043685115,0.086248842,1.764029442,0.076326979,1.943629223,0.06127837,0.195716533,0.104173229,0.411764706,0.244645666,0.2,0.348818895,0.298645602,0.701354398,-0.0063,0.00106,-0.0039,0.10204,0.00739,0.00014,-0.00244,-0.00008,-0.00381,-0.00576,-0.03541,-0.00979,0,-0.04426,0,-0.05404,0.01577
25623,D18CL_323001,D18CL,ITIC_120057,ITIC,D18CL-ITIC,25623_A-2,CF,2,10,3000,57.93318236,2.12568,0.09174,2.2955,0.70859,0.0339,0.08572,1.76511,0.0758,1.94602,0.06316,0.22057,0.10737,0.41176,0.27571,0.2,0.38308,0.28028,0.71972,0.7,0.25,0.15,57.46531755,15.45137679,9.080378062,1.022659216,1.714954813,1.163251702,26.498413,30.82432401,1.022659216,10.4737,0.9711,37.89,3.8536,4.97767679,0.051559216,19.57531755,5.226778062,0.67784898,0.949583189,0.659354226,0.424387616,03.11.2023 16:47,A-2,4.24E-06,1,1.4,5.45,5.34,3.81,3.31,1.53,2.032786885,1.66442953,3.78557047,3.307213115,1.55442953,0.805407381,0.531770314,D18CL_323001,ITIC_120057,CF,Jonas_DonorAcceptor-NoWDonorWH2-AddInt-NewPTQ10BTP4F12-NoBG-ZnOCorr_D18CL:ITIC,Jonas_DonorAcceptor-NoWDonorWH2-AddInt-NewPTQ10BTP4F12-NoBG-ZnOCorr,0.023401027,03.11.2023 12:04,25623_192819_OD_x2y1,x2y1,0.005597797,1,1.4,5,2,0,0,0,0,1,0,1,0,0,0,135,2.121378796,0.092110854,2.292004783,0.847081356,0.042577998,0.086067182,1.764262668,0.07627175,1.943005563,0.059796873,0.190691821,0.101654683,0.411764706,0.238364776,0.2,0.340019459,0.298975797,0.701024203,-0.00431,0.00037,-0.0035,0.13849,0.00868,0.00034,-0.00084,0.00047,-0.00301,-0.00336,-0.02988,-0.00571,0,-0.03735,0,-0.04306,0.0187
25623,D18CL_323001,D18CL,ITIC_120057,ITIC,D18CL-ITIC,25623_B-2,CF,2,10,3000,58.06473651,2.13069,0.09173,2.29799,0.71357,0.03436,0.0858,1.76755,0.0764,1.94892,0.06353,0.22074,0.108,0.41176,0.27592,0.2,0.38392,0.28131,0.71869,0.7,0.25,0.15,57.45159306,15.33258223,9.050185751,1.02740131,1.710115909,1.163251702,26.2204928,30.50103286,1.02740131,10.4869,0.9611,36.51,3.6794,4.84568223,0.06630131,20.94159306,5.370785751,0.683961765,0.935466979,0.635491517,0.406555191,03.11.2023 16:47,B-2,2.62E-06,1,0.6,5.45,5.34,3.81,3.31,1.53,2.032786885,1.66442953,3.78557047,3.307213115,1.55442953,0.809142073,0.52702822,D18CL_323001,ITIC_120057,CF,Jonas_DonorAcceptor-NoWDonorWH2-AddInt-NewPTQ10BTP4F12-NoBG-ZnOCorr_D18CL:ITIC,Jonas_DonorAcceptor-NoWDonorWH2-AddInt-NewPTQ10BTP4F12-NoBG-ZnOCorr,0.02925812,03.11.2023 12:04,25623_192819_OD_x2y2,x2y2,0.005769356,1,0.6,5,2,0,0,0,0,1,0,1,0,0,0,135,2.120651755,0.092947538,2.292464716,0.792277423,0.041129569,0.085585422,1.763619467,0.075914555,1.94285735,0.057657992,0.186095822,0.098018586,0.411764706,0.232619778,0.2,0.330638363,0.296466614,0.703533386,-0.01004,0.00122,-0.00552,0.07871,0.00677,-0.00022,-0.00393,-0.00048,-0.00606,-0.00587,-0.03464,-0.00998,0,-0.0433,0,-0.05328,0.01515
25624,D18CL_323001,D18CL,ITIC_120057,ITIC,D18CL-ITIC,25624_B-1,CF,1,10,2000,75.03578166,2.12853,0.09255,2.29571,0.76991,0.04288,0.08566,1.77167,0.07538,1.95008,0.08585,0.27017,0.14594,0.41176,0.33771,0.2,0.48365,0.30174,0.69826,0.7,0.25,0.15,58.20421622,15.87270725,9.482492683,1.026400995,1.510885001,1.163251702,23.9818353,27.89691072,1.026400995,10.4863,0.9934,38.5,4.0105,5.38640725,0.033000995,19.70421622,5.471992683,0.660649745,0.967847854,0.661464109,0.422937316,03.11.2023 16:49,B-1,4.82E-06,0.6,0.6,5.45,5.34,3.81,3.31,1.53,2.032786885,1.66442953,3.78557047,3.307213115,1.55442953,0.808354264,0.528028535,D18CL_323001,ITIC_120057,CF,Jonas_DonorAcceptor-NoWDonorWH2-AddInt-NewPTQ10BTP4F12-NoBG-ZnOCorr_D18CL:ITIC,Jonas_DonorAcceptor-NoWDonorWH2-AddInt-NewPTQ10BTP4F12-NoBG-ZnOCorr,0.084734979,03.11.2023 12:10,25624_192824_OD_x1y2,x1y2,0.009278429,0.6,0.6,5,2,0,0,0,0,1,0,1,0,0,0,136,2.128643595,0.093506317,2.29817843,0.910636284,0.050535839,0.085886088,1.771532758,0.075438248,1.948791383,0.085946413,0.244789938,0.146108902,0.411764706,0.305987422,0.2,0.452096324,0.323180911,0.676819089,0.00011,0.00095,0.00247,0.14073,0.00766,0.00022,-0.00014,0.00006,-0.00129,0.0001,-0.02538,0.00017,0,-0.03173,0,-0.03156,0.02144
25624,D18CL_323001,D18CL,ITIC_120057,ITIC,D18CL-ITIC,25624_A-1,CF,1,10,2000,67.88567366,2.13014,0.09221,2.29722,0.73741,0.03947,0.086,1.77035,0.07581,1.95013,0.07611,0.25032,0.12938,0.41176,0.3129,0.2,0.44228,0.29253,0.70747,0.7,0.25,0.15,58.0399886,15.67310745,9.341181598,1.026879268,1.585602915,1.163251702,24.85132486,28.90834593,1.026879268,10.6337,0.9629,35.99,3.6855,5.03940745,0.063979268,22.0499886,5.655681598,0.678467881,0.937695433,0.620089715,0.394543234,03.11.2023 16:49,A-1,3.83E-06,0.6,1.4,5.45,5.34,3.81,3.31,1.53,2.032786885,1.66442953,3.78557047,3.307213115,1.55442953,0.808730933,0.527550262,D18CL_323001,ITIC_120057,CF,Jonas_DonorAcceptor-NoWDonorWH2-AddInt-NewPTQ10BTP4F12-NoBG-ZnOCorr_D18CL:ITIC,Jonas_DonorAcceptor-NoWDonorWH2-AddInt-NewPTQ10BTP4F12-NoBG-ZnOCorr,0.060965128,03.11.2023 12:10,25624_192824_OD_x1y1,x1y1,0.007795662,0.6,1.4,5,2,0,0,0,0,1,0,1,0,0,0,136,2.125297547,0.091925009,2.29380975,0.868070868,0.044019459,0.08643813,1.765756457,0.07643014,1.94587805,0.065513832,0.209152416,0.111373514,0.411764706,0.26144052,0.2,0.372814034,0.298737451,0.701262549,-0.00484,-0.00028,-0.00341,0.13066,0.00455,0.00044,-0.0046,0.00062,-0.00425,-0.01059,-0.04117,-0.01801,0,-0.05146,0,-0.06947,0.00621
25624,D18CL_323001,D18CL,ITIC_120057,ITIC,D18CL-ITIC,25624_A-2,CF,1,10,2000,73.70568523,2.12859,0.09234,2.2969,0.75172,0.04232,0.08574,1.77166,0.07544,1.95014,0.08447,0.26633,0.14359,0.41176,0.33291,0.2,0.47651,0.30134,0.69866,0.7,0.25,0.15,58.07099769,15.66232561,9.338479438,1.026740353,1.523757175,1.163251702,23.86558103,27.76167774,1.026740353,10.3339,0.9929,38.14,3.9133,5.32842561,0.033840353,19.93099769,5.425179438,0.65979346,0.967040983,0.656782241,0.419051091,03.11.2023 16:49,A-2,3.36E-06,1,1.4,5.45,5.34,3.81,3.31,1.53,2.032786885,1.66442953,3.78557047,3.307213115,1.55442953,0.808621529,0.527689177,D18CL_323001,ITIC_120057,CF,Jonas_DonorAcceptor-NoWDonorWH2-AddInt-NewPTQ10BTP4F12-NoBG-ZnOCorr_D18CL:ITIC,Jonas_DonorAcceptor-NoWDonorWH2-AddInt-NewPTQ10BTP4F12-NoBG-ZnOCorr,0.075515568,03.11.2023 12:10,25624_192824_OD_x2y1,x2y1,0.009138323,1,1.4,5,2,0,0,0,0,1,0,1,0,0,0,136,2.126788598,0.09221454,2.295084382,0.894385537,0.046048457,0.08653065,1.767513033,0.0763959,1.94713737,0.071367892,0.219877089,0.121325417,0.411764706,0.274846362,0.2,0.396171778,0.30582651,0.69417349,-0.0018,-0.00013,-0.00182,0.14266,0.00373,0.00079,-0.00415,0.00095,-0.003,-0.0131,-0.04645,-0.02227,0,-0.05807,0,-0.08034,0.00448
25624,D18CL_323001,D18CL,ITIC_120057,ITIC,D18CL-ITIC,25624_A-3,CF,1,10,2000,73.92988709,2.12837,0.09263,2.29608,0.7655,0.04227,0.08564,1.77118,0.0752,1.94969,0.0845,0.26702,0.14365,0.41176,0.33377,0.2,0.47742,0.30089,0.69911,0.7,0.25,0.15,58.48036847,15.41476924,9.251610767,1.026290302,1.521711056,1.163251702,23.45682477,27.28619133,1.026290302,10.3461,0.9904,38.1,3.9035,5.06866924,0.035890302,20.38036847,5.348110767,0.671180985,0.965029094,0.651500683,0.421926527,03.11.2023 16:49,A-3,3.67E-06,1.4,1.4,5.45,5.34,3.81,3.31,1.53,2.032786885,1.66442953,3.78557047,3.307213115,1.55442953,0.808267086,0.528139228,D18CL_323001,ITIC_120057,CF,Jonas_DonorAcceptor-NoWDonorWH2-AddInt-NewPTQ10BTP4F12-NoBG-ZnOCorr_D18CL:ITIC,Jonas_DonorAcceptor-NoWDonorWH2-AddInt-NewPTQ10BTP4F12-NoBG-ZnOCorr,0.079316533,03.11.2023 12:10,25624_192824_OD_x3y1,x3y1,0.009080616,1.4,1.4,5,2,0,0,0,0,1,0,1,0,0,0,136,2.128279649,0.092504071,2.296359014,0.920700207,0.048077455,0.086623169,1.769269609,0.07636166,1.948396689,0.077221952,0.230601763,0.131277319,0.411764706,0.288252204,0.2,0.419529523,0.312915568,0.687084432,-0.00009,-0.00012,0.00028,0.1552,0.00581,0.00098,-0.00192,0.00116,-0.00129,-0.00728,-0.03642,-0.01237,0,-0.04552,0,-0.0579,0.01203
25633,D18CL_323001,D18CL,L8-BO_321144,L8-BO,D18CL-L8-BO,25633_B-3,CF,0,15,2000,133.7666829,2.10686,0.12648,2.28777,0.95,0,0.06697,1.56822,0.09453,1.73676,0.16615,0.32253,0.32399,0.48718,0.49991,0.35484,0.8239,0.39323,0.60677,0.95,0.55,0.22,61.3921868,23.82701566,13.68902083,0.9358142,1.135070616,1,27.04534534,27.04534534,0.9358142,21.1922,0.887,49.27,9.2605,2.63481566,0.0488142,12.1221868,4.42852083,0.889418981,0.947837722,0.802545121,0.676491045,08.11.2023 12:00,B-3,1.47E-06,1.4,0.6,5.45,5.34,3.77,3.31,1.57,2.032786885,1.454557964,3.995442036,3.307213115,1.344557964,0.974200648,0.408743764,D18CL_323001,L8-BO_321144,CF,Jonas_DonorAcceptor-NoWDonorWH2-AddInt-NewPTQ10BTP4F12-NoBG-ZnOCorr_D18CL:L8-BO,Jonas_DonorAcceptor-NoWDonorWH2-AddInt-NewPTQ10BTP4F12-NoBG-ZnOCorr,0.237426899,03.11.2023 16:04,25633_193228_OD_x3y2,x3y2,0.007281034,1.4,0.6,5,4,0,0,0,0,1,0,0,0,1,0,137,2.105021812,0.126102622,2.28953069,0.95,2.80E-21,0.066896483,1.553977186,0.096675378,1.729177358,0.16638654,0.311575112,0.324453754,0.487179487,0.482941423,0.35483871,0.807395176,0.401852479,0.598147521,-0.00184,-0.00038,0.00177,0,0,-0.00007,-0.01424,0.00214,-0.00759,0.00024,-0.01095,0.00047,0,-0.01697,0,-0.01651,0.00862
25633,D18CL_323001,D18CL,L8-BO_321144,L8-BO,D18CL-L8-BO,25633_A-3,CF,0,15,2000,135.1391619,2.10677,0.1264,2.28781,0.95,0,0.06683,1.56889,0.09441,1.73719,0.16817,0.32547,0.32793,0.48718,0.50448,0.35484,0.8324,0.39395,0.60605,0.95,0.55,0.22,61.14815769,23.83492303,13.66969448,0.937911104,1.131180442,1,26.96159878,26.96159878,0.937911104,21.3276,0.8893,49.1,9.313,2.50732303,0.048611104,12.04815769,4.35669448,0.894804652,0.948170883,0.802967773,0.681288087,08.11.2023 12:00,A-3,1.18E-06,1.4,1.4,5.45,5.34,3.77,3.31,1.57,2.032786885,1.454557964,3.995442036,3.307213115,1.344557964,0.976383565,0.40664686,D18CL_323001,L8-BO_321144,CF,Jonas_DonorAcceptor-NoWDonorWH2-AddInt-NewPTQ10BTP4F12-NoBG-ZnOCorr_D18CL:L8-BO,Jonas_DonorAcceptor-NoWDonorWH2-AddInt-NewPTQ10BTP4F12-NoBG-ZnOCorr,0.239839859,03.11.2023 16:04,25633_193228_OD_x3y1,x3y1,0.007343951,1.4,1.4,5,4,0,0,0,0,1,0,0,0,1,0,137,2.102823954,0.125415546,2.286858919,0.95,9.24E-23,0.066909394,1.559315976,0.097037013,1.73349055,0.167804887,0.311187739,0.327219529,0.487179487,0.482340996,0.35483871,0.809560525,0.404194028,0.595805972,-0.00394,-0.00098,-0.00095,0,0,0.00008,-0.00957,0.00263,-0.0037,-0.00036,-0.01428,-0.00071,0,-0.02214,0,-0.02284,0.01024
25633,D18CL_323001,D18CL,L8-BO_321144,L8-BO,D18CL-L8-BO,25633_B-1,CF,0,15,2000,135.3326343,2.10706,0.12638,2.28814,0.95,0,0.06696,1.56787,0.09444,1.73638,0.16835,0.32558,0.32828,0.48718,0.50464,0.35484,0.83292,0.39413,0.60587,0.95,0.55,0.22,61.08823957,23.60165988,13.51193579,0.937167923,1.130722229,1,26.68692147,26.68692147,0.937167923,20.9625,0.8909,49.4,9.2266,2.63915988,0.046267923,11.68823957,4.28533579,0.888179056,0.950630061,0.808666289,0.682848124,08.11.2023 12:00,B-1,2.08E-06,0.6,0.6,5.45,5.34,3.77,3.31,1.57,2.032786885,1.454557964,3.995442036,3.307213115,1.344557964,0.975609899,0.407390041,D18CL_323001,L8-BO_321144,CF,Jonas_DonorAcceptor-NoWDonorWH2-AddInt-NewPTQ10BTP4F12-NoBG-ZnOCorr_D18CL:L8-BO,Jonas_DonorAcceptor-NoWDonorWH2-AddInt-NewPTQ10BTP4F12-NoBG-ZnOCorr,0.249732288,03.11.2023 16:04,25633_193228_OD_x1y2,x1y2,0.007621238,0.6,0.6,5,4,0,0,0,0,1,0,0,0,1,0,137,2.103198467,0.125501589,2.28688756,0.95,5.76E-20,0.066708117,1.558881016,0.096604818,1.732873839,0.172462179,0.31789097,0.336301248,0.487179487,0.492731004,0.35483871,0.829032252,0.405655205,0.594344795,-0.00387,-0.00088,-0.00125,0,0,-0.00025,-0.00899,0.00216,-0.00351,0.00411,-0.00768,0.00802,0,-0.01191,0,-0.00389,0.01153
25633,D18CL_323001,D18CL,L8-BO_321144,L8-BO,D18CL-L8-BO,25633_A-1,CF,0,15,2000,141.5189442,2.10637,0.12615,2.28747,0.95,0,0.06635,1.56977,0.09406,1.73793,0.17717,0.33817,0.34548,0.48718,0.52416,0.35484,0.86964,0.39726,0.60274,0.95,0.55,0.22,59.5972434,24.08513538,13.47315459,0.938629131,1.113855614,1,26.82736326,26.82736326,0.938629131,21.408,0.8917,48.94,9.3437,2.67713538,0.046929131,10.6572434,4.12945459,0.888846986,0.950002478,0.821178921,0.693504995,08.11.2023 12:00,A-1,2.19E-06,0.6,1.4,5.45,5.34,3.77,3.31,1.57,2.032786885,1.454557964,3.995442036,3.307213115,1.344557964,0.977131045,0.405928833,D18CL_323001,L8-BO_321144,CF,Jonas_DonorAcceptor-NoWDonorWH2-AddInt-NewPTQ10BTP4F12-NoBG-ZnOCorr_D18CL:L8-BO,Jonas_DonorAcceptor-NoWDonorWH2-AddInt-NewPTQ10BTP4F12-NoBG-ZnOCorr,0.263915203,03.11.2023 16:04,25633_193228_OD_x1y1,x1y1,0.007561163,0.6,1.4,5,4,0,0,0,0,1,0,0,0,1,0,137,2.102353695,0.125101534,2.286564571,0.95,6.09E-18,0.066674596,1.559627193,0.096878456,1.733800142,0.172479286,0.318737328,0.336334608,0.487179487,0.494042858,0.35483871,0.830377467,0.405038217,0.594961783,-0.00402,-0.00105,-0.00091,0,0,0.00032,-0.01014,0.00281,-0.00413,-0.00469,-0.01943,-0.00914,0,-0.03012,0,-0.03926,0.00777
25634,D18CL_323001,D18CL,L8-BO_321144,L8-BO,D18CL-L8-BO,25634_A-1,CF,0,12.5,2000,95.40461422,2.10516,0.12744,2.28189,0.95,0.07122,0.06951,1.56402,0.09755,1.73358,0.11404,0.24207,0.22238,0.48718,0.37521,0.35484,0.59759,0.37213,0.62787,0.95,0.55,0.22,66.16772134,24.78623069,15.38492278,0.93807736,1.288154394,1,31.92849198,31.92849198,0.93807736,22.4048,0.8905,55.6,11.0934,2.38143069,0.04757736,10.56772134,4.29152278,0.903921225,0.949282051,0.840288873,0.721056593,08.11.2023 12:03,A-1,2.16E-06,0.6,1.4,5.45,5.34,3.77,3.31,1.57,2.032786885,1.454557964,3.995442036,3.307213115,1.344557964,0.976556641,0.406480604,D18CL_323001,L8-BO_321144,CF,Jonas_DonorAcceptor-NoWDonorWH2-AddInt-NewPTQ10BTP4F12-NoBG-ZnOCorr_D18CL:L8-BO,Jonas_DonorAcceptor-NoWDonorWH2-AddInt-NewPTQ10BTP4F12-NoBG-ZnOCorr,0.056320044,03.11.2023 16:09,25634_193236_OD_x1y1,x1y1,0.011181614,0.6,1.4,5,4,0,0,0,0,1,0,0,0,1,0,138,2.104100409,0.127174672,2.287977545,0.95,0.037623064,0.069433845,1.552519887,0.099653638,1.729217295,0.127460954,0.250360786,0.248548861,0.487179487,0.388059219,0.35483871,0.636608079,0.390426808,0.609573192,-0.00106,-0.00026,0.00609,0,-0.0336,-0.00007,-0.0115,0.00211,-0.00436,0.01342,0.00829,0.02617,0,0.01285,0,0.03902,0.0183
25634,D18CL_323001,D18CL,L8-BO_321144,L8-BO,D18CL-L8-BO,25634_B-1,CF,0,12.5,2000,94.49230054,2.10548,0.12741,2.28156,0.95,0.06954,0.06991,1.56299,0.09775,1.73272,0.1133,0.2398,0.22094,0.48718,0.3717,0.35484,0.59263,0.37281,0.62719,0.95,0.55,0.22,66.68010391,24.48945558,15.29195942,0.936456781,1.292863168,1,31.66151513,31.66151513,0.936456781,22.13,0.8911,55.94,11.0303,2.35945558,0.045356781,10.74010391,4.26165942,0.903654225,0.951565537,0.838930906,0.721313711,08.11.2023 12:03,B-1,1.25E-06,0.6,0.6,5.45,5.34,3.77,3.31,1.57,2.032786885,1.454557964,3.995442036,3.307213115,1.344557964,0.974869587,0.408101183,D18CL_323001,L8-BO_321144,CF,Jonas_DonorAcceptor-NoWDonorWH2-AddInt-NewPTQ10BTP4F12-NoBG-ZnOCorr_D18CL:L8-BO,Jonas_DonorAcceptor-NoWDonorWH2-AddInt-NewPTQ10BTP4F12-NoBG-ZnOCorr,0.049612369,03.11.2023 16:09,25634_193236_OD_x1y2,x1y2,0.010815817,0.6,0.6,5,4,0,0,0,0,1,0,0,0,1,0,138,2.104474504,0.127146092,2.284343555,0.95,0.056813377,0.070386047,1.550601872,0.100831671,1.727196355,0.111103434,0.226715782,0.216651697,0.487179487,0.351409462,0.35483871,0.568061159,0.381387978,0.618612022,-0.00101,-0.00026,0.00278,0,-0.01273,0.00048,-0.01239,0.00309,-0.00553,-0.0022,-0.01309,-0.00429,0,-0.02029,0,-0.02457,0.00858
25634,D18CL_323001,D18CL,L8-BO_321144,L8-BO,D18CL-L8-BO,25634_A-3,CF,0,12.5,2000,105.503932,2.11015,0.13,2.28913,0.95,0.04598,0.06789,1.56495,0.09649,1.73501,0.12984,0.26205,0.25319,0.48718,0.40618,0.35484,0.65937,0.38398,0.61602,0.95,0.55,0.22,66.24095656,24.42408114,15.15521862,0.936736357,1.236387453,1,30.19762748,30.19762748,0.936736357,21.895,0.8881,55.28,10.7507,2.52908114,0.048636357,10.96095656,4.40451862,0.896451329,0.948078927,0.834529012,0.709372809,08.11.2023 12:03,A-3,1.64E-06,1.4,1.4,5.45,5.34,3.77,3.31,1.57,2.032786885,1.454557964,3.995442036,3.307213115,1.344557964,0.975160631,0.407821607,D18CL_323001,L8-BO_321144,CF,Jonas_DonorAcceptor-NoWDonorWH2-AddInt-NewPTQ10BTP4F12-NoBG-ZnOCorr_D18CL:L8-BO,Jonas_DonorAcceptor-NoWDonorWH2-AddInt-NewPTQ10BTP4F12-NoBG-ZnOCorr,0.156123473,03.11.2023 16:09,25634_193236_OD_x3y1,x3y1,0.010992062,1.4,1.4,5,4,0,0,0,0,1,0,0,0,1,0,138,2.104447438,0.127133097,2.283516583,0.95,0.060922945,0.071089369,1.548140119,0.101763493,1.725885492,0.104079344,0.218108562,0.20295472,0.487179487,0.338068272,0.35483871,0.541022992,0.375131415,0.624868585,-0.00571,-0.00287,-0.00561,0,0.01495,0.0032,-0.01681,0.00527,-0.00912,-0.02576,-0.04395,-0.05023,0,-0.06812,0,-0.11835,-0.00885
