Repository: i-MEET/ML_OrganicSolarCells

File: _Dataset Limited + Opt + PM6-L8BO DIO.csv (part 9 of 15)
BandGapAcceptor,LUMOAcceptrCalc,LUMODonorCalc,Offset,,offset - voc,plan2_Solutions_1_M1,plan2_Solutions_1_M2,plan2_Solutions_1_S1,FitSessionName,Overall_FitSessionName,FOM_UV,date_UV,name_UV,pos_UV,res_UV,xpos_UV,ypos_UV,PseudoFeature_M1,PseudoFeature_M2,HotOneEncoded_plan_Solutions_1_M1_PM6_321136,HotOneEncoded_plan_Solutions_1_M1_PTVT-T_321032,HotOneEncoded_plan_Solutions_1_M1_PTQ10_321145,HotOneEncoded_plan_Solutions_1_M1_PCE10_120058,HotOneEncoded_plan_Solutions_1_M1_D18CL_323001,HotOneEncoded_plan_Solutions_1_M2_BTP-4F-12 (Y12)_321125,HotOneEncoded_plan_Solutions_1_M2_ITIC_120057,HotOneEncoded_plan_Solutions_1_M2_ITIC-4F_120033,HotOneEncoded_plan_Solutions_1_M2_L8-BO_321144,HotOneEncoded_plan_Solutions_1_M2_PY-IT_321127,Paper_PID,featuresDeg_D.1.c_UV,featuresDeg_D.1a.w_UV,featuresDeg_D.1a.c_UV,featuresDeg_D.2.a_UV,featuresDeg_A.0.a_UV,featuresDeg_A.1.w_UV,featuresDeg_A.1.c_UV,featuresDeg_A.1a.w_UV,featuresDeg_A.1a.c_UV,featuresDeg_D_UV,featuresDeg_A_UV,featuresDeg_Dtot_UV,featuresDeg_XamD_UV,featuresDeg_Atot_UV,featuresDeg_XamA_UV,featuresDeg_atot_UV,featuresDeg_XD_UV,featuresDeg_XA_UV,FeaturesChange_D.1a.w_UV,FeaturesChange_D.1a.c_UV,FeaturesChange_D.2.a_UV,FeaturesChange_A.0.a_UV,FeaturesChange_A.1.w_UV,FeaturesChange_A.1.c_UV,FeaturesChange_A.1a.w_UV,FeaturesChange_A.1a.c_UV,FeaturesChange_D_UV,FeaturesChange_A_UV,FeaturesChange_Dtot_UV,FeaturesChange_XamD_UV,FeaturesChange_Atot_UV,FeaturesChange_XamA_UV,FeaturesChange_atot_UV,FeaturesChange_XD_UV,FeaturesChange_XA_UV
25634,D18CL_323001,D18CL,L8-BO_321144,L8-BO,D18CL-L8-BO,25634_B-3,CF,0,12.5,2000,96.04622674,2.10608,0.12789,2.28284,0.95,0.06845,0.06957,1.56369,0.09746,1.73335,0.11537,0.24312,0.22497,0.48718,0.37683,0.35484,0.6018,0.37382,0.62618,0.95,0.55,0.22,66.39305413,24.33972129,15.12036032,0.935672559,1.284417576,1,31.26236582,31.26236582,0.935672559,21.2909,0.8838,54.56,10.2667,3.04882129,0.051872559,11.83305413,4.85366032,0.874738858,0.944561205,0.82177271,0.678998369,08.11.2023 12:03,B-3,1.76E-06,1.4,0.6,5.45,5.34,3.77,3.31,1.57,2.032786885,1.454557964,3.995442036,3.307213115,1.344557964,0.974053197,0.408885405,D18CL_323001,L8-BO_321144,CF,Jonas_DonorAcceptor-NoWDonorWH2-AddInt-NewPTQ10BTP4F12-NoBG-ZnOCorr_D18CL:L8-BO,Jonas_DonorAcceptor-NoWDonorWH2-AddInt-NewPTQ10BTP4F12-NoBG-ZnOCorr,0.056093336,03.11.2023 16:09,25634_193236_OD_x3y2,x3y2,0.010920992,1.4,0.6,5,4,0,0,0,0,1,0,0,0,1,0,138,2.104987132,0.12589767,2.286270806,0.95,0.039148932,0.069453035,1.552748861,0.099777101,1.728985376,0.126464656,0.247092317,0.24660608,0.487179487,0.382993092,0.35483871,0.629599172,0.391687427,0.608312573,-0.00109,-0.002,0.00343,0,-0.0293,-0.00012,-0.01094,0.00232,-0.00437,0.0111,0.00398,0.02164,0,0.00616,0,0.0278,0.01786
25635,D18CL_323001,D18CL,L8-BO_321144,L8-BO,D18CL-L8-BO,25635_A-2,CF,0,10,2000,74.11221772,2.10303,0.12717,2.27169,0.95,0.07992,0.07142,1.55793,0.10036,1.72863,0.08801,0.19983,0.17163,0.48718,0.30973,0.35484,0.48136,0.35655,0.64345,0.95,0.55,0.22,66.60662368,23.84643747,14.90395326,0.938340698,1.432751471,1,34.16601837,34.16601837,0.938340698,22.7054,0.8981,59.83,12.2009,1.14103747,0.040240698,6.77662368,2.70305326,0.952150611,0.957115046,0.898259012,0.818635149,08.11.2023 12:05,A-2,2.13E-06,1,1.4,5.45,5.34,3.77,3.31,1.57,2.032786885,1.454557964,3.995442036,3.307213115,1.344557964,0.976830781,0.406217266,D18CL_323001,L8-BO_321144,CF,Jonas_DonorAcceptor-NoWDonorWH2-AddInt-NewPTQ10BTP4F12-NoBG-ZnOCorr_D18CL:L8-BO,Jonas_DonorAcceptor-NoWDonorWH2-AddInt-NewPTQ10BTP4F12-NoBG-ZnOCorr,0.04194082,03.11.2023 16:15,25635_193258_OD_x2y1,x2y1,0.00689708,1,1.4,5,4,0,0,0,0,1,0,0,0,1,0,139,2.102038001,0.128070494,2.273009272,0.95,0.067905999,0.072119926,1.544496352,0.103845913,1.722077994,0.083483545,0.184721977,0.162792913,0.487179487,0.286319064,0.35483871,0.449111976,0.362106806,0.637893194,-0.001,0.0009,0.00132,0,-0.01201,0.0007,-0.01343,0.00348,-0.00655,-0.00453,-0.0151,-0.00883,0,-0.02341,0,-0.03225,0.00556
25635,D18CL_323001,D18CL,L8-BO_321144,L8-BO,D18CL-L8-BO,25635_A-1,CF,0,10,2000,67.64612103,2.10192,0.12684,2.26816,0.95,0.07308,0.072,1.55389,0.10115,1.72589,0.07973,0.18819,0.15547,0.48718,0.2917,0.35484,0.44717,0.34768,0.65232,0.95,0.55,0.22,66.98161337,23.58913577,14.81110281,0.937388805,1.492948063,1,35.21735456,35.21735456,0.937388805,22.6353,0.8761,50.33,9.9808,0.95383577,0.061288805,16.65161337,4.83030281,0.959564616,0.93461752,0.751400235,0.673872846,08.11.2023 12:05,A-1,2.07E-06,0.6,1.4,5.45,5.34,3.77,3.31,1.57,2.032786885,1.454557964,3.995442036,3.307213115,1.344557964,0.975839842,0.407169159,D18CL_323001,L8-BO_321144,CF,Jonas_DonorAcceptor-NoWDonorWH2-AddInt-NewPTQ10BTP4F12-NoBG-ZnOCorr_D18CL:L8-BO,Jonas_DonorAcceptor-NoWDonorWH2-AddInt-NewPTQ10BTP4F12-NoBG-ZnOCorr,0.032944992,03.11.2023 16:15,25635_193258_OD_x1y1,x1y1,0.005456674,0.6,1.4,5,4,0,0,0,0,1,0,0,0,1,0,139,2.100693526,0.127509416,2.27013699,0.95,0.06626931,0.072222709,1.542378274,0.10419274,1.720844821,0.078026401,0.180117615,0.152151483,0.487179487,0.279182304,0.35483871,0.431333787,0.352746498,0.647253502,-0.00123,0.00067,0.00198,0,-0.00681,0.00022,-0.01152,0.00304,-0.00505,-0.0017,-0.00807,-0.00332,0,-0.01252,0,-0.01584,0.00507
25635,D18CL_323001,D18CL,L8-BO_321144,L8-BO,D18CL-L8-BO,25635_A-3,CF,0,10,2000,72.96634747,2.10329,0.12739,2.27122,0.95,0.07812,0.07155,1.5574,0.10046,1.72841,0.08691,0.19743,0.16947,0.48718,0.30601,0.35484,0.47548,0.35641,0.64359,0.95,0.55,0.22,66.86356446,23.57205236,14.78368046,0.937984464,1.441783957,1,33.98580692,33.98580692,0.937984464,22.4389,0.8911,56.57,11.3116,1.13315236,0.046884464,10.29356446,3.47208046,0.951928142,0.950015735,0.846051216,0.765140997,08.11.2023 12:05,A-3,7.19E-06,1.4,1.4,5.45,5.34,3.77,3.31,1.57,2.032786885,1.454557964,3.995442036,3.307213115,1.344557964,0.976459934,0.4065735,D18CL_323001,L8-BO_321144,CF,Jonas_DonorAcceptor-NoWDonorWH2-AddInt-NewPTQ10BTP4F12-NoBG-ZnOCorr_D18CL:L8-BO,Jonas_DonorAcceptor-NoWDonorWH2-AddInt-NewPTQ10BTP4F12-NoBG-ZnOCorr,0.043336242,03.11.2023 16:15,25635_193258_OD_x3y1,x3y1,0.00663476,1.4,1.4,5,4,0,0,0,0,1,0,0,0,1,0,139,2.103382476,0.128631572,2.275881554,0.95,0.069542689,0.072017144,1.54661443,0.103499085,1.723311167,0.088940688,0.189326338,0.173434342,0.487179487,0.293455824,0.35483871,0.466890166,0.371467114,0.628532886,0.00009,0.00124,0.00466,0,-0.00857,0.00047,-0.01078,0.00304,-0.0051,0.00203,-0.0081,0.00397,0,-0.01255,0,-0.00859,0.01505
25635,D18CL_323001,D18CL,L8-BO_321144,L8-BO,D18CL-L8-BO,25635_B-1,CF,0,10,2000,66.7784343,2.10164,0.12684,2.26721,0.95,0.07575,0.0716,1.55562,0.10116,1.72689,0.07891,0.18638,0.15388,0.48718,0.28889,0.35484,0.44277,0.34753,0.65247,0.95,0.55,0.22,67.19872236,23.32742435,14.70983516,0.938382717,1.499983328,1,34.99074761,34.99074761,0.938382717,22.5383,0.901,62.26,12.6431,0.78912435,0.037382717,4.93872236,2.06673516,0.966171818,0.960162611,0.92650571,0.859499774,08.11.2023 12:05,B-1,1.45E-06,0.6,0.6,5.45,5.34,3.77,3.31,1.57,2.032786885,1.454557964,3.995442036,3.307213115,1.344557964,0.976874523,0.406175247,D18CL_323001,L8-BO_321144,CF,Jonas_DonorAcceptor-NoWDonorWH2-AddInt-NewPTQ10BTP4F12-NoBG-ZnOCorr_D18CL:L8-BO,Jonas_DonorAcceptor-NoWDonorWH2-AddInt-NewPTQ10BTP4F12-NoBG-ZnOCorr,0.039738966,03.11.2023 16:15,25635_193258_OD_x1y2,x1y2,0.005838314,0.6,0.6,5,4,0,0,0,0,1,0,0,0,1,0,139,2.099352193,0.126910339,2.266239823,0.949999292,0.066945351,0.072046467,1.54210867,0.104624575,1.720613824,0.073726109,0.174226151,0.143765913,0.487179487,0.270050534,0.35483871,0.413816447,0.347414691,0.652585309,-0.00229,0.00007,-0.00097,0,-0.00881,0.00044,-0.01352,0.00346,-0.00627,-0.00519,-0.01216,-0.01011,0,-0.01884,0,-0.02895,-0.00012
25636,D18CL_323001,D18CL,L8-BO_321144,L8-BO,D18CL-L8-BO,25636_A-1,CF,0,10,1000,102.7122094,2.10507,0.12717,2.28322,0.95,0.06336,0.06802,1.56774,0.09632,1.73625,0.12449,0.2563,0.24276,0.48718,0.39727,0.35484,0.64003,0.37929,0.62071,0.95,0.55,0.22,65.90376093,24.30765637,14.99208752,0.935855552,1.24878887,1,30.35513073,30.35513073,0.935855552,22.5087,0.8983,55.06,11.1344,1.79895637,0.037555552,10.84376093,3.85768752,0.925992192,0.959870354,0.835460666,0.742685099,08.11.2023 12:08,A-1,1.67E-06,0.6,1.4,5.45,5.34,3.77,3.31,1.57,2.032786885,1.454557964,3.995442036,3.307213115,1.344557964,0.974243696,0.408702412,D18CL_323001,L8-BO_321144,CF,Jonas_DonorAcceptor-NoWDonorWH2-AddInt-NewPTQ10BTP4F12-NoBG-ZnOCorr_D18CL:L8-BO,Jonas_DonorAcceptor-NoWDonorWH2-AddInt-NewPTQ10BTP4F12-NoBG-ZnOCorr,0.079764557,03.11.2023 16:21,25636_193276_OD_x1y1,x1y1,0.010400229,0.6,1.4,5,4,0,0,0,0,1,0,0,0,1,0,140,2.103838326,0.12744471,2.285261177,0.95,0.059741179,0.06948283,1.5550528,0.100077227,1.7299508,0.114662172,0.231306853,0.223591235,0.487179487,0.358525622,0.35483871,0.582116857,0.384100257,0.615899743,-0.00123,0.00028,0.00204,0,-0.00362,0.00147,-0.01269,0.00376,-0.0063,-0.00983,-0.02499,-0.01917,0,-0.03874,0,-0.05791,0.00481
25636,D18CL_323001,D18CL,L8-BO_321144,L8-BO,D18CL-L8-BO,25636_A-2,CF,0,10,1000,92.79086493,2.10456,0.12738,2.28023,0.95,0.0755,0.06927,1.56475,0.09765,1.73384,0.11104,0.23656,0.21653,0.48718,0.36667,0.35484,0.5832,0.37128,0.62872,0.95,0.55,0.22,65.04993506,24.22374251,14.74316536,0.935626746,1.302236891,1,31.54505113,31.54505113,0.935626746,22.734,0.8968,55.45,11.3045,1.48974251,0.038826746,9.59993506,3.43866536,0.938500729,0.958501885,0.852422065,0.766762071,08.11.2023 12:08,A-2,1.60E-06,1,1.4,5.45,5.34,3.77,3.31,1.57,2.032786885,1.454557964,3.995442036,3.307213115,1.344557964,0.974005504,0.408931218,D18CL_323001,L8-BO_321144,CF,Jonas_DonorAcceptor-NoWDonorWH2-AddInt-NewPTQ10BTP4F12-NoBG-ZnOCorr_D18CL:L8-BO,Jonas_DonorAcceptor-NoWDonorWH2-AddInt-NewPTQ10BTP4F12-NoBG-ZnOCorr,0.064144944,03.11.2023 16:21,25636_193276_OD_x2y1,x2y1,0.011458544,1,1.4,5,4,0,0,0,0,1,0,0,0,1,0,140,2.103481788,0.127438242,2.285550792,0.95,0.061960911,0.069474295,1.554913759,0.10000488,1.729798277,0.113406081,0.229971621,0.221141858,0.487179487,0.356456012,0.35483871,0.577597871,0.382854997,0.617145003,-0.00108,0.00006,0.00532,0,-0.01354,0.00021,-0.00983,0.00235,-0.00404,0.00237,-0.00659,0.00461,0,-0.01021,0,-0.0056,0.01158
25636,D18CL_323001,D18CL,L8-BO_321144,L8-BO,D18CL-L8-BO,25636_B-1,CF,0,10,1000,101.4447507,2.10633,0.1277,2.2833,0.95,0.05739,0.06908,1.56419,0.09679,1.73362,0.12225,0.2543,0.23839,0.48718,0.39417,0.35484,0.63256,0.37687,0.62313,0.95,0.55,0.22,66.49911419,23.66760636,14.68899607,0.933301399,1.25678384,1,29.7450652,29.7450652,0.933301399,21.966,0.8975,55.54,10.9487,1.70160636,0.035801399,10.95911419,3.74029607,0.928103994,0.961640046,0.835199095,0.745367481,08.11.2023 12:08,B-1,1.67E-06,0.6,0.6,5.45,5.34,3.77,3.31,1.57,2.032786885,1.454557964,3.995442036,3.307213115,1.344557964,0.971584773,0.411256565,D18CL_323001,L8-BO_321144,CF,Jonas_DonorAcceptor-NoWDonorWH2-AddInt-NewPTQ10BTP4F12-NoBG-ZnOCorr_D18CL:L8-BO,Jonas_DonorAcceptor-NoWDonorWH2-AddInt-NewPTQ10BTP4F12-NoBG-ZnOCorr,0.065193866,03.11.2023 16:21,25636_193276_OD_x1y2,x1y2,0.00950396,0.6,0.6,5,4,0,0,0,0,1,0,0,0,1,0,140,2.103662004,0.125998883,2.28718497,0.95,0.029930164,0.06825806,1.557518865,0.097815481,1.731843006,0.137448487,0.258602749,0.268024549,0.487179487,0.400834261,0.35483871,0.668858809,0.400719173,0.599280827,-0.00267,-0.0017,0.00389,0,-0.02746,-0.00082,-0.00667,0.00103,-0.00178,0.0152,0.0043,0.02963,0,0.00667,0,0.0363,0.02385
25636,D18CL_323001,D18CL,L8-BO_321144,L8-BO,D18CL-L8-BO,25636_A-3,CF,0,10,1000,98.99213946,2.10576,0.12777,2.28251,0.95,0.06433,0.06901,1.56531,0.09703,1.7345,0.1195,0.24898,0.23302,0.48718,0.38593,0.35484,0.61895,0.37648,0.62352,0.95,0.55,0.22,66.16674205,23.58299156,14.60097466,0.935714158,1.268122825,1,29.90612988,29.90612988,0.935714158,21.9493,0.8998,55.56,10.9722,1.63369156,0.035914158,10.60674205,3.62877466,0.930725856,0.961618452,0.839696776,0.751470382,08.11.2023 12:08,A-3,9.81E-07,1.4,1.4,5.45,5.34,3.77,3.31,1.57,2.032786885,1.454557964,3.995442036,3.307213115,1.344557964,0.974096502,0.408843806,D18CL_323001,L8-BO_321144,CF,Jonas_DonorAcceptor-NoWDonorWH2-AddInt-NewPTQ10BTP4F12-NoBG-ZnOCorr_D18CL:L8-BO,Jonas_DonorAcceptor-NoWDonorWH2-AddInt-NewPTQ10BTP4F12-NoBG-ZnOCorr,0.068455648,03.11.2023 16:21,25636_193276_OD_x3y1,x3y1,0.010286248,1.4,1.4,5,4,0,0,0,0,1,0,0,0,1,0,140,2.10312525,0.127431774,2.285840408,0.95,0.064180642,0.06946576,1.554774718,0.099932532,1.729645754,0.112149991,0.228636388,0.218692482,0.487179487,0.354386402,0.35483871,0.573078884,0.381609737,0.618390263,-0.00263,-0.00033,0.00333,0,-0.00015,0.00046,-0.01053,0.0029,-0.00486,-0.00735,-0.02035,-0.01433,0,-0.03154,0,-0.04587,0.00513
25637,D18CL_323001,D18CL,L8-BO_321144,L8-BO,D18CL-L8-BO,25637_B-3,CF,2,10,1000,102.358935,2.10662,0.10894,2.28574,0.95,0.03118,0.06934,1.55229,0.09921,1.72776,0.14268,0.25578,0.24256,0.41176,0.39646,0.35484,0.63902,0.37959,0.62041,0.7,0.6,0.25,65.52557748,25.11421686,15.24278904,0.926262202,1.254665936,1,31.50995241,31.50995241,0.926262202,22.6201,0.8884,54.41,10.9337,2.49411686,0.037862202,11.11557748,4.30908904,0.900689045,0.959123667,0.83036277,0.717303111,08.11.2023 12:10,B-3,4.99E-06,1.4,0.6,5.45,5.34,3.77,3.31,1.57,2.032786885,1.454557964,3.995442036,3.307213115,1.344557964,0.964256833,0.418295762,D18CL_323001,L8-BO_321144,CF,Jonas_DonorAcceptor-NoWDonorWH2-AddInt-NewPTQ10BTP4F12-NoBG-ZnOCorr_D18CL:L8-BO,Jonas_DonorAcceptor-NoWDonorWH2-AddInt-NewPTQ10BTP4F12-NoBG-ZnOCorr,0.122509414,03.11.2023 16:27,25637_193290_OD_x3y2,x3y2,0.006270645,1.4,0.6,5,4,0,0,0,0,1,0,0,0,1,0,141,2.10741263,0.108473498,2.291665734,0.95,0.017382054,0.068916246,1.555652528,0.099158277,1.731511771,0.162014725,0.266969008,0.275425033,0.411764706,0.413801963,0.35483871,0.689226996,0.399614401,0.600385599,0.00079,-0.00046,0.00592,0,-0.0138,-0.00042,0.00336,-0.00005,0.00375,0.01933,0.01119,0.03286,0,0.01735,0,0.05021,0.02003
25637,D18CL_323001,D18CL,L8-BO_321144,L8-BO,D18CL-L8-BO,25637_A-2,CF,2,10,1000,106.4386928,2.10516,0.10765,2.28479,0.95,0.03736,0.06861,1.5567,0.09873,1.73131,0.15106,0.26197,0.25679,0.41176,0.40605,0.35484,0.66285,0.38741,0.61259,0.7,0.6,0.25,64.40261031,25.11977639,15.01463538,0.928101663,1.231618783,1,30.93798842,30.93798842,0.928101663,22.5976,0.8908,52.9,10.6492,2.52217639,0.037301663,11.50261031,4.36543538,0.899593995,0.959808645,0.821395278,0.709254653,08.11.2023 12:10,A-2,1.17E-05,1,1.4,5.45,5.34,3.77,3.31,1.57,2.032786885,1.454557964,3.995442036,3.307213115,1.344557964,0.966171748,0.416456301,D18CL_323001,L8-BO_321144,CF,Jonas_DonorAcceptor-NoWDonorWH2-AddInt-NewPTQ10BTP4F12-NoBG-ZnOCorr_D18CL:L8-BO,Jonas_DonorAcceptor-NoWDonorWH2-AddInt-NewPTQ10BTP4F12-NoBG-ZnOCorr,0.120351372,03.11.2023 16:27,25637_193290_OD_x2y1,x2y1,0.007546511,1,1.4,5,4,0,0,0,0,1,0,0,0,1,0,141,2.107366133,0.109623844,2.291166557,0.95,0.040541596,0.069676443,1.552837188,0.100008118,1.7292968,0.13958737,0.242411185,0.237298528,0.411764706,0.375737337,0.35483871,0.613035865,0.387072469,0.612927531,0.0022,0.00197,0.00638,0,0.00318,0.00106,-0.00386,0.00128,-0.00201,-0.01147,-0.01956,-0.0195,0,-0.03032,0,-0.04981,-0.00034
25637,D18CL_323001,D18CL,L8-BO_321144,L8-BO,D18CL-L8-BO,25637_A-1,CF,2,10,1000,101.7590099,2.10566,0.1093,2.28507,0.95,0.03882,0.06965,1.55402,0.09953,1.72957,0.14077,0.25539,0.23932,0.41176,0.39586,0.35484,0.63518,0.37677,0.62323,0.7,0.6,0.25,64.4209014,24.69469289,14.75872676,0.927723303,1.257666139,1,31.05767906,31.05767906,0.927723303,22.6724,0.8958,54.95,11.1597,2.02229289,0.031923303,9.4709014,3.59902676,0.918108198,0.965589629,0.852984029,0.756142463,08.11.2023 12:10,A-1,1.04E-05,0.6,1.4,5.45,5.34,3.77,3.31,1.57,2.032786885,1.454557964,3.995442036,3.307213115,1.344557964,0.965777868,0.416834661,D18CL_323001,L8-BO_321144,CF,Jonas_DonorAcceptor-NoWDonorWH2-AddInt-NewPTQ10BTP4F12-NoBG-ZnOCorr_D18CL:L8-BO,Jonas_DonorAcceptor-NoWDonorWH2-AddInt-NewPTQ10BTP4F12-NoBG-ZnOCorr,0.10668614,03.11.2023 16:27,25637_193290_OD_x1y1,x1y1,0.006498327,0.6,1.4,5,4,0,0,0,0,1,0,0,0,1,0,141,2.106654751,0.109795089,2.290974482,0.95,0.048848219,0.069634909,1.554136206,0.100142636,1.730778426,0.137667948,0.24065006,0.234035511,0.411764706,0.373007592,0.35483871,0.607043104,0.385533597,0.614466403,0.00099,0.00049,0.0059,0,0.01003,-0.00002,0.00011,0.00061,0.00121,-0.00311,-0.01474,-0.00528,0,-0.02285,0,-0.02813,0.00876
25637,D18CL_323001,D18CL,L8-BO_321144,L8-BO,D18CL-L8-BO,25637_A-3,CF,2,10,1000,99.27112466,2.10497,0.10893,2.28377,0.95,0.04722,0.06959,1.55427,0.09968,1.72967,0.13751,0.24962,0.23377,0.41176,0.3869,0.35484,0.62068,0.37664,0.62336,0.7,0.6,0.25,63.58089199,25.07620992,14.75327742,0.925337144,1.269479228,1,31.83372761,31.83372761,0.925337144,22.8098,0.8902,54.33,11.0314,2.26640992,0.035137144,9.25089199,3.72187742,0.90961912,0.962027739,0.85450201,0.747725382,08.11.2023 12:10,A-3,1.56E-05,1.4,1.4,5.45,5.34,3.77,3.31,1.57,2.032786885,1.454557964,3.995442036,3.307213115,1.344557964,0.96329383,0.41922082,D18CL_323001,L8-BO_321144,CF,Jonas_DonorAcceptor-NoWDonorWH2-AddInt-NewPTQ10BTP4F12-NoBG-ZnOCorr_D18CL:L8-BO,Jonas_DonorAcceptor-NoWDonorWH2-AddInt-NewPTQ10BTP4F12-NoBG-ZnOCorr,0.085480152,03.11.2023 16:27,25637_193290_OD_x3y1,x3y1,0.006674501,1.4,1.4,5,4,0,0,0,0,1,0,0,0,1,0,141,2.108077515,0.109452599,2.291358631,0.95,0.032234973,0.069717977,1.55153817,0.0998736,1.727815173,0.141506791,0.24417231,0.240561545,0.411764706,0.378467081,0.35483871,0.619028626,0.388611342,0.611388658,0.00311,0.00053,0.00758,0,-0.01499,0.00013,-0.00273,0.0002,-0.00186,0.00399,-0.00544,0.00679,0,-0.00844,0,-0.00165,0.01197
25638,D18CL_323001,D18CL,L8-BO_321144,L8-BO,D18CL-L8-BO,25638_A-3,CF,0,10,3000,55.06452975,2.10083,0.12726,2.26481,0.90234,0.06322,0.07128,1.55134,0.10204,1.72303,0.06707,0.16303,0.13079,0.48718,0.2527,0.35484,0.3835,0.34106,0.65894,0.95,0.55,0.22,66.9217389,23.01023996,14.43355493,0.937313656,1.62714033,1,37.44088945,37.44088945,0.937313656,22.4244,0.9004,59.95,12.1053,0.58583996,0.036913656,6.9717389,2.32825493,0.974540033,0.960617606,0.895822508,0.838691511,08.11.2023 12:13,A-3,4.60E-06,1.4,1.4,5.45,5.34,3.77,3.31,1.57,2.032786885,1.454557964,3.995442036,3.307213115,1.344557964,0.97576161,0.407244308,D18CL_323001,L8-BO_321144,CF,Jonas_DonorAcceptor-NoWDonorWH2-AddInt-NewPTQ10BTP4F12-NoBG-ZnOCorr_D18CL:L8-BO,Jonas_DonorAcceptor-NoWDonorWH2-AddInt-NewPTQ10BTP4F12-NoBG-ZnOCorr,0.030280556,03.11.2023 16:32,25638_193303_OD_x3y1,x3y1,0.003772085,1.4,1.4,5,4,0,0,0,0,1,0,0,0,1,0,142,2.097776049,0.128536036,2.261965579,0.835531172,0.055340208,0.071513038,1.538276523,0.105638691,1.716441157,0.060125507,0.14786205,0.117244739,0.487179487,0.229186177,0.35483871,0.346430916,0.338436132,0.661563868,-0.00305,0.00128,-0.00285,-0.06681,-0.00788,0.00023,-0.01306,0.0036,-0.00659,-0.00695,-0.01517,-0.01355,0,-0.02351,0,-0.03706,-0.00262
25638,D18CL_323001,D18CL,L8-BO_321144,L8-BO,D18CL-L8-BO,25638_A-2,CF,0,10,3000,53.94458053,2.10061,0.12726,2.26473,0.89334,0.06331,0.07109,1.55155,0.10193,1.72303,0.06632,0.16043,0.12933,0.48718,0.24866,0.35484,0.37799,0.34215,0.65785,0.95,0.55,0.22,66.06660967,22.96360236,14.21813457,0.937174756,1.639556444,1,37.65012224,37.65012224,0.937174756,22.2332,0.9043,62.23,12.5114,0.73040236,0.032874756,3.83660967,1.70673457,0.968193041,0.964921424,0.941928159,0.879960725,08.11.2023 12:13,A-2,7.22E-06,1,1.4,5.45,5.34,3.77,3.31,1.57,2.032786885,1.454557964,3.995442036,3.307213115,1.344557964,0.975617013,0.407383208,D18CL_323001,L8-BO_321144,CF,Jonas_DonorAcceptor-NoWDonorWH2-AddInt-NewPTQ10BTP4F12-NoBG-ZnOCorr_D18CL:L8-BO,Jonas_DonorAcceptor-NoWDonorWH2-AddInt-NewPTQ10BTP4F12-NoBG-ZnOCorr,0.029087581,03.11.2023 16:32,25638_193303_OD_x2y1,x2y1,0.003752517,1,1.4,5,4,0,0,0,0,1,0,0,0,1,0,142,2.097864002,0.12852677,2.262820629,0.847357507,0.058065635,0.071359309,1.538938338,0.105442576,1.716967214,0.061474791,0.150188132,0.119875842,0.487179487,0.232791604,0.35483871,0.352667446,0.339886202,0.660113798,-0.00275,0.00127,-0.0019,-0.04598,-0.00525,0.00027,-0.01261,0.00351,-0.00607,-0.00485,-0.01024,-0.00945,0,-0.01587,0,-0.02532,-0.00226
25638,D18CL_323001,D18CL,L8-BO_321144,L8-BO,D18CL-L8-BO,25638_B-2,CF,0,10,3000,55.74248517,2.1008,0.12723,2.26537,0.90158,0.06467,0.07127,1.55156,0.10193,1.72318,0.06795,0.1641,0.1325,0.48718,0.25436,0.35484,0.38686,0.34251,0.65749,0.95,0.55,0.22,66.01797106,22.95497017,14.20020202,0.937034578,1.618156924,1,37.14474392,37.14474392,0.937034578,22.2251,0.8881,52.71,10.404,0.72987017,0.048934578,13.30797106,3.79620202,0.968204264,0.947777191,0.798418963,0.732665633,08.11.2023 12:13,B-2,6.65E-06,1,0.6,5.45,5.34,3.77,3.31,1.57,2.032786885,1.454557964,3.995442036,3.307213115,1.344557964,0.975471085,0.407523386,D18CL_323001,L8-BO_321144,CF,Jonas_DonorAcceptor-NoWDonorWH2-AddInt-NewPTQ10BTP4F12-NoBG-ZnOCorr_D18CL:L8-BO,Jonas_DonorAcceptor-NoWDonorWH2-AddInt-NewPTQ10BTP4F12-NoBG-ZnOCorr,0.029755827,03.11.2023 16:32,25638_193303_OD_x2y2,x2y2,0.003948443,1,0.6,5,4,0,0,0,0,1,0,0,0,1,0,142,2.09758016,0.128294538,2.261867762,0.853566464,0.055871628,0.071313922,1.538679402,0.105583659,1.716711129,0.060300278,0.148086865,0.117585542,0.487179487,0.22953464,0.35483871,0.347120182,0.33873801,0.66126199,-0.00322,0.00106,-0.00351,-0.04802,-0.00879,0.00005,-0.01288,0.00366,-0.00647,-0.00765,-0.01601,-0.01492,0,-0.02482,0,-0.03974,-0.00377
25638,D18CL_323001,D18CL,L8-BO_321144,L8-BO,D18CL-L8-BO,25638_B-3,CF,0,10,3000,54.10358072,2.10076,0.1273,2.26528,0.89291,0.06191,0.07116,1.55112,0.10198,1.72282,0.06639,0.16087,0.12946,0.48718,0.24934,0.35484,0.37881,0.34177,0.65823,0.95,0.55,0.22,65.84755938,22.64991202,13.94919016,0.935282466,1.63816756,1,37.10435111,37.10435111,0.935282466,22.1447,0.9023,61.68,12.325,0.50521202,0.032982466,4.16755938,1.62419016,0.977694747,0.964735289,0.936708977,0.883563838,08.11.2023 12:13,B-3,1.89E-05,1.4,0.6,5.45,5.34,3.77,3.31,1.57,2.032786885,1.454557964,3.995442036,3.307213115,1.344557964,0.973647102,0.409275498,D18CL_323001,L8-BO_321144,CF,Jonas_DonorAcceptor-NoWDonorWH2-AddInt-NewPTQ10BTP4F12-NoBG-ZnOCorr_D18CL:L8-BO,Jonas_DonorAcceptor-NoWDonorWH2-AddInt-NewPTQ10BTP4F12-NoBG-ZnOCorr,0.029709794,03.11.2023 16:32,25638_193303_OD_x3y2,x3y2,0.003612912,1.4,0.6,5,4,0,0,0,0,1,0,0,0,1,0,142,2.097935954,0.128424415,2.262576772,0.860708224,0.056623773,0.07152877,1.538692917,0.105487072,1.71677756,0.061305194,0.150209487,0.119545129,0.487179487,0.232824705,0.35483871,0.352369833,0.339260395,0.660739605,-0.00282,0.00113,-0.0027,-0.0322,-0.00528,0.00037,-0.01243,0.00351,-0.00604,-0.00509,-0.01066,-0.00992,0,-0.01652,0,-0.02644,-0.00251
25639,D18CL_323001,D18CL,L8-BO_321144,L8-BO,D18CL-L8-BO,25639_A-2,CF,2,10,3000,54.58806364,2.10028,0.111,2.27378,0.82359,0.04661,0.07213,1.54114,0.10544,1.71947,0.07937,0.16186,0.13493,0.41176,0.25088,0.35484,0.38581,0.34974,0.65026,0.7,0.6,0.25,61.53757181,23.07174911,13.05480818,0.919495523,1.635869262,1,37.74236519,37.74236519,0.919495523,22.4913,0.9031,62.22,12.6371,0.58044911,0.016395523,-0.68242819,0.41770818,0.974841565,0.982169002,1.011089618,0.968003499,08.11.2023 12:15,A-2,1.34E-05,1,1.4,5.45,5.34,3.77,3.31,1.57,2.032786885,1.454557964,3.995442036,3.307213115,1.344557964,0.95721259,0.425062441,D18CL_323001,L8-BO_321144,CF,Jonas_DonorAcceptor-NoWDonorWH2-AddInt-NewPTQ10BTP4F12-NoBG-ZnOCorr_D18CL:L8-BO,Jonas_DonorAcceptor-NoWDonorWH2-AddInt-NewPTQ10BTP4F12-NoBG-ZnOCorr,0.027440562,03.11.2023 16:38,25639_193306_OD_x2y1,x2y1,0.00317546,1,1.4,5,4,0,0,0,0,1,0,0,0,1,0,143,2.100031361,0.111278923,2.271856301,0.834940877,0.052987533,0.072222341,1.538307218,0.106135968,1.717960104,0.074497573,0.153858339,0.126645874,0.411764706,0.238480425,0.35483871,0.365126299,0.34669139,0.65330861,-0.00025,0.00028,-0.00193,0.01135,0.00638,0.0001,-0.00283,0.0007,-0.00151,-0.00487,-0.008,-0.00829,0,-0.0124,0,-0.02068,-0.00305
25639,D18CL_323001,D18CL,L8-BO_321144,L8-BO,D18CL-L8-BO,25639_B-1,CF,2,10,3000,56.57543237,2.10081,0.11042,2.27462,0.83806,0.04846,0.07213,1.54159,0.10534,1.71979,0.08177,0.16556,0.13901,0.41176,0.25662,0.35484,0.39563,0.35137,0.64863,0.7,0.6,0.25,61.6799688,22.92499156,12.99250403,0.918839233,1.611115297,1,36.93480458,36.93480458,0.918839233,22.485,0.8984,59.17,11.9528,0.43999156,0.020439233,2.5099688,1.03970403,0.98080734,0.977755376,0.959306581,0.919976624,08.11.2023 12:15,B-1,2.81E-05,0.6,0.6,5.45,5.34,3.77,3.31,1.57,2.032786885,1.454557964,3.995442036,3.307213115,1.344557964,0.956529379,0.425718731,D18CL_323001,L8-BO_321144,CF,Jonas_DonorAcceptor-NoWDonorWH2-AddInt-NewPTQ10BTP4F12-NoBG-ZnOCorr_D18CL:L8-BO,Jonas_DonorAcceptor-NoWDonorWH2-AddInt-NewPTQ10BTP4F12-NoBG-ZnOCorr,0.030497831,03.11.2023 16:38,25639_193306_OD_x1y2,x1y2,0.003208159,0.6,0.6,5,4,0,0,0,0,1,0,0,0,1,0,143,2.099405361,0.111611488,2.270740537,0.814289545,0.048159303,0.07210758,1.537228607,0.106327586,1.717034558,0.070167929,0.148607725,0.11928548,0.411764706,0.230341974,0.35483871,0.349627455,0.341178813,0.658821187,-0.00141,0.00119,-0.00388,-0.02377,-0.0003,-0.00002,-0.00436,0.00099,-0.00275,-0.0116,-0.01695,-0.01973,0,-0.02628,0,-0.04601,-0.01019
25639,D18CL_323001,D18CL,L8-BO_321144,L8-BO,D18CL-L8-BO,25639_A-3,CF,2,10,3000,53.84971487,2.10042,0.1108,2.27411,0.81885,0.04403,0.07209,1.54073,0.1054,1.71923,0.07856,0.16049,0.13355,0.41176,0.24876,0.35484,0.38231,0.34932,0.65068,0.7,0.6,0.25,58.55463022,22.55827984,12.05263854,0.912462258,1.645246729,1,37.11393612,37.11393612,0.912462258,22.099,0.8999,59.46,11.8245,0.45927984,0.012562258,-0.90536978,0.22813854,0.979640299,0.986232572,1.015461967,0.981071486,08.11.2023 12:15,A-3,5.84E-05,1.4,1.4,5.45,5.34,3.77,3.31,1.57,2.032786885,1.454557964,3.995442036,3.307213115,1.344557964,0.949890825,0.432095706,D18CL_323001,L8-BO_321144,CF,Jonas_DonorAcceptor-NoWDonorWH2-AddInt-NewPTQ10BTP4F12-NoBG-ZnOCorr_D18CL:L8-BO,Jonas_DonorAcceptor-NoWDonorWH2-AddInt-NewPTQ10BTP4F12-NoBG-ZnOCorr,0.028907282,03.11.2023 16:38,25639_193306_OD_x3y1,x3y1,0.002941824,1.4,1.4,5,4,0,0,0,0,1,0,0,0,1,0,143,2.099546601,0.111683029,2.271085724,0.809167251,0.049383717,0.072104139,1.537354858,0.106347959,1.717229903,0.070770384,0.149122494,0.120309653,0.411764706,0.231139866,0.35483871,0.351449519,0.342324136,0.657675864,-0.00087,0.00088,-0.00303,-0.00968,0.00535,0.00001,-0.00337,0.00095,-0.002,-0.00779,-0.01137,-0.01324,0,-0.01762,0,-0.03086,-0.00699
25639,D18CL_323001,D18CL,L8-BO_321144,L8-BO,D18CL-L8-BO,25639_B-2,CF,2,10,3000,53.40585048,2.10049,0.11068,2.27408,0.82063,0.04438,0.07202,1.54068,0.10536,1.71916,0.07822,0.1593,0.13298,0.41176,0.24691,0.35484,0.37989,0.35004,0.64996,0.7,0.6,0.25,58.28338658,22.41401208,11.90731995,0.911485246,1.649982736,1,36.98273297,36.98273297,0.911485246,21.8562,0.8869,52.9,10.2553,0.55781208,0.024585246,5.38338658,1.65201995,0.975113243,0.973027269,0.907634287,0.861260136,08.11.2023 12:15,B-2,1.76E-05,1,0.6,5.45,5.34,3.77,3.31,1.57,2.032786885,1.454557964,3.995442036,3.307213115,1.344557964,0.948873737,0.433072718,D18CL_323001,L8-BO_321144,CF,Jonas_DonorAcceptor-NoWDonorWH2-AddInt-NewPTQ10BTP4F12-NoBG-ZnOCorr_D18CL:L8-BO,Jonas_DonorAcceptor-NoWDonorWH2-AddInt-NewPTQ10BTP4F12-NoBG-ZnOCorr,0.029154968,03.11.2023 16:38,25639_193306_OD_x2y2,x2y2,0.002937887,1,0.6,5,4,0,0,0,0,1,0,0,0,1,0,143,2.099378162,0.111804703,2.270609689,0.804979472,0.046491577,0.072166868,1.537028611,0.106575638,1.716720988,0.0693426,0.146390038,0.117882421,0.411764706,0.226904559,0.35483871,0.34478698,0.34190954,0.65809046,-0.00111,0.00112,-0.00347,-0.01565,0.00211,0.00014,-0.00365,0.00121,-0.00244,-0.00888,-0.01291,-0.0151,0,-0.02001,0,-0.0351,-0.00813
25640,D18CL_323001,D18CL,L8-BO_321144,L8-BO,D18CL-L8-BO,25640_B-3,CF,1,10,2000,73.88160064,2.10219,0.10969,2.27567,0.93032,0.06179,0.0721,1.54742,0.10312,1.72465,0.10132,0.20032,0.17225,0.41176,0.31049,0.35484,0.48274,0.35681,0.64319,0.7,0.6,0.25,65.8688558,24.3334042,14.838864,0.925801041,1.439662818,1,35.03189726,35.03189726,0.925801041,23.0414,0.9018,60.84,12.6423,1.2920042,0.024001041,5.0288558,2.196564,0.946904092,0.974075379,0.923653512,0.851972226,08.11.2023 12:18,B-3,7.24E-06,1.4,0.6,5.45,5.34,3.77,3.31,1.57,2.032786885,1.454557964,3.995442036,3.307213115,1.344557964,0.963776756,0.418756923,D18CL_323001,L8-BO_321144,CF,Jonas_DonorAcceptor-NoWDonorWH2-AddInt-NewPTQ10BTP4F12-NoBG-ZnOCorr_D18CL:L8-BO,Jonas_DonorAcceptor-NoWDonorWH2-AddInt-NewPTQ10BTP4F12-NoBG-ZnOCorr,0.032124021,03.11.2023 16:44,25640_193319_OD_x3y2,x3y2,0.004664727,1.4,0.6,5,4,0,0,0,0,1,0,0,0,1,0,144,2.1039955,0.110167705,2.281442689,0.95,0.067144309,0.071795791,1.547568336,0.103177184,1.724980817,0.10284833,0.195354658,0.174842162,0.411764706,0.30279972,0.35483871,0.477641881,0.366052829,0.633947171,0.00181,0.00048,0.00577,0.01968,0.00535,-0.0003,0.00015,0.00006,0.00033,0.00153,-0.00496,0.00259,0,-0.00769,0,-0.0051,0.00924
25640,D18CL_323001,D18CL,L8-BO_321144,L8-BO,D18CL-L8-BO,25640_B-2,CF,1,10,2000,75.50500592,2.10183,0.10927,2.27595,0.93913,0.06467,0.07178,1.54859,0.10297,1.72548,0.10324,0.20339,0.1755,0.41176,0.31525,0.35484,0.49075,0.35762,0.64238,0.7,0.6,0.25,65.05092252,24.5548684,14.78522484,0.925628807,1.426002127,1,35.01529456,35.01529456,0.925628807,23.219,0.9014,60.08,12.5744,1.3358684,0.024228807,4.97092252,2.21082484,0.945596597,0.973824489,0.923584135,0.850470665,08.11.2023 12:18,B-2,8.85E-06,1,0.6,5.45,5.34,3.77,3.31,1.57,2.032786885,1.454557964,3.995442036,3.307213115,1.344557964,0.963597457,0.418929157,D18CL_323001,L8-BO_321144,CF,Jonas_DonorAcceptor-NoWDonorWH2-AddInt-NewPTQ10BTP4F12-NoBG-ZnOCorr_D18CL:L8-BO,Jonas_DonorAcceptor-NoWDonorWH2-AddInt-NewPTQ10BTP4F12-NoBG-ZnOCorr,0.034407266,03.11.2023 16:44,25640_193319_OD_x2y2,x2y2,0.005024356,1,0.6,5,4,0,0,0,0,1,0,0,0,1,0,144,2.10338322,0.110215055,2.279846724,0.95,0.067073967,0.071942722,1.546532169,0.103526828,1.724230449,0.098717796,0.191436831,0.167820252,0.411764706,0.296727088,0.35483871,0.46454734,0.361116287,0.638883713,0.00156,0.00095,0.0039,0.01087,0.0024,0.00017,-0.00205,0.00056,-0.00125,-0.00452,-0.01195,-0.00768,0,-0.01852,0,-0.0262,0.0035
25640,D18CL_323001,D18CL,L8-BO_321144,L8-BO,D18CL-L8-BO,25640_A-2,CF,1,10,2000,68.21905616,2.10144,0.10988,2.27456,0.89956,0.06075,0.0722,1.54599,0.10401,1.7235,0.09446,0.18937,0.16058,0.41176,0.29352,0.35484,0.45409,0.35362,0.64638,0.7,0.6,0.25,65.02860398,24.40591115,14.70261475,0.926392693,1.490133689,1,36.36807041,36.36807041,0.926392693,23.2979,0.8977,58.81,12.2996,1.10801115,0.028692693,6.21860398,2.40301475,0.954600705,0.969027505,0.904371252,0.836558681,08.11.2023 12:18,A-2,7.10E-06,1,1.4,5.45,5.34,3.77,3.31,1.57,2.032786885,1.454557964,3.995442036,3.307213115,1.344557964,0.964392677,0.418165271,D18CL_323001,L8-BO_321144,CF,Jonas_DonorAcceptor-NoWDonorWH2-AddInt-NewPTQ10BTP4F12-NoBG-ZnOCorr_D18CL:L8-BO,Jonas_DonorAcceptor-NoWDonorWH2-AddInt-NewPTQ10BTP4F12-NoBG-ZnOCorr,0.030439759,03.11.2023 16:44,25640_193319_OD_x2y1,x2y1,0.004267605,1,1.4,5,4,0,0,0,0,1,0,0,0,1,0,144,2.102115234,0.110201015,2.276069371,0.941306736,0.064981723,0.071979439,1.543952767,0.104501204,1.722300522,0.090290595,0.181150383,0.153494012,0.411764706,0.280783094,0.35483871,0.434277106,0.353221533,0.646778467,0.00068,0.00032,0.00151,0.04175,0.00423,-0.00022,-0.00204,0.00049,-0.0012,-0.00417,-0.00822,-0.00708,0,-0.01274,0,-0.01982,-0.0004
25640,D18CL_323001,D18CL,L8-BO_321144,L8-BO,D18CL-L8-BO,25640_A-3,CF,1,10,2000,67.92590792,2.10137,0.11015,2.27548,0.88323,0.0595,0.07224,1.54577,0.1039,1.72338,0.09439,0.18893,0.16047,0.41176,0.29284,0.35484,0.45331,0.35399,0.64601,0.7,0.6,0.25,65.79773901,24.09220759,14.68743185,0.926527465,1.493070542,1,35.97136546,35.97136546,0.926527465,22.8686,0.9038,62.47,12.9119,1.22360759,0.022727465,3.32773901,1.77553185,0.949211479,0.975470274,0.949424721,0.879112164,08.11.2023 12:18,A-3,5.10E-06,1.4,1.4,5.45,5.34,3.77,3.31,1.57,2.032786885,1.454557964,3.995442036,3.307213115,1.344557964,0.964532977,0.418030499,D18CL_323001,L8-BO_321144,CF,Jonas_DonorAcceptor-NoWDonorWH2-AddInt-NewPTQ10BTP4F12-NoBG-ZnOCorr_D18CL:L8-BO,Jonas_DonorAcceptor-NoWDonorWH2-AddInt-NewPTQ10BTP4F12-NoBG-ZnOCorr,0.028946343,03.11.2023 16:44,25640_193319_OD_x3y1,x3y1,0.004039089,1.4,1.4,5,4,0,0,0,0,1,0,0,0,1,0,144,2.100898314,0.110218724,2.273330617,0.932613473,0.062868026,0.072403422,1.542275454,0.10502103,1.721309454,0.084703464,0.173594328,0.143995889,0.411764706,0.269071208,0.35483871,0.413067097,0.348601692,0.651398308,-0.00048,0.00007,-0.00215,0.04938,0.00337,0.00016,-0.0035,0.00113,-0.00207,-0.00969,-0.01534,-0.01647,0,-0.02377,0,-0.04024,-0.00539
26141,D18CL_323001,D18CL,ITIC-4F_120033,ITIC-4F,D18CL-ITIC-4F,26141_B-3,CF,0,15,2000,185.8883244,2.11097,0.10635,2.28095,0.95,0,0.08354,1.70935,0.07744,1.8872,0.18098,0.49943,0.35291,0.48718,0.65825,0.24127,1.01116,0.34902,0.65098,0.95,0.318,0.15,55.59765464,18.1258854,8.930803819,0.886206331,1.099751518,1.111298409,19.93396998,22.15258913,0.886206331,0,0.0024,24.36,0,18.1258854,0.883806331,31.23765464,8.930803819,0,0.002708173,0.438147979,0,29.11.2023 12:52,B-3,5.12E-06,1.4,0.6,5.47,5.34,3.97,3.31,1.37,2.032786885,1.604329004,3.865670996,3.307213115,1.474329004,0.783670096,0.588122673,D18CL_323001,ITIC-4F_120033,CF,Jonas_DonorAcceptor-NoWDonorWH2-AddInt-NewPTQ10BTP4F12-NoBG-ZnOCorr_D18CL:ITIC-4F,Jonas_DonorAcceptor-NoWDonorWH2-AddInt-NewPTQ10BTP4F12-NoBG-ZnOCorr,0.338075313,29.11.2023 10:45,26141_208095_OD_x3y2,x3y2,0.005649076,1.4,0.6,5,3,0,0,0,0,1,0,0,1,0,0,145,2.111124838,0.106200347,2.284149801,0.95,6.09E-25,0.085224107,1.699568338,0.079151486,1.883130421,0.15805227,0.422000781,0.308201926,0.487179487,0.556197029,0.241274659,0.864398955,0.356550553,0.643449447,0.00016,-0.00015,0.0032,0,0,0.00169,-0.00978,0.00171,-0.00407,-0.02293,-0.07743,-0.04471,0,-0.10205,0,-0.14676,0.00753
26141,D18CL_323001,D18CL,ITIC-4F_120033,ITIC-4F,D18CL-ITIC-4F,26141_A-1,CF,0,15,2000,98.27154546,2.11632,0.1191,2.32277,0.36515,0,0.08561,1.69241,0.08064,1.88306,0.10963,0.28536,0.21379,0.48718,0.37611,0.24127,0.5899,0.36241,0.63759,0.95,0.318,0.15,57.3728686,17.15895754,8.737244276,0.88751768,1.361843146,1.111298409,23.36780872,25.96860865,0.88751768,0.4165,0.834,36.89,0.1281,16.74245754,0.05351768,20.4828686,8.609144276,0.024273036,0.93969959,0.642986849,0.014661373,29.11.2023 12:52,A-1,6.90E-06,0.6,1.4,5.47,5.34,3.97,3.31,1.37,2.032786885,1.604329004,3.865670996,3.307213115,1.474329004,0.784829719,0.586811324,D18CL_323001,ITIC-4F_120033,CF,Jonas_DonorAcceptor-NoWDonorWH2-AddInt-NewPTQ10BTP4F12-NoBG-ZnOCorr_D18CL:ITIC-4F,Jonas_DonorAcceptor-NoWDonorWH2-AddInt-NewPTQ10BTP4F12-NoBG-ZnOCorr,1.595964265,29.11.2023 10:45,26141_208095_OD_x1y1,x1y1,0.022341279,0.6,1.4,5,3,0,0,0,0,1,0,0,1,0,0,145,2.10284754,0.106547886,2.281920983,0.95,7.89E-31,0.084796744,1.693927891,0.076661535,1.879881255,0.147799102,0.390902815,0.28820825,0.487179487,0.51520991,0.241274659,0.80341816,0.358727577,0.641272423,-0.01347,-0.01256,-0.04085,0.58485,0,-0.00082,0.00152,-0.00398,-0.00318,0.03816,0.10554,0.07442,0,0.1391,0,0.21352,-0.00369
26141,D18CL_323001,D18CL,ITIC-4F_120033,ITIC-4F,D18CL-ITIC-4F,26141_A-2,CF,0,15,2000,83.74362065,2.12026,0.1102,2.28987,0.7969,0,0.08776,1.69425,0.08422,1.8811,0.07746,0.26367,0.15105,0.48718,0.34752,0.24127,0.49857,0.30296,0.69704,0.95,0.318,0.15,56.59417047,16.82808986,8.462632061,0.888584918,1.46686277,1.111298409,24.68449851,27.43184392,0.888584918,0.0005,0.0413,25.06,0,16.82758986,0.847284918,31.53417047,8.462632061,2.97E-05,0.046478394,0.44280179,0,29.11.2023 12:52,A-2,7.37E-06,1,1.4,5.47,5.34,3.97,3.31,1.37,2.032786885,1.604329004,3.865670996,3.307213115,1.474329004,0.785773475,0.585744086,D18CL_323001,ITIC-4F_120033,CF,Jonas_DonorAcceptor-NoWDonorWH2-AddInt-NewPTQ10BTP4F12-NoBG-ZnOCorr_D18CL:ITIC-4F,Jonas_DonorAcceptor-NoWDonorWH2-AddInt-NewPTQ10BTP4F12-NoBG-ZnOCorr,0.159194442,29.11.2023 10:45,26141_208095_OD_x2y1,x2y1,0.005465872,1,1.4,5,3,0,0,0,0,1,0,0,1,0,0,145,2.105292736,0.10655551,2.280820847,0.95,4.68E-21,0.083257385,1.698997897,0.076111356,1.880625719,0.165125353,0.435785983,0.321994438,0.487179487,0.574365925,0.241274659,0.896360363,0.359177649,0.640822351,-0.01496,-0.00364,-0.00905,0.1531,0,-0.00451,0.00475,-0.00811,-0.00047,0.08767,0.17211,0.17095,0,0.22685,0,0.39779,0.05621
26141,D18CL_323001,D18CL,ITIC-4F_120033,ITIC-4F,D18CL-ITIC-4F,26141_B-1,CF,0,15,2000,137.4787094,2.11561,0.10406,2.28078,0.95,0,0.08641,1.70372,0.07997,1.88521,0.13288,0.38364,0.25912,0.48718,0.50564,0.24127,0.76476,0.33882,0.66118,0.95,0.318,0.15,53.14028026,17.64560685,8.313358218,0.886576173,1.206692354,1.111298409,21.29281886,23.66267572,0.886576173,0.3956,0.8296,42.16,0.1383,17.25000685,0.056976173,10.98028026,8.175058218,0.022419178,0.935734599,0.793371804,0.016635876,29.11.2023 12:52,B-1,5.93E-07,0.6,0.6,5.47,5.34,3.97,3.31,1.37,2.032786885,1.604329004,3.865670996,3.307213115,1.474329004,0.783997147,0.587752831,D18CL_323001,ITIC-4F_120033,CF,Jonas_DonorAcceptor-NoWDonorWH2-AddInt-NewPTQ10BTP4F12-NoBG-ZnOCorr_D18CL:ITIC-4F,Jonas_DonorAcceptor-NoWDonorWH2-AddInt-NewPTQ10BTP4F12-NoBG-ZnOCorr,0.657029021,29.11.2023 10:45,26141_208095_OD_x1y2,x1y2,0.009891174,0.6,0.6,5,3,0,0,0,0,1,0,0,1,0,0,145,2.108540705,0.106242542,2.281932044,0.95,1.22E-23,0.083690597,1.701424128,0.077122821,1.882840467,0.197369473,0.514067902,0.384870472,0.487179487,0.677541495,0.241274659,1.062411967,0.362261047,0.637738953,-0.00707,0.00218,0.00115,0,0,-0.00272,-0.0023,-0.00285,-0.00237,0.06449,0.13042,0.12575,0,0.1719,0,0.29765,0.02344
26142,D18CL_323001,D18CL,ITIC-4F_120033,ITIC-4F,D18CL-ITIC-4F,26142_A-1,CF,0,15,2000,192.4583143,2.11456,0.10617,2.27883,0.95,0,0.08001,1.7158,0.07642,1.88514,0.21486,0.48986,0.41898,0.48718,0.64564,0.24127,1.06462,0.39355,0.60645,0.95,0.318,0.15,52.07618126,20.89696919,9.799073989,0.900456225,1.091919573,1.111298409,22.81780967,25.35739558,0.900456225,0.0342,0.598,24.13,0.0049,20.86276919,0.302456225,27.94618126,9.794173989,0.001636601,0.664107797,0.463359628,0.000500047,29.11.2023 12:55,A-1,5.43E-07,0.6,1.4,5.47,5.34,3.97,3.31,1.37,2.032786885,1.604329004,3.865670996,3.307213115,1.474329004,0.796271243,0.573872779,D18CL_323001,ITIC-4F_120033,CF,Jonas_DonorAcceptor-NoWDonorWH2-AddInt-NewPTQ10BTP4F12-NoBG-ZnOCorr_D18CL:ITIC-4F,Jonas_DonorAcceptor-NoWDonorWH2-AddInt-NewPTQ10BTP4F12-NoBG-ZnOCorr,0.266521334,29.11.2023 10:50,26142_208096_OD_x1y1,x1y1,0.008265461,0.6,1.4,5,3,0,0,0,0,1,0,0,1,0,0,146,2.112277174,0.105792299,2.278816782,0.95,3.87E-20,0.080472944,1.708856786,0.075889972,1.881390012,0.225353159,0.485479049,0.43943866,0.487179487,0.639861386,0.241274659,1.079300046,0.407151525,0.592848475,-0.00229,-0.00038,-0.00001,0,0,0.00046,-0.00695,-0.00053,-0.00375,0.01049,-0.00438,0.02046,0,-0.00578,0,0.01468,0.0136
26142,D18CL_323001,D18CL,ITIC-4F_120033,ITIC-4F,D18CL-ITIC-4F,26142_B-2,CF,0,15,2000,201.309297,2.11611,0.10624,2.27929,0.95,0,0.08043,1.71728,0.077,1.88655,0.22405,0.51064,0.4369,0.48718,0.67302,0.24127,1.10992,0.39363,0.60637,0.95,0.318,0.15,49.32727196,21.27129708,9.454025056,0.901022588,1.078968314,1.111298409,22.95105554,25.50547151,0.901022588,0,-0.003,-22.29,0,21.27129708,0.904022588,71.61727196,9.454025056,0,-0.00332955,-0.451879845,0,29.11.2023 12:55,B-2,4.24E-07,1,0.6,5.47,5.34,3.97,3.31,1.37,2.032786885,1.604329004,3.865670996,3.307213115,1.474329004,0.796772076,0.573306416,D18CL_323001,ITIC-4F_120033,CF,Jonas_DonorAcceptor-NoWDonorWH2-AddInt-NewPTQ10BTP4F12-NoBG-ZnOCorr_D18CL:ITIC-4F,Jonas_DonorAcceptor-NoWDonorWH2-AddInt-NewPTQ10BTP4F12-NoBG-ZnOCorr,0.209365136,29.11.2023 10:50,26142_208096_OD_x2y2,x2y2,0.007454727,1,0.6,5,3,0,0,0,0,1,0,0,1,0,0,146,2.112534735,0.106106128,2.280024234,0.95,3.24E-17,0.080902092,1.708941498,0.075993744,1.88162343,0.229885033,0.4887893,0.448275815,0.487179487,0.644224297,0.241274659,1.092500112,0.410293571,0.589706429,-0.00357,-0.00013,0.00074,0,0,0.00047,-0.00834,-0.00101,-0.00493,0.00583,-0.02185,0.01138,0,-0.0288,0,-0.01742,0.01666
26142,D18CL_323001,D18CL,ITIC-4F_120033,ITIC-4F,D18CL-ITIC-4F,26142_A-3,CF,0,15,2000,250.5172426,2.11961,0.1077,2.28333,0.92514,0,0.08135,1.71806,0.07791,1.88799,0.28525,0.60063,0.55624,0.48718,0.79163,0.24127,1.34787,0.41268,0.58732,0.95,0.318,0.15,49.32290301,20.6329817,9.13131456,0.897269036,1.015736582,1.111298409,20.95767431,23.29023011,0.897269036,3.5995,0.8442,41.12,1.2495,17.0334817,0.053069036,8.20290301,7.88181456,0.1744537,0.940854934,0.833689777,0.136836815,29.11.2023 12:55,A-3,3.98E-07,1.4,1.4,5.47,5.34,3.97,3.31,1.37,2.032786885,1.604329004,3.865670996,3.307213115,1.474329004,0.793452819,0.577059968,D18CL_323001,ITIC-4F_120033,CF,Jonas_DonorAcceptor-NoWDonorWH2-AddInt-NewPTQ10BTP4F12-NoBG-ZnOCorr_D18CL:ITIC-4F,Jonas_DonorAcceptor-NoWDonorWH2-AddInt-NewPTQ10BTP4F12-NoBG-ZnOCorr,0.195376854,29.11.2023 10:50,26142_208096_OD_x3y1,x3y1,0.008466973,1.4,1.4,5,3,0,0,0,0,1,0,0,1,0,0,146,2.113105861,0.105575874,2.278979911,0.95,2.18E-20,0.08123995,1.708942914,0.076406018,1.881600812,0.236239825,0.51334915,0.460667659,0.487179487,0.67659418,0.241274659,1.13726184,0.405067367,0.594932633,-0.0065,-0.00212,-0.00435,0.02486,0,-0.00011,-0.00912,-0.00151,-0.00639,-0.04901,-0.08728,-0.09557,0,-0.11504,0,-0.21061,-0.00761
