Repository: i-MEET/ML_OrganicSolarCells

File: _Dataset Limited + Opt + PM6-L8BO DIO.csv (part 10 of 15)
BandGapAcceptor,LUMOAcceptrCalc,LUMODonorCalc,Offset,,offset - voc,plan2_Solutions_1_M1,plan2_Solutions_1_M2,plan2_Solutions_1_S1,FitSessionName,Overall_FitSessionName,FOM_UV,date_UV,name_UV,pos_UV,res_UV,xpos_UV,ypos_UV,PseudoFeature_M1,PseudoFeature_M2,HotOneEncoded_plan_Solutions_1_M1_PM6_321136,HotOneEncoded_plan_Solutions_1_M1_PTVT-T_321032,HotOneEncoded_plan_Solutions_1_M1_PTQ10_321145,HotOneEncoded_plan_Solutions_1_M1_PCE10_120058,HotOneEncoded_plan_Solutions_1_M1_D18CL_323001,HotOneEncoded_plan_Solutions_1_M2_BTP-4F-12 (Y12)_321125,HotOneEncoded_plan_Solutions_1_M2_ITIC_120057,HotOneEncoded_plan_Solutions_1_M2_ITIC-4F_120033,HotOneEncoded_plan_Solutions_1_M2_L8-BO_321144,HotOneEncoded_plan_Solutions_1_M2_PY-IT_321127,Paper_PID,featuresDeg_D.1.c_UV,featuresDeg_D.1a.w_UV,featuresDeg_D.1a.c_UV,featuresDeg_D.2.a_UV,featuresDeg_A.0.a_UV,featuresDeg_A.1.w_UV,featuresDeg_A.1.c_UV,featuresDeg_A.1a.w_UV,featuresDeg_A.1a.c_UV,featuresDeg_D_UV,featuresDeg_A_UV,featuresDeg_Dtot_UV,featuresDeg_XamD_UV,featuresDeg_Atot_UV,featuresDeg_XamA_UV,featuresDeg_atot_UV,featuresDeg_XD_UV,featuresDeg_XA_UV,FeaturesChange_D.1a.w_UV,FeaturesChange_D.1a.c_UV,FeaturesChange_D.2.a_UV,FeaturesChange_A.0.a_UV,FeaturesChange_A.1.w_UV,FeaturesChange_A.1.c_UV,FeaturesChange_A.1a.w_UV,FeaturesChange_A.1a.c_UV,FeaturesChange_D_UV,FeaturesChange_A_UV,FeaturesChange_Dtot_UV,FeaturesChange_XamD_UV,FeaturesChange_Atot_UV,FeaturesChange_XamA_UV,FeaturesChange_atot_UV,FeaturesChange_XD_UV,FeaturesChange_XA_UV
26142,D18CL_323001,D18CL,ITIC-4F_120033,ITIC-4F,D18CL-ITIC-4F,26142_A-2,CF,0,15,2000,220.2933271,2.1177,0.1065,2.28018,0.93915,0,0.08135,1.71878,0.07804,1.88778,0.24381,0.55386,0.47542,0.48718,0.72999,0.24127,1.20541,0.39441,0.60559,0.95,0.318,0.15,48.12134441,21.04937572,9.107711204,0.89915027,1.053704723,1.111298409,22.17982661,24.64840603,0.89915027,3.2804,0.8429,41.58,1.1496,17.76897572,0.05625027,6.54134441,7.958111204,0.155843102,0.937440635,0.864065635,0.126222711,29.11.2023 12:55,A-2,3.84E-07,1,1.4,5.47,5.34,3.97,3.31,1.37,2.032786885,1.604329004,3.865670996,3.307213115,1.474329004,0.79511639,0.575178734,D18CL_323001,ITIC-4F_120033,CF,Jonas_DonorAcceptor-NoWDonorWH2-AddInt-NewPTQ10BTP4F12-NoBG-ZnOCorr_D18CL:ITIC-4F,Jonas_DonorAcceptor-NoWDonorWH2-AddInt-NewPTQ10BTP4F12-NoBG-ZnOCorr,0.116106826,29.11.2023 10:50,26142_208096_OD_x2y1,x2y1,0.005059037,1,1.4,5,3,0,0,0,0,1,0,0,1,0,0,146,2.112691518,0.105684086,2.278898346,0.95,3.02E-20,0.080856447,1.70889985,0.076147995,1.881495412,0.230796492,0.499414099,0.45005316,0.487179487,0.658227783,0.241274659,1.108280943,0.406109446,0.593890554,-0.00501,-0.00081,-0.00128,0.01085,0,-0.00049,-0.00989,-0.00189,-0.00628,-0.01301,-0.05445,-0.02537,0,-0.07176,0,-0.09713,0.0117
26143,D18CL_323001,D18CL,ITIC-4F_120033,ITIC-4F,D18CL-ITIC-4F,26143_B-1,CF,0,12.3,2000,81.2133187,2.10887,0.1018,2.27061,0.95,0.03133,0.08594,1.70374,0.08269,1.87456,0.08598,0.23469,0.16766,0.48718,0.30933,0.24127,0.47699,0.3515,0.6485,0.95,0.318,0.15,62.83065128,19.62627312,11.10262913,0.900360499,1.46863296,1.111298409,28.82379159,32.03183373,0.900360499,0.0533,0.8083,34.05,0.0147,19.57297312,0.092060499,28.78065128,11.08792913,0.002715747,0.897751513,0.541932947,0.001324011,29.11.2023 12:57,B-1,1.67E-06,0.6,0.6,5.47,5.34,3.97,3.31,1.37,2.032786885,1.604329004,3.865670996,3.307213115,1.474329004,0.796186592,0.573968505,D18CL_323001,ITIC-4F_120033,CF,Jonas_DonorAcceptor-NoWDonorWH2-AddInt-NewPTQ10BTP4F12-NoBG-ZnOCorr_D18CL:ITIC-4F,Jonas_DonorAcceptor-NoWDonorWH2-AddInt-NewPTQ10BTP4F12-NoBG-ZnOCorr,0.567744169,29.11.2023 10:56,26143_208107_OD_x1y2,x1y2,0.011658715,0.6,0.6,5,3,0,0,0,0,1,0,0,1,0,0,147,2.111542337,0.1070416,2.280310225,0.95,5.43E-18,0.078371177,1.712070191,0.074640283,1.881821454,0.170844564,0.355334125,0.3331469,0.487179487,0.468330376,0.241274659,0.801477277,0.415666058,0.584333942,0.00267,0.00524,0.0097,0,-0.03133,-0.00757,0.00833,-0.00805,0.00726,0.08486,0.12064,0.16549,0,0.159,0,0.32449,0.06417
26143,D18CL_323001,D18CL,ITIC-4F_120033,ITIC-4F,D18CL-ITIC-4F,26143_A-3,CF,0,12.3,2000,150.4292548,2.1152,0.10707,2.27943,0.95,0,0.07894,1.71666,0.07594,1.88501,0.1703,0.38703,0.33209,0.48718,0.5101,0.24127,0.84219,0.39431,0.60569,0.95,0.318,0.15,62.6790969,19.19629626,10.86988059,0.903409387,1.168658841,1.111298409,22.43392134,24.9307811,0.903409387,7.0146,0.8473,43.8,2.6034,12.18169626,0.056109387,18.8790969,8.26648059,0.36541424,0.937891517,0.69879756,0.239505851,29.11.2023 12:57,A-3,3.72E-07,1.4,1.4,5.47,5.34,3.97,3.31,1.37,2.032786885,1.604329004,3.865670996,3.307213115,1.474329004,0.798882717,0.570919617,D18CL_323001,ITIC-4F_120033,CF,Jonas_DonorAcceptor-NoWDonorWH2-AddInt-NewPTQ10BTP4F12-NoBG-ZnOCorr_D18CL:ITIC-4F,Jonas_DonorAcceptor-NoWDonorWH2-AddInt-NewPTQ10BTP4F12-NoBG-ZnOCorr,0.155329645,29.11.2023 10:56,26143_208107_OD_x3y1,x3y1,0.005270268,1.4,1.4,5,3,0,0,0,0,1,0,0,1,0,0,147,2.110964923,0.106708864,2.279646403,0.95,1.02E-15,0.078584933,1.711893915,0.07473066,1.881822189,0.175036075,0.365998339,0.341320347,0.487179487,0.482385811,0.241274659,0.823706158,0.414371489,0.585628511,-0.00423,-0.00036,0.00022,0,0,-0.00035,-0.00477,-0.00121,-0.00319,0.00474,-0.02103,0.00923,0,-0.02771,0,-0.01848,0.02006
26143,D18CL_323001,D18CL,ITIC-4F_120033,ITIC-4F,D18CL-ITIC-4F,26143_A-1,CF,0,12.3,2000,149.3166662,2.11483,0.10713,2.27904,0.95,0,0.07844,1.71955,0.07574,1.88664,0.17091,0.38232,0.33327,0.48718,0.50389,0.24127,0.83716,0.39809,0.60191,0.95,0.318,0.15,61.68711564,19.32443129,10.79448964,0.905526007,1.171135982,1.111298409,22.63153682,25.15039086,0.905526007,0.0016,0.1158,23.7,0,19.32283129,0.789726007,37.98711564,10.79448964,8.28E-05,0.127881473,0.384196923,0,29.11.2023 12:57,A-1,2.03E-07,0.6,1.4,5.47,5.34,3.97,3.31,1.37,2.032786885,1.604329004,3.865670996,3.307213115,1.474329004,0.800754439,0.568802997,D18CL_323001,ITIC-4F_120033,CF,Jonas_DonorAcceptor-NoWDonorWH2-AddInt-NewPTQ10BTP4F12-NoBG-ZnOCorr_D18CL:ITIC-4F,Jonas_DonorAcceptor-NoWDonorWH2-AddInt-NewPTQ10BTP4F12-NoBG-ZnOCorr,0.139979066,29.11.2023 10:56,26143_208107_OD_x1y1,x1y1,0.005048224,0.6,1.4,5,3,0,0,0,0,1,0,0,1,0,0,147,2.111717279,0.107299365,2.279874827,0.95,9.37E-21,0.078404113,1.712557243,0.074832801,1.882214873,0.170462942,0.353358866,0.332402737,0.487179487,0.465726985,0.241274659,0.798129723,0.416477081,0.583522919,-0.00311,0.00017,0.00083,0,0,-0.00004,-0.007,-0.00091,-0.00442,-0.00044,-0.02896,-0.00087,0,-0.03817,0,-0.03903,0.01838
26143,D18CL_323001,D18CL,ITIC-4F_120033,ITIC-4F,D18CL-ITIC-4F,26143_A-2,CF,0,12.3,2000,151.3050505,2.11464,0.10696,2.27892,0.95,0,0.07807,1.72041,0.07546,1.8872,0.17356,0.3873,0.33844,0.48718,0.51046,0.24127,0.8489,0.39868,0.60132,0.95,0.318,0.15,61.1701072,19.27979603,10.68526503,0.906032178,1.167171846,1.111298409,22.50283512,25.00736487,0.906032178,3.0785,0.8457,42.79,1.114,16.20129603,0.060332178,18.3801072,9.57126503,0.159674926,0.933410557,0.699524685,0.10425572,29.11.2023 12:57,A-2,2.48E-07,1,1.4,5.47,5.34,3.97,3.31,1.37,2.032786885,1.604329004,3.865670996,3.307213115,1.474329004,0.801202044,0.568296826,D18CL_323001,ITIC-4F_120033,CF,Jonas_DonorAcceptor-NoWDonorWH2-AddInt-NewPTQ10BTP4F12-NoBG-ZnOCorr_D18CL:ITIC-4F,Jonas_DonorAcceptor-NoWDonorWH2-AddInt-NewPTQ10BTP4F12-NoBG-ZnOCorr,0.152624171,29.11.2023 10:56,26143_208107_OD_x2y1,x2y1,0.005432804,1,1.4,5,3,0,0,0,0,1,0,0,1,0,0,147,2.111341101,0.107004115,2.279760615,0.95,5.08E-16,0.078494523,1.712225579,0.074781731,1.882018531,0.172749509,0.359678602,0.336861542,0.487179487,0.474056398,0.241274659,0.81091794,0.415424285,0.584575715,-0.0033,0.00004,0.00084,0,0,0.00043,-0.00818,-0.00068,-0.00518,-0.00081,-0.02762,-0.00158,0,-0.0364,0,-0.03798,0.01674
26144,D18CL_323001,D18CL,ITIC-4F_120033,ITIC-4F,D18CL-ITIC-4F,26144_B-2,CF,0,10.1,1000,185.7641773,2.11322,0.1062,2.27814,0.95,0,0.07968,1.71445,0.07602,1.88375,0.2087,0.47239,0.40697,0.48718,0.62261,0.24127,1.02958,0.39528,0.60472,0.95,0.318,0.15,54.48976805,20.44232041,9.974146907,0.895427876,1.101945856,1.111298409,22.52633026,25.03347498,0.895427876,10.326,0.8486,44.17,3.8706,10.11632041,0.046827876,10.31976805,6.103546907,0.505128566,0.947703352,0.810610901,0.388063264,29.11.2023 13:00,B-2,5.38E-07,1,0.6,5.47,5.34,3.97,3.31,1.37,2.032786885,1.604329004,3.865670996,3.307213115,1.474329004,0.791824686,0.578901128,D18CL_323001,ITIC-4F_120033,CF,Jonas_DonorAcceptor-NoWDonorWH2-AddInt-NewPTQ10BTP4F12-NoBG-ZnOCorr_D18CL:ITIC-4F,Jonas_DonorAcceptor-NoWDonorWH2-AddInt-NewPTQ10BTP4F12-NoBG-ZnOCorr,0.295500741,29.11.2023 11:02,26144_208110_OD_x2y2,x2y2,0.008308195,1,0.6,5,3,0,0,0,0,1,0,0,1,0,0,148,2.111126548,0.106377749,2.278418471,0.95,9.93E-20,0.079444833,1.712991952,0.075407679,1.883722137,0.216806866,0.45594421,0.422773389,0.487179487,0.600934469,0.241274659,1.023707858,0.41297657,0.58702343,-0.00209,0.00018,0.00027,0,0,-0.00023,-0.00146,-0.00061,-0.00003,0.0081,-0.01644,0.0158,0,-0.02167,0,-0.00587,0.0177
26145,D18CL_323001,D18CL,ITIC-4F_120033,ITIC-4F,D18CL-ITIC-4F,26145_B-3,CF,2,10.1,1000,185.3508044,2.11828,0.09463,2.28548,0.89863,0,0.0793,1.71644,0.0757,1.8859,0.25051,0.46429,0.42587,0.41176,0.61193,0.24127,1.0378,0.41036,0.58964,0.7,0.318,0.15,54.67052477,20.96968237,10.31981139,0.900174415,1.101211362,1.111298409,23.09205248,25.66216118,0.900174415,0,-0.0012,-14.91,0,20.96968237,0.901374415,69.58052477,10.31981139,0,-0.001333075,-0.272724655,0,29.11.2023 13:02,B-3,5.69E-07,1.4,0.6,5.47,5.34,3.97,3.31,1.37,2.032786885,1.604329004,3.865670996,3.307213115,1.474329004,0.796022039,0.574154589,D18CL_323001,ITIC-4F_120033,CF,Jonas_DonorAcceptor-NoWDonorWH2-AddInt-NewPTQ10BTP4F12-NoBG-ZnOCorr_D18CL:ITIC-4F,Jonas_DonorAcceptor-NoWDonorWH2-AddInt-NewPTQ10BTP4F12-NoBG-ZnOCorr,0.231658288,29.11.2023 11:08,26145_208114_OD_x3y2,x3y2,0.007663525,1.4,0.6,5,3,0,0,0,0,1,0,0,1,0,0,149,2.118546236,0.093722137,2.287037148,0.929236223,4.36E-24,0.079576408,1.710457781,0.075478602,1.882712827,0.251915732,0.446865208,0.428256744,0.411764706,0.588968344,0.241274659,1.017225087,0.421004898,0.578995102,0.00026,-0.0009,0.00155,0.03061,0,0.00028,-0.00598,-0.00022,-0.00319,0.00141,-0.01742,0.00239,0,-0.02296,0,-0.02057,0.01065
26145,D18CL_323001,D18CL,ITIC-4F_120033,ITIC-4F,D18CL-ITIC-4F,26145_A-3,CF,2,10.1,1000,183.8749077,2.11762,0.09456,2.28498,0.90232,0,0.0796,1.71426,0.07577,1.88421,0.24795,0.46055,0.42152,0.41176,0.60701,0.24127,1.02852,0.40983,0.59017,0.7,0.318,0.15,55.71070908,20.15007135,10.10050053,0.899761946,1.102898328,1.111298409,22.22348,24.69691797,0.899761946,0,0.0033,24.14,0,20.15007135,0.896461946,31.57070908,10.10050053,0,0.003667637,0.433309868,0,29.11.2023 13:02,A-3,7.42E-07,1.4,1.4,5.47,5.34,3.97,3.31,1.37,2.032786885,1.604329004,3.865670996,3.307213115,1.474329004,0.795657293,0.574567058,D18CL_323001,ITIC-4F_120033,CF,Jonas_DonorAcceptor-NoWDonorWH2-AddInt-NewPTQ10BTP4F12-NoBG-ZnOCorr_D18CL:ITIC-4F,Jonas_DonorAcceptor-NoWDonorWH2-AddInt-NewPTQ10BTP4F12-NoBG-ZnOCorr,0.255831643,29.11.2023 11:08,26145_208114_OD_x3y1,x3y1,0.00779436,1.4,1.4,5,3,0,0,0,0,1,0,0,1,0,0,149,2.118446401,0.093378205,2.28701622,0.939263249,5.00E-20,0.080035401,1.707087854,0.075548766,1.880554037,0.253931071,0.454579993,0.43168282,0.411764706,0.599136431,0.241274659,1.030819251,0.418776444,0.581223556,0.00083,-0.00119,0.00204,0.03695,0,0.00043,-0.00717,-0.00022,-0.00365,0.00598,-0.00597,0.01017,0,-0.00787,0,0.0023,0.00895
26145,D18CL_323001,D18CL,ITIC-4F_120033,ITIC-4F,D18CL-ITIC-4F,26145_A-1,CF,2,10.1,1000,179.6018095,2.11761,0.0943,2.28479,0.91136,0,0.07931,1.71467,0.07568,1.88457,0.24164,0.45084,0.41078,0.41176,0.59421,0.24127,1.00499,0.40874,0.59126,0.7,0.318,0.15,55.22630841,20.13061985,10.00505152,0.899945413,1.109919155,1.111298409,22.34336057,24.83014105,0.899945413,1.6178,0.8426,39.75,0.5419,18.51281985,0.057345413,15.47630841,9.46315152,0.080365136,0.93627901,0.719765654,0.05416264,29.11.2023 13:02,A-1,7.15E-07,0.6,1.4,5.47,5.34,3.97,3.31,1.37,2.032786885,1.604329004,3.865670996,3.307213115,1.474329004,0.795819533,0.574383591,D18CL_323001,ITIC-4F_120033,CF,Jonas_DonorAcceptor-NoWDonorWH2-AddInt-NewPTQ10BTP4F12-NoBG-ZnOCorr_D18CL:ITIC-4F,Jonas_DonorAcceptor-NoWDonorWH2-AddInt-NewPTQ10BTP4F12-NoBG-ZnOCorr,0.25359434,29.11.2023 11:08,26145_208114_OD_x1y1,x1y1,0.007609583,0.6,1.4,5,3,0,0,0,0,1,0,0,1,0,0,149,2.117788241,0.093663493,2.286442841,0.944649718,2.65E-24,0.079044927,1.709873026,0.074957307,1.881917874,0.237356799,0.418369296,0.403506559,0.411764706,0.551410733,0.241274659,0.954917291,0.422556553,0.577443447,0.00018,-0.00063,0.00166,0.03329,0,-0.00027,-0.0048,-0.00072,-0.00265,-0.00428,-0.03247,-0.00728,0,-0.0428,0,-0.05008,0.01381
26145,D18CL_323001,D18CL,ITIC-4F_120033,ITIC-4F,D18CL-ITIC-4F,26145_B-2,CF,2,10.1,1000,185.658297,2.11894,0.09478,2.28596,0.89723,0,0.07875,1.71806,0.07558,1.88707,0.25192,0.46397,0.42827,0.41176,0.61151,0.24127,1.03978,0.41188,0.58812,0.7,0.318,0.15,53.39957624,20.67106404,9.980800121,0.904200443,1.100928312,1.111298409,22.75735964,25.29021756,0.904200443,0.0001,0.0097,25.36,0,20.67096404,0.894500443,28.03957624,9.980800121,4.84E-06,0.01072771,0.474910136,0,29.11.2023 13:02,B-2,5.48E-07,1,0.6,5.47,5.34,3.97,3.31,1.37,2.032786885,1.604329004,3.865670996,3.307213115,1.474329004,0.799582246,0.570128561,D18CL_323001,ITIC-4F_120033,CF,Jonas_DonorAcceptor-NoWDonorWH2-AddInt-NewPTQ10BTP4F12-NoBG-ZnOCorr_D18CL:ITIC-4F,Jonas_DonorAcceptor-NoWDonorWH2-AddInt-NewPTQ10BTP4F12-NoBG-ZnOCorr,0.208507628,29.11.2023 11:08,26145_208114_OD_x2y2,x2y2,0.0074499,1,0.6,5,3,0,0,0,0,1,0,0,1,0,0,149,2.118355497,0.093791657,2.286719432,0.929936576,5.07E-24,0.079414684,1.711142378,0.075406886,1.883088569,0.249224059,0.441420414,0.4236809,0.411764706,0.581792105,0.241274659,1.005473005,0.421379087,0.578620913,-0.00058,-0.00098,0.00076,0.03271,0,0.00066,-0.00692,-0.00017,-0.00398,-0.0027,-0.02255,-0.00459,0,-0.02972,0,-0.03431,0.00949
26146,D18CL_323001,D18CL,ITIC-4F_120033,ITIC-4F,D18CL-ITIC-4F,26146_B-1,CF,0,10.1,3000,79.64101343,2.1195,0.10752,2.27843,0.83969,0.05788,0.08516,1.70997,0.08362,1.88293,0.08476,0.23234,0.16528,0.48718,0.30623,0.24127,0.47151,0.35054,0.64946,0.95,0.318,0.15,67.65194389,20.14806876,12.45774189,0.913956707,1.482129175,1.111298409,29.86204052,33.18563812,0.913956707,0.0576,0.7499,23.49,0.0101,20.09046876,0.164056707,44.16194389,12.44764189,0.002858835,0.820498383,0.347218404,0.000810741,29.11.2023 13:05,B-1,1.26E-06,0.6,0.6,5.47,5.34,3.97,3.31,1.37,2.032786885,1.604329004,3.865670996,3.307213115,1.474329004,0.808209686,0.560372297,D18CL_323001,ITIC-4F_120033,CF,Jonas_DonorAcceptor-NoWDonorWH2-AddInt-NewPTQ10BTP4F12-NoBG-ZnOCorr_D18CL:ITIC-4F,Jonas_DonorAcceptor-NoWDonorWH2-AddInt-NewPTQ10BTP4F12-NoBG-ZnOCorr,0.041050404,29.11.2023 11:13,26146_208143_OD_x1y2,x1y2,0.005419387,0.6,0.6,5,3,0,0,0,0,1,0,0,1,0,0,150,2.116098838,0.107076598,2.277429223,0.949999999,0.063938953,0.085086342,1.699482177,0.08301804,1.875662363,0.080092389,0.208565176,0.156180158,0.487179487,0.274888902,0.241274659,0.43106906,0.362308902,0.637691098,-0.0034,-0.00044,-0.001,0.11031,0.00606,-0.00008,-0.01048,-0.0006,-0.00727,-0.00467,-0.02378,-0.0091,0,-0.03134,0,-0.04044,0.01177
26146,D18CL_323001,D18CL,ITIC-4F_120033,ITIC-4F,D18CL-ITIC-4F,26146_B-3,CF,0,10.1,3000,80.79757791,2.11907,0.10738,2.27826,0.84513,0.05719,0.08515,1.70928,0.08347,1.88219,0.08607,0.23463,0.16783,0.48718,0.30925,0.24127,0.47708,0.35179,0.64821,0.95,0.318,0.15,66.04902553,20.14013615,12.14502374,0.912997422,1.473351038,1.111298409,29.6734905,32.97610278,0.912997422,4.0126,0.8476,44.29,1.5063,16.12753615,0.065397422,21.75902553,10.63872374,0.199234006,0.928370639,0.670562505,0.124026106,29.11.2023 13:05,B-3,1.76E-06,1.4,0.6,5.47,5.34,3.97,3.31,1.37,2.032786885,1.604329004,3.865670996,3.307213115,1.474329004,0.807361393,0.561331582,D18CL_323001,ITIC-4F_120033,CF,Jonas_DonorAcceptor-NoWDonorWH2-AddInt-NewPTQ10BTP4F12-NoBG-ZnOCorr_D18CL:ITIC-4F,Jonas_DonorAcceptor-NoWDonorWH2-AddInt-NewPTQ10BTP4F12-NoBG-ZnOCorr,0.038838848,29.11.2023 11:13,26146_208143_OD_x3y2,x3y2,0.005299003,1.4,0.6,5,3,0,0,0,0,1,0,0,1,0,0,150,2.116039493,0.107292206,2.278258751,0.95,0.064883723,0.084994318,1.700081457,0.082643998,1.87580693,0.083856557,0.215424357,0.163520285,0.487179487,0.283929302,0.241274659,0.447449588,0.365449628,0.634550372,-0.00303,-0.00009,0,0.10487,0.00769,-0.00016,-0.0092,-0.00083,-0.00638,-0.00221,-0.01921,-0.00431,0,-0.02532,0,-0.02963,0.01366
26146,D18CL_323001,D18CL,ITIC-4F_120033,ITIC-4F,D18CL-ITIC-4F,26146_B-2,CF,0,10.1,3000,85.20903081,2.11877,0.10725,2.2783,0.86698,0.06128,0.08477,1.71036,0.08269,1.88258,0.09035,0.24301,0.17619,0.48718,0.32028,0.24127,0.49647,0.35488,0.64512,0.95,0.318,0.15,65.89151726,20.04177211,12.0592465,0.913176118,1.441513859,1.111298409,28.89049226,32.10595808,0.913176118,5.4032,0.8474,43.5,1.9917,14.63857211,0.065776118,22.39151726,10.0675465,0.269596918,0.927969954,0.660176026,0.165159573,29.11.2023 13:05,B-2,1.67E-06,1,0.6,5.47,5.34,3.97,3.31,1.37,2.032786885,1.604329004,3.865670996,3.307213115,1.474329004,0.807519413,0.561152886,D18CL_323001,ITIC-4F_120033,CF,Jonas_DonorAcceptor-NoWDonorWH2-AddInt-NewPTQ10BTP4F12-NoBG-ZnOCorr_D18CL:ITIC-4F,Jonas_DonorAcceptor-NoWDonorWH2-AddInt-NewPTQ10BTP4F12-NoBG-ZnOCorr,0.037504988,29.11.2023 11:13,26146_208143_OD_x2y2,x2y2,0.005815457,1,0.6,5,3,0,0,0,0,1,0,0,1,0,0,150,2.116069165,0.107184402,2.277843987,0.95,0.064411338,0.08504033,1.699781817,0.082831019,1.875734647,0.081974473,0.211994766,0.159850222,0.487179487,0.279409102,0.241274659,0.439259324,0.363879265,0.636120735,-0.0027,-0.00006,-0.00046,0.08302,0.00313,0.00027,-0.01058,0.00014,-0.00685,-0.00838,-0.03101,-0.01634,0,-0.04088,0,-0.05721,0.009
26146,D18CL_323001,D18CL,ITIC-4F_120033,ITIC-4F,D18CL-ITIC-4F,26146_A-1,CF,0,10.1,3000,82.60972063,2.11936,0.10732,2.27849,0.85206,0.0616,0.08485,1.71076,0.0832,1.8831,0.088,0.23735,0.1716,0.48718,0.31282,0.24127,0.48442,0.35423,0.64577,0.95,0.318,0.15,67.00174451,19.64311026,12.04631653,0.915288289,1.45936762,1.111298409,28.66651908,31.85705704,0.915288289,4.0551,0.8448,42.88,1.4691,15.58801026,0.070488289,24.12174451,10.57721653,0.206438794,0.922987883,0.639983336,0.121954292,29.11.2023 13:05,A-1,1.51E-06,0.6,1.4,5.47,5.34,3.97,3.31,1.37,2.032786885,1.604329004,3.865670996,3.307213115,1.474329004,0.809387201,0.559040715,D18CL_323001,ITIC-4F_120033,CF,Jonas_DonorAcceptor-NoWDonorWH2-AddInt-NewPTQ10BTP4F12-NoBG-ZnOCorr_D18CL:ITIC-4F,Jonas_DonorAcceptor-NoWDonorWH2-AddInt-NewPTQ10BTP4F12-NoBG-ZnOCorr,0.042238068,29.11.2023 11:13,26146_208143_OD_x1y1,x1y1,0.005706876,0.6,1.4,5,3,0,0,0,0,1,0,0,1,0,0,150,2.1167837,0.107421175,2.279743669,0.95,0.070671795,0.083668133,1.703337085,0.081437935,1.877379065,0.091447012,0.222686161,0.178321673,0.487179487,0.29350036,0.241274659,0.471822033,0.377942658,0.622057342,-0.00258,0.0001,0.00125,0.09794,0.00907,-0.00118,-0.00742,-0.00176,-0.00572,0.00345,-0.01466,0.00672,0,-0.01932,0,-0.0126,0.02371
26147,D18CL_323001,D18CL,ITIC-4F_120033,ITIC-4F,D18CL-ITIC-4F,26147_B-3,CF,2,10.1,3000,81.49577888,2.12306,0.09552,2.28748,0.81627,0.05906,0.08472,1.70739,0.08255,1.88167,0.1039,0.23186,0.17664,0.41176,0.30559,0.24127,0.48222,0.3663,0.6337,0.7,0.318,0.15,68.53608127,20.45238491,12.76318075,0.910533006,1.464894004,1.111298409,29.96057602,33.29514046,0.910533006,0.035,0.6888,24.91,0.006,20.41738491,0.221733006,43.62608127,12.75718075,0.001711292,0.756479991,0.363458189,0.000470102,29.11.2023 13:07,B-3,1.97E-06,1.4,0.6,5.47,5.34,3.97,3.31,1.37,2.032786885,1.604329004,3.865670996,3.307213115,1.474329004,0.805182116,0.563795998,D18CL_323001,ITIC-4F_120033,CF,Jonas_DonorAcceptor-NoWDonorWH2-AddInt-NewPTQ10BTP4F12-NoBG-ZnOCorr_D18CL:ITIC-4F,Jonas_DonorAcceptor-NoWDonorWH2-AddInt-NewPTQ10BTP4F12-NoBG-ZnOCorr,0.031699495,29.11.2023 11:19,26147_208180_OD_x3y2,x3y2,0.005002535,1.4,0.6,5,3,0,0,0,0,1,0,0,1,0,0,151,2.123776816,0.094862059,2.288478187,0.942623948,0.068097734,0.084834504,1.701727938,0.083162004,1.877669849,0.096670493,0.210802191,0.164339837,0.411764706,0.277837287,0.241274659,0.442177125,0.37166065,0.62833935,0.00072,-0.00066,0.001,0.12636,0.00903,0.00012,-0.00566,0.00062,-0.004,-0.00723,-0.02105,-0.0123,0,-0.02775,0,-0.04005,0.00536
26147,D18CL_323001,D18CL,ITIC-4F_120033,ITIC-4F,D18CL-ITIC-4F,26147_B-1,CF,2,10.1,3000,78.2195791,2.12323,0.09553,2.2873,0.80202,0.05623,0.08518,1.70568,0.08305,1.88121,0.09869,0.22681,0.16777,0.41176,0.29894,0.24127,0.46671,0.35948,0.64052,0.7,0.318,0.15,67.93932855,20.49731949,12.70288689,0.912187487,1.491833811,1.111298409,30.57859425,33.98194314,0.912187487,2.3649,0.8521,41.87,0.8438,18.13241949,0.060087487,26.06932855,11.85908689,0.115376062,0.934128139,0.616285161,0.066425845,29.11.2023 13:07,B-1,1.18E-05,0.6,0.6,5.47,5.34,3.97,3.31,1.37,2.032786885,1.604329004,3.865670996,3.307213115,1.474329004,0.806645169,0.562141517,D18CL_323001,ITIC-4F_120033,CF,Jonas_DonorAcceptor-NoWDonorWH2-AddInt-NewPTQ10BTP4F12-NoBG-ZnOCorr_D18CL:ITIC-4F,Jonas_DonorAcceptor-NoWDonorWH2-AddInt-NewPTQ10BTP4F12-NoBG-ZnOCorr,0.031604386,29.11.2023 11:19,26147_208180_OD_x1y2,x1y2,0.00462442,0.6,0.6,5,3,0,0,0,0,1,0,0,1,0,0,151,2.123764064,0.095013042,2.288412683,0.941107835,0.067626277,0.084836351,1.701934815,0.083254992,1.877773313,0.095675016,0.207376783,0.162647528,0.411764706,0.273322599,0.241274659,0.435970127,0.37307035,0.62692965,0.00054,-0.00052,0.00111,0.13909,0.0114,-0.00034,-0.00375,0.0002,-0.00344,-0.00301,-0.01944,-0.00512,0,-0.02562,0,-0.03074,0.01359
26147,D18CL_323001,D18CL,ITIC-4F_120033,ITIC-4F,D18CL-ITIC-4F,26147_A-1,CF,2,10.1,3000,78.58356371,2.12298,0.09549,2.28717,0.80497,0.05731,0.08519,1.70552,0.08305,1.88088,0.09906,0.22727,0.16841,0.41176,0.29954,0.24127,0.46795,0.35988,0.64012,0.7,0.318,0.15,68.63569792,20.07134115,12.55819184,0.911592338,1.4891332,1.111298409,29.88890047,33.21548754,0.911592338,0.0108,0.3557,24.92,0.001,20.06054115,0.555892338,43.71569792,12.55719184,0.000538081,0.390196347,0.363076369,7.96E-05,29.11.2023 13:07,A-1,2.26E-06,0.6,1.4,5.47,5.34,3.97,3.31,1.37,2.032786885,1.604329004,3.865670996,3.307213115,1.474329004,0.80611888,0.562736666,D18CL_323001,ITIC-4F_120033,CF,Jonas_DonorAcceptor-NoWDonorWH2-AddInt-NewPTQ10BTP4F12-NoBG-ZnOCorr_D18CL:ITIC-4F,Jonas_DonorAcceptor-NoWDonorWH2-AddInt-NewPTQ10BTP4F12-NoBG-ZnOCorr,0.032003698,29.11.2023 11:19,26147_208180_OD_x1y1,x1y1,0.004732843,0.6,1.4,5,3,0,0,0,0,1,0,0,1,0,0,151,2.123599359,0.094882626,2.28824577,0.934958692,0.065493466,0.08508792,1.699973901,0.083485687,1.876591306,0.093198412,0.206179639,0.1584373,0.411764706,0.271744764,0.241274659,0.430182065,0.368302896,0.631697104,0.00062,-0.00061,0.00108,0.12998,0.00818,-0.0001,-0.00555,0.00044,-0.00429,-0.00587,-0.02109,-0.00997,0,-0.0278,0,-0.03777,0.00842
26147,D18CL_323001,D18CL,ITIC-4F_120033,ITIC-4F,D18CL-ITIC-4F,26147_A-3,CF,2,10.1,3000,80.30234235,2.12288,0.09561,2.28698,0.8127,0.05691,0.0851,1.70618,0.08276,1.88117,0.10153,0.23049,0.1726,0.41176,0.30379,0.24127,0.47639,0.36231,0.63769,0.7,0.318,0.15,68.75424092,19.74944518,12.38008559,0.911736321,1.475099071,1.111298409,29.13238824,32.3747767,0.911736321,3.6852,0.8488,42.27,1.3222,16.06424518,0.062936321,26.48424092,11.05788559,0.186597647,0.930970918,0.614798439,0.106800554,29.11.2023 13:07,A-3,1.09E-06,1.4,1.4,5.47,5.34,3.97,3.31,1.37,2.032786885,1.604329004,3.865670996,3.307213115,1.474329004,0.806246204,0.562592683,D18CL_323001,ITIC-4F_120033,CF,Jonas_DonorAcceptor-NoWDonorWH2-AddInt-NewPTQ10BTP4F12-NoBG-ZnOCorr_D18CL:ITIC-4F,Jonas_DonorAcceptor-NoWDonorWH2-AddInt-NewPTQ10BTP4F12-NoBG-ZnOCorr,0.032461659,29.11.2023 11:19,26147_208180_OD_x3y1,x3y1,0.00479446,1.4,1.4,5,3,0,0,0,0,1,0,0,1,0,0,151,2.123626667,0.094707036,2.288418558,0.94705535,0.068004614,0.084811233,1.701262471,0.083026477,1.877284441,0.097878516,0.212316117,0.166393477,0.411764706,0.279832642,0.241274659,0.446226119,0.372890491,0.627109509,0.00075,-0.0009,0.00144,0.13435,0.01109,-0.00029,-0.00491,0.00027,-0.00388,-0.00365,-0.01817,-0.00621,0,-0.02395,0,-0.03016,0.01058
26148,D18CL_323001,D18CL,ITIC-4F_120033,ITIC-4F,D18CL-ITIC-4F,26148_B-1,CF,1,10.1,2000,110.9362479,2.12062,0.09497,2.28642,0.8985,0.04508,0.08138,1.71249,0.07837,1.88309,0.14417,0.29077,0.24509,0.41176,0.38324,0.24127,0.62833,0.39007,0.60993,0.7,0.318,0.15,67.70308753,19.84127394,12.13604904,0.903439957,1.292825694,1.111298409,25.65130875,28.5062586,0.903439957,7.5979,0.8427,42.37,2.7126,12.24337394,0.060739957,25.33308753,9.42344904,0.382934081,0.932768131,0.625820794,0.223515906,29.11.2023 13:10,B-1,3.85E-07,0.6,0.6,5.47,5.34,3.97,3.31,1.37,2.032786885,1.604329004,3.865670996,3.307213115,1.474329004,0.79890975,0.570889047,D18CL_323001,ITIC-4F_120033,CF,Jonas_DonorAcceptor-NoWDonorWH2-AddInt-NewPTQ10BTP4F12-NoBG-ZnOCorr_D18CL:ITIC-4F,Jonas_DonorAcceptor-NoWDonorWH2-AddInt-NewPTQ10BTP4F12-NoBG-ZnOCorr,0.045431447,29.11.2023 11:25,26148_208209_OD_x1y2,x1y2,0.004500916,0.6,0.6,5,3,0,0,0,0,1,0,0,1,0,0,152,2.121136576,0.095125161,2.289903829,0.95,0.047946457,0.080768449,1.709836,0.077925127,1.881076853,0.146461986,0.268301273,0.248985376,0.411764706,0.353621077,0.241274659,0.602606453,0.413180733,0.586819267,0.00051,0.00015,0.00348,0.0515,0.00286,-0.00061,-0.00266,-0.00044,-0.00201,0.00229,-0.02247,0.0039,0,-0.02962,0,-0.02572,0.02312
26148,D18CL_323001,D18CL,ITIC-4F_120033,ITIC-4F,D18CL-ITIC-4F,26148_A-1,CF,1,10.1,2000,112.5992111,2.12061,0.09512,2.28641,0.89924,0.045,0.08058,1.71501,0.07783,1.88468,0.14804,0.29322,0.25166,0.41176,0.38647,0.24127,0.63813,0.39437,0.60563,0.7,0.318,0.15,67.473716,19.32060384,11.80574431,0.905603408,1.284926851,1.111298409,24.82556265,27.58860828,0.905603408,4.7674,0.8445,40.95,1.6488,14.55320384,0.061103408,26.523716,10.15694431,0.246752122,0.932527409,0.60690299,0.139660826,29.11.2023 13:10,A-1,3.83E-07,0.6,1.4,5.47,5.34,3.97,3.31,1.37,2.032786885,1.604329004,3.865670996,3.307213115,1.474329004,0.800822884,0.568725596,D18CL_323001,ITIC-4F_120033,CF,Jonas_DonorAcceptor-NoWDonorWH2-AddInt-NewPTQ10BTP4F12-NoBG-ZnOCorr_D18CL:ITIC-4F,Jonas_DonorAcceptor-NoWDonorWH2-AddInt-NewPTQ10BTP4F12-NoBG-ZnOCorr,0.044732574,29.11.2023 11:25,26148_208209_OD_x1y1,x1y1,0.004699686,0.6,1.4,5,3,0,0,0,0,1,0,0,1,0,0,152,2.12102418,0.095106545,2.289681514,0.95,0.044622227,0.079986549,1.712470173,0.077249956,1.882857625,0.152209381,0.274996662,0.258755947,0.411764706,0.362445601,0.241274659,0.621201548,0.416541053,0.583458947,0.00042,-0.00001,0.00327,0.05076,-0.00038,-0.0006,-0.00254,-0.00058,-0.00182,0.00417,-0.01823,0.00709,0,-0.02402,0,-0.01693,0.02217
26148,D18CL_323001,D18CL,ITIC-4F_120033,ITIC-4F,D18CL-ITIC-4F,26148_B-2,CF,1,10.1,2000,118.5339193,2.11998,0.095,2.2865,0.90066,0.03478,0.08033,1.71453,0.07734,1.88416,0.15658,0.30704,0.26618,0.41176,0.40468,0.24127,0.67087,0.39677,0.60323,0.7,0.318,0.15,65.76624651,19.46194292,11.5332752,0.901080113,1.261186248,1.111298409,24.54513477,27.27696922,0.901080113,11.028,0.8439,44.95,4.1833,8.43394292,0.057180113,20.81624651,7.3499752,0.56664435,0.936542698,0.683481305,0.362715701,29.11.2023 13:10,B-2,5.71E-07,1,0.6,5.47,5.34,3.97,3.31,1.37,2.032786885,1.604329004,3.865670996,3.307213115,1.474329004,0.796822945,0.573248891,D18CL_323001,ITIC-4F_120033,CF,Jonas_DonorAcceptor-NoWDonorWH2-AddInt-NewPTQ10BTP4F12-NoBG-ZnOCorr_D18CL:ITIC-4F,Jonas_DonorAcceptor-NoWDonorWH2-AddInt-NewPTQ10BTP4F12-NoBG-ZnOCorr,0.058972306,29.11.2023 11:25,26148_208209_OD_x2y2,x2y2,0.004367644,1,0.6,5,3,0,0,0,0,1,0,0,1,0,0,152,2.121744383,0.095101973,2.290349708,0.95,0.052015799,0.081323152,1.709167088,0.078465114,1.880916923,0.141884021,0.263537315,0.241202835,0.411764706,0.347342181,0.241274659,0.588545016,0.409746995,0.590253005,0.00176,0.00011,0.00385,0.04934,0.01724,0.00099,-0.00536,0.00112,-0.00324,-0.01469,-0.04351,-0.02498,0,-0.05734,0,-0.08232,0.01297
26148,D18CL_323001,D18CL,ITIC-4F_120033,ITIC-4F,D18CL-ITIC-4F,26148_B-3,CF,1,10.1,2000,128.4839596,2.11904,0.09508,2.28831,0.89501,0.01793,0.07875,1.71775,0.07623,1.88505,0.18237,0.31761,0.31003,0.41176,0.41861,0.24127,0.72864,0.42549,0.57451,0.7,0.318,0.15,65.48278067,19.44535181,11.52083492,0.904775924,1.221213058,1.111298409,23.74691754,26.38991168,0.904775924,10.7724,0.8454,43.28,3.9416,8.67295181,0.059375924,22.20278067,7.57923492,0.553983291,0.934374996,0.660937113,0.342127982,29.11.2023 13:10,B-3,3.24E-07,1.4,0.6,5.47,5.34,3.97,3.31,1.37,2.032786885,1.604329004,3.865670996,3.307213115,1.474329004,0.800091142,0.56955308,D18CL_323001,ITIC-4F_120033,CF,Jonas_DonorAcceptor-NoWDonorWH2-AddInt-NewPTQ10BTP4F12-NoBG-ZnOCorr_D18CL:ITIC-4F,Jonas_DonorAcceptor-NoWDonorWH2-AddInt-NewPTQ10BTP4F12-NoBG-ZnOCorr,0.095781189,29.11.2023 11:25,26148_208209_OD_x3y2,x3y2,0.00519515,1.4,0.6,5,3,0,0,0,0,1,0,0,1,0,0,152,2.122352191,0.095078785,2.290795587,0.95,0.056085142,0.081877856,1.708498176,0.079005101,1.880756992,0.137306055,0.258773357,0.233420294,0.411764706,0.341063285,0.241274659,0.574483579,0.406313257,0.593686743,0.00331,0,0.00249,0.05499,0.03816,0.00313,-0.00925,0.00278,-0.0043,-0.04506,-0.05884,-0.0766,0,-0.07755,0,-0.15415,-0.01917
26149,PM6_321136,PM6,PY-IT_321127,PY-IT,PM6-PY-IT,26149_B-1,CF,0,15,2000,180.5259273,2.01449,0.07939,2.17359,0.63458,0.0265,0.06037,1.5466,0.07125,1.70545,0.2003,0.23306,0.27641,0.27536,0.30764,0.24242,0.58405,0.47327,0.52673,0.38,0.32,0.39,52.43700944,21.61922784,10.74093289,0.9474666,1.136718676,1,24.57498004,24.57498004,0.9474666,0.8686,0.8659,35.82,0.2694,20.75062784,0.0815666,16.61700944,10.47153289,0.040177198,0.913910844,0.683105318,0.02508162,29.11.2023 14:37,B-1,2.19E-06,0.6,0.6,5.48,5.33,3.64,3.38,1.69,1.920015901,1.454557964,4.025442036,3.409984099,1.304557964,1.032100437,0.357091364,PM6_321136,PY-IT_321127,CF,Jonas_DonorAcceptor-NoWDonorWH2-AddInt-NewPTQ10BTP4F12-NoBG-ZnOCorr_PM6:PY-IT,Jonas_DonorAcceptor-NoWDonorWH2-AddInt-NewPTQ10BTP4F12-NoBG-ZnOCorr,0.388851336,29.11.2023 11:40,26149_208243_OD_x1y2,x1y2,0.010195431,0.6,0.6,1,5,1,0,0,0,0,0,0,0,0,1,153,2.008054766,0.077391339,2.168281151,0.718244951,0.025711561,0.061876358,1.542209295,0.072396197,1.704135883,0.192389303,0.230059008,0.265497239,0.275362319,0.303677891,0.242424242,0.569175129,0.466459662,0.533540338,-0.00643,-0.002,-0.00531,0.08367,-0.00079,0.00151,-0.00439,0.00114,-0.00132,-0.00791,-0.003,-0.01092,0,-0.00396,0,-0.01488,-0.00681
26149,PM6_321136,PM6,PY-IT_321127,PY-IT,PM6-PY-IT,26149_B-3,CF,0,15,2000,184.9302592,2.0148,0.07909,2.17407,0.63416,0.02316,0.05996,1.54692,0.0709,1.70561,0.20664,0.23767,0.28516,0.27536,0.31372,0.24242,0.59888,0.47615,0.52385,0.38,0.32,0.39,51.81125377,21.77311301,10.66790575,0.94565896,1.126158682,1,24.51998025,24.51998025,0.94565896,0,0.0002,0,0,21.77311301,0.94545896,51.81125377,10.66790575,0,0.000211493,0,0,29.11.2023 14:37,B-3,1.37E-06,1.4,0.6,5.48,5.33,3.64,3.38,1.69,1.920015901,1.454557964,4.025442036,3.409984099,1.304557964,1.030131327,0.358899004,PM6_321136,PY-IT_321127,CF,Jonas_DonorAcceptor-NoWDonorWH2-AddInt-NewPTQ10BTP4F12-NoBG-ZnOCorr_PM6:PY-IT,Jonas_DonorAcceptor-NoWDonorWH2-AddInt-NewPTQ10BTP4F12-NoBG-ZnOCorr,0.425419186,29.11.2023 11:40,26149_208243_OD_x3y2,x3y2,0.0104575,1.4,0.6,1,5,1,0,0,0,0,0,0,0,0,1,153,2.007313125,0.077089296,2.167501069,0.7313597,0.019106298,0.061181797,1.542701114,0.071814216,1.704062912,0.204678761,0.241400438,0.28245669,0.275362319,0.318648578,0.242424242,0.601105268,0.469895549,0.530104451,-0.00749,-0.002,-0.00657,0.0972,-0.00406,0.00123,-0.00421,0.00092,-0.00154,-0.00196,0.00373,-0.0027,0,0.00492,0,0.00222,-0.00626
26150,PM6_321136,PM6,PY-IT_321127,PY-IT,PM6-PY-IT,26150_A-2,CF,0,12.5,2000,133.972656,2.01268,0.07905,2.17221,0.57459,0.03972,0.06461,1.53931,0.076,1.70341,0.13848,0.18524,0.1911,0.27536,0.24451,0.24242,0.43561,0.4387,0.5613,0.38,0.32,0.39,57.67488921,23.58222409,12.85591487,0.945216855,1.296390026,1,30.57176009,30.57176009,0.945216855,9.6709,0.8844,47.03,4.0225,13.91132409,0.060816855,10.64488921,8.83341487,0.410092787,0.935658305,0.815432862,0.312890995,29.11.2023 14:39,A-2,3.54E-06,1,1.4,5.48,5.33,3.64,3.38,1.69,1.920015901,1.454557964,4.025442036,3.409984099,1.304557964,1.02964973,0.359341109,PM6_321136,PY-IT_321127,CF,Jonas_DonorAcceptor-NoWDonorWH2-AddInt-NewPTQ10BTP4F12-NoBG-ZnOCorr_PM6:PY-IT,Jonas_DonorAcceptor-NoWDonorWH2-AddInt-NewPTQ10BTP4F12-NoBG-ZnOCorr,0.12046387,29.11.2023 11:46,26150_208248_OD_x2y1,x2y1,0.010637563,1,1.4,1,5,1,0,0,0,0,0,0,0,0,1,154,2.007321783,0.077001049,2.167284151,0.671940885,0.038531883,0.065868448,1.536243586,0.076406659,1.703449106,0.135052547,0.186890603,0.186372515,0.275362319,0.246695596,0.242424242,0.433068111,0.430334559,0.569665441,-0.00536,-0.00205,-0.00492,0.09735,-0.00119,0.00126,-0.00306,0.00041,0.00004,-0.00343,0.00166,-0.00473,0,0.00218,0,-0.00254,-0.00836
26150,PM6_321136,PM6,PY-IT_321127,PY-IT,PM6-PY-IT,26150_A-1,CF,0,12.5,2000,140.3252117,2.01307,0.07834,2.17242,0.58463,0.0382,0.06443,1.54072,0.07565,1.70442,0.14598,0.1922,0.20145,0.27536,0.25371,0.24242,0.45516,0.44259,0.55741,0.38,0.32,0.39,57.66009591,23.52215951,12.84723592,0.947233716,1.267921301,1,29.82424708,29.82424708,0.947233716,0.3165,0.8414,34.55,0.092,23.20565951,0.105833716,23.11009591,12.75523592,0.013455397,0.888270746,0.599201223,0.007161073,29.11.2023 14:39,A-1,3.33E-06,0.6,1.4,5.48,5.33,3.64,3.38,1.69,1.920015901,1.454557964,4.025442036,3.409984099,1.304557964,1.03184675,0.357324248,PM6_321136,PY-IT_321127,CF,Jonas_DonorAcceptor-NoWDonorWH2-AddInt-NewPTQ10BTP4F12-NoBG-ZnOCorr_PM6:PY-IT,Jonas_DonorAcceptor-NoWDonorWH2-AddInt-NewPTQ10BTP4F12-NoBG-ZnOCorr,0.138728765,29.11.2023 11:46,26150_208248_OD_x1y1,x1y1,0.010645069,0.6,1.4,1,5,1,0,0,0,0,0,0,0,0,1,154,2.007087455,0.077095723,2.166037526,0.684108369,0.038709541,0.066074684,1.535830304,0.076503742,1.703416236,0.132787586,0.184848249,0.183246868,0.275362319,0.243999688,0.242424242,0.427246556,0.42890192,0.57109808,-0.00598,-0.00125,-0.00639,0.09948,0.00051,0.00164,-0.00489,0.00086,-0.00101,-0.01319,-0.00736,-0.0182,0,-0.00971,0,-0.02791,-0.01369
26150,PM6_321136,PM6,PY-IT_321127,PY-IT,PM6-PY-IT,26150_B-2,CF,0,12.5,2000,151.9796283,2.01413,0.07901,2.17306,0.61151,0.03603,0.06299,1.54287,0.07403,1.70462,0.16061,0.20388,0.22164,0.27536,0.26913,0.24242,0.49077,0.45162,0.54838,0.38,0.32,0.39,56.41900992,23.54324425,12.54896224,0.944748136,1.22214127,1,28.77317042,28.77317042,0.944748136,0,-0.0013,-18.94,0,23.54324425,0.946048136,75.35900992,12.54896224,0,-0.001376028,-0.335702453,0,29.11.2023 14:39,B-2,1.38E-06,1,0.6,5.48,5.33,3.64,3.38,1.69,1.920015901,1.454557964,4.025442036,3.409984099,1.304557964,1.029139142,0.359809828,PM6_321136,PY-IT_321127,CF,Jonas_DonorAcceptor-NoWDonorWH2-AddInt-NewPTQ10BTP4F12-NoBG-ZnOCorr_PM6:PY-IT,Jonas_DonorAcceptor-NoWDonorWH2-AddInt-NewPTQ10BTP4F12-NoBG-ZnOCorr,0.19051447,29.11.2023 11:46,26150_208248_OD_x2y2,x2y2,0.010995488,1,0.6,1,5,1,0,0,0,0,0,0,0,0,1,154,2.008488343,0.077219963,2.168062447,0.692100965,0.035755247,0.064588353,1.538921532,0.074900583,1.70405463,0.154291666,0.202254298,0.212922499,0.275362319,0.266975673,0.242424242,0.479898172,0.443431656,0.556568344,-0.00564,-0.00179,-0.005,0.0806,-0.00028,0.0016,-0.00394,0.00087,-0.00057,-0.00632,-0.00163,-0.00872,0,-0.00215,0,-0.01087,-0.00819
26150,PM6_321136,PM6,PY-IT_321127,PY-IT,PM6-PY-IT,26150_B-1,CF,0,12.5,2000,139.9606701,2.01071,0.0786,2.1686,0.64185,0.03492,0.06418,1.54011,0.07477,1.70457,0.1447,0.19111,0.19968,0.27536,0.25227,0.24242,0.45195,0.44183,0.55817,0.38,0.32,0.39,55.74806712,23.44248059,12.33433132,0.943804907,1.268722474,1,29.74200197,29.74200197,0.943804907,0.0004,-0.0101,-24.95,0,23.44208059,0.953904907,80.69806712,12.33433132,1.71E-05,-0.010701364,-0.447549149,0,29.11.2023 14:39,B-1,2.21E-06,0.6,0.6,5.48,5.33,3.64,3.38,1.69,1.920015901,1.454557964,4.025442036,3.409984099,1.304557964,1.028111658,0.360753057,PM6_321136,PY-IT_321127,CF,Jonas_DonorAcceptor-NoWDonorWH2-AddInt-NewPTQ10BTP4F12-NoBG-ZnOCorr_PM6:PY-IT,Jonas_DonorAcceptor-NoWDonorWH2-AddInt-NewPTQ10BTP4F12-NoBG-ZnOCorr,0.196618822,29.11.2023 11:46,26150_208248_OD_x1y2,x1y2,0.010785162,0.6,0.6,1,5,1,0,0,0,0,0,0,0,0,1,154,2.008677679,0.07736953,2.168244035,0.701138017,0.034577404,0.06378666,1.540090103,0.074202235,1.704034914,0.162326786,0.207185924,0.224010964,0.275362319,0.27348542,0.242424242,0.497496384,0.450276568,0.549723432,-0.00203,-0.00123,-0.00035,0.05929,-0.00034,-0.00039,-0.00002,-0.00057,-0.00053,0.01763,0.01607,0.02433,0,0.02122,0,0.04555,0.00845
26151,PM6_321136,PM6,PY-IT_321127,PY-IT,PM6-PY-IT,26151_A-2,CF,0,10,2000,113.4902936,2.01074,0.07895,2.17073,0.53977,0.04498,0.06529,1.53557,0.07744,1.7014,0.11594,0.16151,0.16,0.27536,0.2132,0.24242,0.3732,0.42872,0.57128,0.38,0.32,0.39,58.80021668,23.5015615,13.02710736,0.942697482,1.406132977,1,33.04632064,33.04632064,0.942697482,11.9806,0.8846,49.04,5.1979,11.5209615,0.058097482,9.76021668,7.82920736,0.509778893,0.938371022,0.834010532,0.399006461,29.11.2023 14:42,A-2,1.48E-06,1,1.4,5.48,5.33,3.64,3.38,1.69,1.920015901,1.454557964,4.025442036,3.409984099,1.304557964,1.02690531,0.361860482,PM6_321136,PY-IT_321127,CF,Jonas_DonorAcceptor-NoWDonorWH2-AddInt-NewPTQ10BTP4F12-NoBG-ZnOCorr_PM6:PY-IT,Jonas_DonorAcceptor-NoWDonorWH2-AddInt-NewPTQ10BTP4F12-NoBG-ZnOCorr,0.076611054,29.11.2023 11:51,26151_208253_OD_x2y1,x2y1,0.009790625,1,1.4,1,5,1,0,0,0,0,0,0,0,0,1,155,2.005663796,0.077416512,2.166325801,0.565338641,0.044514025,0.066710716,1.531328592,0.078470201,1.700716602,0.105493117,0.156175214,0.145580501,0.275362319,0.206151282,0.242424242,0.351731783,0.413706993,0.586293007,-0.00508,-0.00154,-0.00441,0.02557,-0.00047,0.00142,-0.00425,0.00103,-0.00069,-0.01045,-0.00534,-0.01442,0,-0.00705,0,-0.02146,-0.01502
26151,PM6_321136,PM6,PY-IT_321127,PY-IT,PM6-PY-IT,26151_A-3,CF,0,10,2000,107.8664573,2.00939,0.07728,2.16722,0.56769,0.0377,0.06605,1.53546,0.07778,1.70364,0.10636,0.15792,0.14678,0.27536,0.20845,0.24242,0.35523,0.4132,0.5868,0.38,0.32,0.39,57.01661802,22.65277779,12.07501515,0.934899153,1.444042298,1,32.71156929,32.71156929,0.934899153,14.3317,0.886,50.42,6.4017,8.32107779,0.048899153,6.59661802,5.67331515,0.632668547,0.947695799,0.88430359,0.530160826,29.11.2023 14:42,A-3,3.32E-06,1.4,1.4,5.48,5.33,3.64,3.38,1.69,1.920015901,1.454557964,4.025442036,3.409984099,1.304557964,1.018410384,0.369658811,PM6_321136,PY-IT_321127,CF,Jonas_DonorAcceptor-NoWDonorWH2-AddInt-NewPTQ10BTP4F12-NoBG-ZnOCorr_PM6:PY-IT,Jonas_DonorAcceptor-NoWDonorWH2-AddInt-NewPTQ10BTP4F12-NoBG-ZnOCorr,0.093777863,29.11.2023 11:51,26151_208253_OD_x3y1,x3y1,0.008293288,1.4,1.4,1,5,1,0,0,0,0,0,0,0,0,1,155,2.00489536,0.077636562,2.166328457,0.554958332,0.045401161,0.067015218,1.530006414,0.07909856,1.700223944,0.098604734,0.148096283,0.136074533,0.275362319,0.195487094,0.242424242,0.331561627,0.410404951,0.589595049,-0.00449,0.00036,-0.00089,-0.01273,0.0077,0.00097,-0.00545,0.00132,-0.00341,-0.00776,-0.00982,-0.01071,0,-0.01296,0,-0.02367,-0.00279
26151,PM6_321136,PM6,PY-IT_321127,PY-IT,PM6-PY-IT,26151_B-1,CF,0,10,2000,102.4609094,2.00781,0.07809,2.168,0.53795,0.04221,0.06545,1.53371,0.07787,1.70102,0.10475,0.14873,0.14456,0.27536,0.19633,0.24242,0.34088,0.42406,0.57594,0.38,0.32,0.39,55.73869638,22.64571588,11.73310774,0.929544525,1.480457633,1,33.52602292,33.52602292,0.929544525,4.4002,0.8862,49.33,1.9238,18.24551588,0.043344525,6.40869638,9.80930774,0.194306068,0.953370147,0.885022493,0.16396338,29.11.2023 14:42,B-1,9.70E-06,0.6,0.6,5.48,5.33,3.64,3.38,1.69,1.920015901,1.454557964,4.025442036,3.409984099,1.304557964,1.012577446,0.375013439,PM6_321136,PY-IT_321127,CF,Jonas_DonorAcceptor-NoWDonorWH2-AddInt-NewPTQ10BTP4F12-NoBG-ZnOCorr_PM6:PY-IT,Jonas_DonorAcceptor-NoWDonorWH2-AddInt-NewPTQ10BTP4F12-NoBG-ZnOCorr,0.085165074,29.11.2023 11:51,26151_208253_OD_x1y2,x1y2,0.008715194,0.6,0.6,1,5,1,0,0,0,0,0,0,0,0,1,155,2.004185066,0.077391011,2.166658419,0.585566664,0.04362762,0.066773072,1.531088677,0.078199896,1.701306443,0.101861785,0.153930685,0.140569263,0.275362319,0.203188504,0.242424242,0.343757768,0.408919526,0.591080474,-0.00363,-0.0007,-0.00134,0.04762,0.00141,0.00132,-0.00262,0.00033,0.00029,-0.00289,0.0052,-0.00399,0,0.00686,0,0.00288,-0.01514
26152,PM6_321136,PM6,PY-IT_321127,PY-IT,PM6-PY-IT,26152_A-2,CF,0,10,1000,123.7287462,2.00869,0.07622,2.16656,0.58301,0.04339,0.06533,1.53815,0.07757,1.7045,0.12612,0.17361,0.17405,0.27536,0.22916,0.24242,0.40322,0.43166,0.56834,0.38,0.32,0.39,58.10008468,22.83973664,12.52043761,0.943521175,1.346514385,1,30.75403393,30.75403393,0.943521175,15.1731,0.8866,47.25,6.3565,7.66663664,0.056921175,10.85008468,6.16393761,0.664329026,0.939671545,0.813251827,0.507689923,29.11.2023 14:45,A-2,2.67E-06,1,1.4,5.48,5.33,3.64,3.38,1.69,1.920015901,1.454557964,4.025442036,3.409984099,1.304557964,1.027802581,0.361036789,PM6_321136,PY-IT_321127,CF,Jonas_DonorAcceptor-NoWDonorWH2-AddInt-NewPTQ10BTP4F12-NoBG-ZnOCorr_PM6:PY-IT,Jonas_DonorAcceptor-NoWDonorWH2-AddInt-NewPTQ10BTP4F12-NoBG-ZnOCorr,0.161666115,29.11.2023 11:57,26152_208260_OD_x2y1,x2y1,0.010872912,1,1.4,1,5,1,0,0,0,0,0,0,0,0,1,156,2.007521813,0.077808234,2.166308499,0.670152553,0.041846377,0.065470756,1.537440525,0.075918747,1.703655309,0.138032591,0.186657161,0.190484975,0.275362319,0.246387452,0.242424242,0.436872427,0.436031465,0.563968535,-0.00117,0.00159,-0.00025,0.08715,-0.00154,0.00014,-0.00071,-0.00165,-0.00084,0.01191,0.01305,0.01643,0,0.01722,0,0.03366,0.00437
