Repository: i-MEET/ML_OrganicSolarCells

File: _Dataset Limited + Opt + PM6-L8BO DIO.csv (part 11 of 15)
BandGapAcceptor,LUMOAcceptrCalc,LUMODonorCalc,Offset,,offset - voc,plan2_Solutions_1_M1,plan2_Solutions_1_M2,plan2_Solutions_1_S1,FitSessionName,Overall_FitSessionName,FOM_UV,date_UV,name_UV,pos_UV,res_UV,xpos_UV,ypos_UV,PseudoFeature_M1,PseudoFeature_M2,HotOneEncoded_plan_Solutions_1_M1_PM6_321136,HotOneEncoded_plan_Solutions_1_M1_PTVT-T_321032,HotOneEncoded_plan_Solutions_1_M1_PTQ10_321145,HotOneEncoded_plan_Solutions_1_M1_PCE10_120058,HotOneEncoded_plan_Solutions_1_M1_D18CL_323001,HotOneEncoded_plan_Solutions_1_M2_BTP-4F-12 (Y12)_321125,HotOneEncoded_plan_Solutions_1_M2_ITIC_120057,HotOneEncoded_plan_Solutions_1_M2_ITIC-4F_120033,HotOneEncoded_plan_Solutions_1_M2_L8-BO_321144,HotOneEncoded_plan_Solutions_1_M2_PY-IT_321127,Paper_PID,featuresDeg_D.1.c_UV,featuresDeg_D.1a.w_UV,featuresDeg_D.1a.c_UV,featuresDeg_D.2.a_UV,featuresDeg_A.0.a_UV,featuresDeg_A.1.w_UV,featuresDeg_A.1.c_UV,featuresDeg_A.1a.w_UV,featuresDeg_A.1a.c_UV,featuresDeg_D_UV,featuresDeg_A_UV,featuresDeg_Dtot_UV,featuresDeg_XamD_UV,featuresDeg_Atot_UV,featuresDeg_XamA_UV,featuresDeg_atot_UV,featuresDeg_XD_UV,featuresDeg_XA_UV,FeaturesChange_D.1a.w_UV,FeaturesChange_D.1a.c_UV,FeaturesChange_D.2.a_UV,FeaturesChange_A.0.a_UV,FeaturesChange_A.1.w_UV,FeaturesChange_A.1.c_UV,FeaturesChange_A.1a.w_UV,FeaturesChange_A.1a.c_UV,FeaturesChange_D_UV,FeaturesChange_A_UV,FeaturesChange_Dtot_UV,FeaturesChange_XamD_UV,FeaturesChange_Atot_UV,FeaturesChange_XamA_UV,FeaturesChange_atot_UV,FeaturesChange_XD_UV,FeaturesChange_XA_UV
26152,PM6_321136,PM6,PY-IT_321127,PY-IT,PM6-PY-IT,26152_B-1,CF,0,10,1000,144.9078124,2.01242,0.07881,2.17121,0.60138,0.04091,0.06345,1.5416,0.07456,1.70452,0.15112,0.19714,0.20855,0.27536,0.26022,0.24242,0.46877,0.44489,0.55511,0.38,0.32,0.39,57.10039312,22.95470628,12.34944136,0.942185625,1.249539606,1,28.68281464,28.68281464,0.942185625,14.1947,0.8819,44.27,5.5424,8.76000628,0.060285625,12.83039312,6.80704136,0.618378638,0.93601513,0.775301142,0.448797629,29.11.2023 14:45,B-1,2.83E-06,0.6,0.6,5.48,5.33,3.64,3.38,1.69,1.920015901,1.454557964,4.025442036,3.409984099,1.304557964,1.026347731,0.362372339,PM6_321136,PY-IT_321127,CF,Jonas_DonorAcceptor-NoWDonorWH2-AddInt-NewPTQ10BTP4F12-NoBG-ZnOCorr_PM6:PY-IT,Jonas_DonorAcceptor-NoWDonorWH2-AddInt-NewPTQ10BTP4F12-NoBG-ZnOCorr,0.164490789,29.11.2023 11:57,26152_208260_OD_x1y2,x1y2,0.012054567,0.6,0.6,1,5,1,0,0,0,0,0,0,0,0,1,156,2.00775179,0.077637647,2.168176095,0.652323056,0.04043486,0.065154985,1.5376041,0.075675706,1.703959599,0.141231264,0.190457995,0.194899145,0.275362319,0.251404553,0.242424242,0.446303698,0.436696236,0.563303764,-0.00467,-0.00117,-0.00303,0.05094,-0.00048,0.0017,-0.00399,0.00111,-0.00056,-0.00989,-0.00668,-0.01365,0,-0.00882,0,-0.02247,-0.00819
26152,PM6_321136,PM6,PY-IT_321127,PY-IT,PM6-PY-IT,26152_A-1,CF,0,10,1000,148.6147129,2.01222,0.07881,2.17114,0.61307,0.03809,0.06313,1.54227,0.0741,1.70472,0.15462,0.20149,0.21338,0.27536,0.26597,0.24242,0.47934,0.44514,0.55486,0.38,0.32,0.39,56.73901041,22.70173263,12.13791823,0.942330929,1.235342459,1,28.0444142,28.0444142,0.942330929,14.6991,0.8848,44.9,5.8399,8.00263263,0.057530929,11.83901041,6.29801823,0.647488024,0.938948275,0.79134267,0.481128633,29.11.2023 14:45,A-1,2.25E-06,0.6,1.4,5.48,5.33,3.64,3.38,1.69,1.920015901,1.454557964,4.025442036,3.409984099,1.304557964,1.026506015,0.362227035,PM6_321136,PY-IT_321127,CF,Jonas_DonorAcceptor-NoWDonorWH2-AddInt-NewPTQ10BTP4F12-NoBG-ZnOCorr_PM6:PY-IT,Jonas_DonorAcceptor-NoWDonorWH2-AddInt-NewPTQ10BTP4F12-NoBG-ZnOCorr,0.186009467,29.11.2023 11:57,26152_208260_OD_x1y1,x1y1,0.011518185,0.6,1.4,1,5,1,0,0,0,0,0,0,0,0,1,156,2.007836224,0.077636757,2.167629302,0.663930569,0.04213838,0.065146068,1.537663763,0.075739435,1.703448427,0.13955548,0.189399544,0.192586562,0.275362319,0.250007398,0.242424242,0.44259396,0.435131473,0.564868527,-0.00438,-0.00118,-0.00351,0.05086,0.00405,0.00202,-0.0046,0.00164,-0.00128,-0.01506,-0.01209,-0.02079,0,-0.01596,0,-0.03675,-0.01001
26152,PM6_321136,PM6,PY-IT_321127,PY-IT,PM6-PY-IT,26152_B-2,CF,0,10,1000,137.4881904,2.01066,0.0779,2.16982,0.59455,0.04184,0.06407,1.54038,0.07538,1.70427,0.14232,0.18869,0.1964,0.27536,0.24907,0.24242,0.44547,0.44089,0.55911,0.38,0.32,0.39,56.5781642,22.70283441,12.09300745,0.941467619,1.280121643,1,29.06238968,29.06238968,0.941467619,14.7193,0.8843,45.49,5.9215,7.98353441,0.057167619,11.0881642,6.17150745,0.648346358,0.939278189,0.804020432,0.48966314,29.11.2023 14:45,B-2,1.60E-06,1,0.6,5.48,5.33,3.64,3.38,1.69,1.920015901,1.454557964,4.025442036,3.409984099,1.304557964,1.025565588,0.363090345,PM6_321136,PY-IT_321127,CF,Jonas_DonorAcceptor-NoWDonorWH2-AddInt-NewPTQ10BTP4F12-NoBG-ZnOCorr_PM6:PY-IT,Jonas_DonorAcceptor-NoWDonorWH2-AddInt-NewPTQ10BTP4F12-NoBG-ZnOCorr,0.149283727,29.11.2023 11:57,26152_208260_OD_x2y2,x2y2,0.011560355,1,0.6,1,5,1,0,0,0,0,0,0,0,0,1,156,2.007830423,0.077988572,2.167648538,0.652280421,0.04112687,0.065217433,1.537769135,0.075885047,1.703750161,0.140047355,0.189261413,0.19326535,0.275362319,0.249825065,0.242424242,0.443090416,0.436172075,0.563827925,-0.00283,0.00009,-0.00217,0.05773,-0.00071,0.00114,-0.00261,0.00051,-0.00052,-0.00227,0.00058,-0.00314,0,0.00076,0,-0.00238,-0.00472
26153,PM6_321136,PM6,PY-IT_321127,PY-IT,PM6-PY-IT,26153_B-1,CF,2,10,1000,146.8574915,2.0094,0.07841,2.16969,0.63436,0.03789,0.06415,1.53854,0.0751,1.70277,0.15245,0.19896,0.21038,0.27536,0.26263,0.24242,0.47301,0.44477,0.55523,0.38,0.32,0.39,60.11502253,24.0015035,13.49922064,0.935593582,1.242458669,1,29.82087608,29.82087608,0.935593582,9.5247,0.8837,43.94,3.6986,14.4768035,0.051893582,16.17502253,9.80062064,0.39683764,0.944534055,0.730932106,0.273986188,29.11.2023 14:47,B-1,2.04E-06,0.6,0.6,5.48,5.33,3.64,3.38,1.69,1.920015901,1.454557964,4.025442036,3.409984099,1.304557964,1.019166844,0.368964382,PM6_321136,PY-IT_321127,CF,Jonas_DonorAcceptor-NoWDonorWH2-AddInt-NewPTQ10BTP4F12-NoBG-ZnOCorr_PM6:PY-IT,Jonas_DonorAcceptor-NoWDonorWH2-AddInt-NewPTQ10BTP4F12-NoBG-ZnOCorr,0.15757413,29.11.2023 12:03,26153_208268_OD_x1y2,x1y2,0.011072494,0.6,0.6,1,5,1,0,0,0,0,0,0,0,0,1,157,2.006130953,0.078027286,2.167932432,0.594852231,0.044825741,0.06621681,1.533348717,0.077721129,1.70193924,0.120987261,0.169985621,0.16696242,0.275362319,0.22438102,0.242424242,0.39134344,0.426639119,0.573360881,-0.00327,-0.00038,-0.00176,-0.03951,0.00694,0.00207,-0.00519,0.00262,-0.00083,-0.03146,-0.02898,-0.04342,0,-0.03825,0,-0.08166,-0.01813
26153,PM6_321136,PM6,PY-IT_321127,PY-IT,PM6-PY-IT,26153_A-3,CF,2,10,1000,144.6458664,2.00931,0.07794,2.16939,0.63754,0.03757,0.06429,1.53805,0.0752,1.70237,0.14822,0.19765,0.20454,0.27536,0.2609,0.24242,0.46544,0.43945,0.56055,0.38,0.32,0.39,60.06944561,23.72563866,13.34836447,0.936605105,1.251805066,1,29.69987467,29.69987467,0.936605105,4.2008,0.879,42.47,1.5682,19.52483866,0.057605105,17.59944561,11.78016447,0.177057404,0.938495846,0.707015015,0.117482558,29.11.2023 14:47,A-3,1.68E-06,1.4,1.4,5.48,5.33,3.64,3.38,1.69,1.920015901,1.454557964,4.025442036,3.409984099,1.304557964,1.020268723,0.367952859,PM6_321136,PY-IT_321127,CF,Jonas_DonorAcceptor-NoWDonorWH2-AddInt-NewPTQ10BTP4F12-NoBG-ZnOCorr_PM6:PY-IT,Jonas_DonorAcceptor-NoWDonorWH2-AddInt-NewPTQ10BTP4F12-NoBG-ZnOCorr,0.153821741,29.11.2023 12:03,26153_208268_OD_x3y1,x3y1,0.010762143,1.4,1.4,1,5,1,0,0,0,0,0,0,0,0,1,157,2.006395684,0.076020869,2.166072572,0.710528027,0.034147558,0.065662198,1.537026908,0.075883987,1.703882311,0.144049703,0.201015278,0.19878859,0.275362319,0.265340167,0.242424242,0.464128757,0.428304833,0.571695167,-0.00292,-0.00192,-0.00332,0.07299,-0.00342,0.00137,-0.00103,0.00068,0.00151,-0.00417,0.00336,-0.00575,0,0.00444,0,-0.00131,-0.01115
26153,PM6_321136,PM6,PY-IT_321127,PY-IT,PM6-PY-IT,26153_A-1,CF,2,10,1000,147.9598478,2.00949,0.07846,2.17031,0.62966,0.03808,0.06392,1.53863,0.07492,1.7025,0.15315,0.20097,0.21135,0.27536,0.26528,0.24242,0.47663,0.44343,0.55657,0.38,0.32,0.39,59.34130336,23.58099188,13.1162102,0.93732288,1.238863063,1,29.21361983,29.21361983,0.93732288,0,0.0005,0,0,23.58099188,0.93682288,59.34130336,13.1162102,0,0.000533434,0,0,29.11.2023 14:47,A-1,2.26E-06,0.6,1.4,5.48,5.33,3.64,3.38,1.69,1.920015901,1.454557964,4.025442036,3.409984099,1.304557964,1.021050614,0.367235084,PM6_321136,PY-IT_321127,CF,Jonas_DonorAcceptor-NoWDonorWH2-AddInt-NewPTQ10BTP4F12-NoBG-ZnOCorr_PM6:PY-IT,Jonas_DonorAcceptor-NoWDonorWH2-AddInt-NewPTQ10BTP4F12-NoBG-ZnOCorr,0.163551316,29.11.2023 12:03,26153_208268_OD_x1y1,x1y1,0.011161125,0.6,1.4,1,5,1,0,0,0,0,0,0,0,0,1,157,2.007322985,0.076887583,2.167546805,0.696825491,0.035194764,0.063897116,1.538590675,0.074833077,1.70342459,0.149496157,0.200048414,0.206304697,0.275362319,0.264063907,0.242424242,0.470368604,0.438602184,0.561397816,-0.00216,-0.00157,-0.00276,0.06717,-0.00289,-0.00002,-0.00004,-0.00009,0.00092,-0.00366,-0.00092,-0.00505,0,-0.00121,0,-0.00626,-0.00483
26153,PM6_321136,PM6,PY-IT_321127,PY-IT,PM6-PY-IT,26153_A-2,CF,2,10,1000,153.4385223,2.00901,0.07838,2.17061,0.6411,0.03556,0.06324,1.53962,0.07425,1.70251,0.15958,0.20718,0.22023,0.27536,0.27348,0.24242,0.49371,0.44607,0.55393,0.38,0.32,0.39,58.70821602,23.68988626,13.02616137,0.936600951,1.218962737,1,28.87708859,28.87708859,0.936600951,0.0006,0.0223,24.99,0,23.68928626,0.914300951,33.71821602,13.02616137,2.53E-05,0.0238095,0.425664442,0,29.11.2023 14:47,A-2,1.52E-06,1,1.4,5.48,5.33,3.64,3.38,1.69,1.920015901,1.454557964,4.025442036,3.409984099,1.304557964,1.020264198,0.367957013,PM6_321136,PY-IT_321127,CF,Jonas_DonorAcceptor-NoWDonorWH2-AddInt-NewPTQ10BTP4F12-NoBG-ZnOCorr_PM6:PY-IT,Jonas_DonorAcceptor-NoWDonorWH2-AddInt-NewPTQ10BTP4F12-NoBG-ZnOCorr,0.199025598,29.11.2023 12:03,26153_208268_OD_x2y1,x2y1,0.011170663,1,1.4,1,5,1,0,0,0,0,0,0,0,0,1,157,2.006859334,0.076454226,2.166809689,0.703676759,0.034671161,0.064779657,1.537808791,0.075358532,1.70365345,0.14677293,0.200531846,0.202546643,0.275362319,0.264702037,0.242424242,0.46724868,0.433453508,0.566546492,-0.00215,-0.00193,-0.0038,0.06258,-0.00089,0.00154,-0.00181,0.00111,0.00115,-0.01281,-0.00665,-0.01768,0,-0.00878,0,-0.02646,-0.01262
26154,PM6_321136,PM6,PY-IT_321127,PY-IT,PM6-PY-IT,26154_A-2,CF,0,10,3000,88.02040545,2.00593,0.07876,2.16715,0.5,0.04079,0.06464,1.53184,0.07817,1.69897,0.09035,0.13077,0.12468,0.27536,0.17261,0.24242,0.29729,0.41939,0.58061,0.38,0.32,0.39,59.71892355,21.77966158,12.23787776,0.940899013,1.600526812,1,34.85893231,34.85893231,0.940899013,4.5251,0.8795,46.46,1.849,17.25456158,0.061399013,13.25892355,10.38887776,0.207767232,0.934744311,0.777977854,0.151088288,29.11.2023 14:50,A-2,6.86E-06,1,1.4,5.48,5.33,3.64,3.38,1.69,1.920015901,1.454557964,4.025442036,3.409984099,1.304557964,1.024946191,0.363658951,PM6_321136,PY-IT_321127,CF,Jonas_DonorAcceptor-NoWDonorWH2-AddInt-NewPTQ10BTP4F12-NoBG-ZnOCorr_PM6:PY-IT,Jonas_DonorAcceptor-NoWDonorWH2-AddInt-NewPTQ10BTP4F12-NoBG-ZnOCorr,0.088933126,29.11.2023 12:09,26154_208272_OD_x2y1,x2y1,0.00742425,1,1.4,1,5,1,0,0,0,0,0,0,0,0,1,158,2.000798828,0.077723344,2.163682713,0.519406563,0.044916839,0.066732552,1.526665897,0.079716597,1.698379852,0.084213685,0.129654135,0.116214885,0.275362319,0.171143458,0.242424242,0.287358343,0.404426331,0.595573669,-0.00513,-0.00103,-0.00346,0.01941,0.00413,0.0021,-0.00518,0.00155,-0.00059,-0.00613,-0.00111,-0.00847,0,-0.00147,0,-0.00993,-0.01496
26154,PM6_321136,PM6,PY-IT_321127,PY-IT,PM6-PY-IT,26154_B-3,CF,0,10,3000,80.76304446,2.00459,0.07868,2.16624,0.5,0.03921,0.06403,1.53182,0.07798,1.69873,0.08443,0.12082,0.11652,0.27536,0.15948,0.24242,0.276,0.42217,0.57783,0.38,0.32,0.39,59.26282509,21.17425894,11.74487707,0.935961328,1.67034581,1,35.3683347,35.3683347,0.935961328,12.8398,0.8896,53.98,6.1653,8.33445894,0.046361328,5.28282509,5.57957707,0.606387219,0.95046662,0.910857691,0.524935252,29.11.2023 14:50,B-3,3.82E-06,1.4,0.6,5.48,5.33,3.64,3.38,1.69,1.920015901,1.454557964,4.025442036,3.409984099,1.304557964,1.01956744,0.368596636,PM6_321136,PY-IT_321127,CF,Jonas_DonorAcceptor-NoWDonorWH2-AddInt-NewPTQ10BTP4F12-NoBG-ZnOCorr_PM6:PY-IT,Jonas_DonorAcceptor-NoWDonorWH2-AddInt-NewPTQ10BTP4F12-NoBG-ZnOCorr,0.097348545,29.11.2023 12:09,26154_208272_OD_x3y2,x3y2,0.006731343,1.4,0.6,1,5,1,0,0,0,0,0,0,0,0,1,158,2.000092719,0.077991623,2.163643967,0.517092253,0.044149857,0.066609343,1.527216559,0.079553227,1.698721208,0.084197002,0.126029607,0.116191862,0.275362319,0.166359081,0.242424242,0.282550944,0.411224471,0.588775529,-0.0045,-0.00069,-0.00259,0.01709,0.00494,0.00258,-0.0046,0.00157,-0.00001,-0.00024,0.00521,-0.00033,0,0.00688,0,0.00656,-0.01095
26154,PM6_321136,PM6,PY-IT_321127,PY-IT,PM6-PY-IT,26154_A-3,CF,0,10,3000,84.39390784,2.00469,0.07863,2.166,0.5,0.03891,0.06429,1.53186,0.07787,1.69897,0.08755,0.12569,0.12082,0.27536,0.16591,0.24242,0.28673,0.42138,0.57862,0.38,0.32,0.39,58.25068166,21.12430908,11.49650952,0.934291673,1.634002988,1,34.51718415,34.51718415,0.934291673,1.8698,0.8831,47.78,0.7889,19.25450908,0.051191673,10.47068166,10.70760952,0.088514138,0.945208039,0.820247912,0.068620828,29.11.2023 14:50,A-3,2.74E-06,1.4,1.4,5.48,5.33,3.64,3.38,1.69,1.920015901,1.454557964,4.025442036,3.409984099,1.304557964,1.01774864,0.370266291,PM6_321136,PY-IT_321127,CF,Jonas_DonorAcceptor-NoWDonorWH2-AddInt-NewPTQ10BTP4F12-NoBG-ZnOCorr_PM6:PY-IT,Jonas_DonorAcceptor-NoWDonorWH2-AddInt-NewPTQ10BTP4F12-NoBG-ZnOCorr,0.09820947,29.11.2023 12:09,26154_208272_OD_x3y1,x3y1,0.006936014,1.4,1.4,1,5,1,0,0,0,0,0,0,0,0,1,158,2.000316866,0.077755234,2.163414551,0.515766642,0.044181306,0.066648377,1.526563057,0.079719133,1.698345695,0.083533381,0.128519484,0.115276066,0.275362319,0.169645719,0.242424242,0.284921784,0.404588459,0.595411541,-0.00437,-0.00088,-0.00258,0.01577,0.00527,0.00236,-0.0053,0.00185,-0.00063,-0.00402,0.00283,-0.00555,0,0.00373,0,-0.00181,-0.01679
26155,PM6_321136,PM6,PY-IT_321127,PY-IT,PM6-PY-IT,26155_B-3,CF,2,10,3000,88.82225144,2.0027,0.07814,2.16583,0.51875,0.0392,0.06549,1.52842,0.07888,1.69732,0.09077,0.13243,0.12526,0.27536,0.17481,0.24242,0.30007,0.41743,0.58257,0.38,0.32,0.39,61.69164759,22.16862636,12.72093261,0.930151732,1.596303767,1,35.38786178,35.38786178,0.930151732,0.1445,0.8495,31.37,0.0385,22.02412636,0.080651732,30.32164759,12.68243261,0.006518221,0.913291854,0.508496713,0.003026508,29.11.2023 14:52,B-3,2.13E-06,1.4,0.6,5.48,5.33,3.64,3.38,1.69,1.920015901,1.454557964,4.025442036,3.409984099,1.304557964,1.013238893,0.374406232,PM6_321136,PY-IT_321127,CF,Jonas_DonorAcceptor-NoWDonorWH2-AddInt-NewPTQ10BTP4F12-NoBG-ZnOCorr_PM6:PY-IT,Jonas_DonorAcceptor-NoWDonorWH2-AddInt-NewPTQ10BTP4F12-NoBG-ZnOCorr,0.092200028,29.11.2023 12:14,26155_208275_OD_x3y2,x3y2,0.007040224,1.4,0.6,1,5,1,0,0,0,0,0,0,0,0,1,159,2.000611465,0.077875157,2.163634815,0.501819609,0.043605933,0.066567924,1.526820036,0.079639818,1.69827681,0.083928874,0.129336757,0.115821847,0.275362319,0.170724519,0.242424242,0.286546366,0.404199322,0.595800678,-0.00209,-0.00026,-0.0022,-0.01693,0.00441,0.00108,-0.0016,0.00076,0.00095,-0.00684,-0.0031,-0.00944,0,-0.00409,0,-0.01352,-0.01323
26155,PM6_321136,PM6,PY-IT_321127,PY-IT,PM6-PY-IT,26155_A-1,CF,2,10,3000,89.88313296,2.00244,0.0783,2.16576,0.51644,0.04005,0.06555,1.52842,0.07881,1.69738,0.09322,0.13299,0.12864,0.27536,0.17554,0.24242,0.30418,0.4229,0.5771,0.38,0.32,0.39,61.7704206,22.01570477,12.66274712,0.93113957,1.585307601,1,34.90166412,34.90166412,0.93113957,0.8443,0.8806,43.34,0.3222,21.17140477,0.05053957,18.4304206,12.34054712,0.038349897,0.945722884,0.70163032,0.025444716,29.11.2023 14:52,A-1,4.18E-06,0.6,1.4,5.48,5.33,3.64,3.38,1.69,1.920015901,1.454557964,4.025442036,3.409984099,1.304557964,1.014314971,0.373418394,PM6_321136,PY-IT_321127,CF,Jonas_DonorAcceptor-NoWDonorWH2-AddInt-NewPTQ10BTP4F12-NoBG-ZnOCorr_PM6:PY-IT,Jonas_DonorAcceptor-NoWDonorWH2-AddInt-NewPTQ10BTP4F12-NoBG-ZnOCorr,0.087259485,29.11.2023 12:14,26155_208275_OD_x1y1,x1y1,0.007157638,0.6,1.4,1,5,1,0,0,0,0,0,0,0,0,1,159,2.000925569,0.079335425,2.164460512,0.500000311,0.044987765,0.066605097,1.52725012,0.079505759,1.698721225,0.087931944,0.131124634,0.121346082,0.275362319,0.173084517,0.242424242,0.294430599,0.41213815,0.58786185,-0.00151,0.00104,-0.0013,-0.01644,0.00494,0.00106,-0.00117,0.0007,0.00134,-0.00528,-0.00186,-0.00729,0,-0.00246,0,-0.00975,-0.01076
26155,PM6_321136,PM6,PY-IT_321127,PY-IT,PM6-PY-IT,26155_B-1,CF,2,10,3000,86.89803937,2.00181,0.07789,2.16488,0.52108,0.03783,0.06538,1.52837,0.07877,1.69752,0.08921,0.12977,0.12311,0.27536,0.1713,0.24242,0.29441,0.41816,0.58184,0.38,0.32,0.39,59.6292018,22.26129421,12.28806878,0.925708451,1.613406239,1,35.91651097,35.91651097,0.925708451,8.7661,0.8892,52.37,4.0823,13.49519421,0.036508451,7.2592018,8.20576878,0.393782137,0.96056161,0.87826096,0.332216565,29.11.2023 14:52,B-1,3.64E-06,0.6,0.6,5.48,5.33,3.64,3.38,1.69,1.920015901,1.454557964,4.025442036,3.409984099,1.304557964,1.008398709,0.378849513,PM6_321136,PY-IT_321127,CF,Jonas_DonorAcceptor-NoWDonorWH2-AddInt-NewPTQ10BTP4F12-NoBG-ZnOCorr_PM6:PY-IT,Jonas_DonorAcceptor-NoWDonorWH2-AddInt-NewPTQ10BTP4F12-NoBG-ZnOCorr,0.094830315,29.11.2023 12:14,26155_208275_OD_x1y2,x1y2,0.006767454,0.6,0.6,1,5,1,0,0,0,0,0,0,0,0,1,159,2.000481046,0.07745389,2.163364938,0.510514305,0.042573942,0.066604077,1.527203893,0.079485785,1.698947396,0.083670968,0.128781462,0.115465936,0.275362319,0.16999153,0.242424242,0.285457466,0.404494364,0.595505636,-0.00133,-0.00044,-0.00152,-0.01057,0.00474,0.00123,-0.00116,0.00071,0.00143,-0.00554,-0.00099,-0.00765,0,-0.00131,0,-0.00896,-0.01366
26155,PM6_321136,PM6,PY-IT_321127,PY-IT,PM6-PY-IT,26155_A-3,CF,2,10,3000,89.0063413,2.00213,0.07778,2.16462,0.53994,0.03723,0.06563,1.52854,0.07869,1.6983,0.09083,0.13234,0.12535,0.27536,0.17469,0.24242,0.30003,0.41777,0.58223,0.38,0.32,0.39,59.52951241,21.53852796,11.86804854,0.925616249,1.593065083,1,34.31227684,34.31227684,0.925616249,0.0018,0.1239,25.02,0.0001,21.53672796,0.801716249,34.50951241,11.86794854,8.36E-05,0.133856769,0.420295732,8.43E-06,29.11.2023 14:52,A-3,2.64E-06,1.4,1.4,5.48,5.33,3.64,3.38,1.69,1.920015901,1.454557964,4.025442036,3.409984099,1.304557964,1.008298271,0.378941715,PM6_321136,PY-IT_321127,CF,Jonas_DonorAcceptor-NoWDonorWH2-AddInt-NewPTQ10BTP4F12-NoBG-ZnOCorr_PM6:PY-IT,Jonas_DonorAcceptor-NoWDonorWH2-AddInt-NewPTQ10BTP4F12-NoBG-ZnOCorr,0.086209954,29.11.2023 12:14,26155_208275_OD_x3y1,x3y1,0.006778494,1.4,1.4,1,5,1,0,0,0,0,0,0,0,0,1,159,1.999486782,0.07781439,2.16260427,0.520818569,0.043614151,0.066731516,1.527285367,0.078884707,1.699486797,0.083821841,0.128376029,0.11567414,0.275362319,0.169456358,0.242424242,0.285130498,0.405688416,0.594311584,-0.00264,0.00003,-0.00201,-0.01912,0.00638,0.00111,-0.00126,0.00019,0.00119,-0.00701,-0.00396,-0.00967,0,-0.00523,0,-0.0149,-0.01208
26156,PM6_321136,PM6,PY-IT_321127,PY-IT,PM6-PY-IT,26156_B-3,CF,1,10,2000,104.9075583,2.00527,0.07815,2.16731,0.54361,0.03559,0.06587,1.53109,0.07829,1.69927,0.10662,0.15269,0.14714,0.27536,0.20155,0.24242,0.34869,0.42198,0.57802,0.38,0.32,0.39,62.59934942,24.46346077,14.33075607,0.93579644,1.465943479,1,35.86205078,35.86205078,0.93579644,16.4045,0.8905,50.59,7.39,8.05896077,0.04529644,12.00934942,6.94075607,0.670571517,0.951595841,0.808155364,0.515674118,29.11.2023 14:55,B-3,3.18E-06,1.4,0.6,5.48,5.33,3.64,3.38,1.69,1.920015901,1.454557964,4.025442036,3.409984099,1.304557964,1.019387823,0.368761524,PM6_321136,PY-IT_321127,CF,Jonas_DonorAcceptor-NoWDonorWH2-AddInt-NewPTQ10BTP4F12-NoBG-ZnOCorr_PM6:PY-IT,Jonas_DonorAcceptor-NoWDonorWH2-AddInt-NewPTQ10BTP4F12-NoBG-ZnOCorr,0.084592601,29.11.2023 12:20,26156_208286_OD_x3y2,x3y2,0.007307621,1.4,0.6,1,5,1,0,0,0,0,0,0,0,0,1,160,2.005936106,0.077832111,2.166774751,0.576791143,0.040835356,0.066952144,1.531167289,0.078628185,1.700903854,0.106098084,0.157304634,0.146415357,0.275362319,0.207642117,0.242424242,0.354057473,0.413535563,0.586464437,0.00067,-0.00032,-0.00053,0.03318,0.00525,0.00108,0.00007,0.00034,0.00164,-0.00052,0.00462,-0.00072,0,0.00609,0,0.00537,-0.00844
26156,PM6_321136,PM6,PY-IT_321127,PY-IT,PM6-PY-IT,26156_B-1,CF,1,10,2000,111.1189542,2.00704,0.07829,2.16836,0.55707,0.03718,0.06605,1.5319,0.07822,1.69961,0.11182,0.1606,0.15431,0.27536,0.21199,0.24242,0.3663,0.42126,0.57874,0.38,0.32,0.39,62.30553036,24.50813127,14.28624476,0.93558078,1.424477911,1,34.91129162,34.91129162,0.93558078,14.9507,0.8886,50.23,6.6737,9.55743127,0.04698078,12.07553036,7.61254476,0.610030191,0.949784368,0.806188467,0.467141654,29.11.2023 14:55,B-1,5.73E-06,0.6,0.6,5.48,5.33,3.64,3.38,1.69,1.920015901,1.454557964,4.025442036,3.409984099,1.304557964,1.019152899,0.368977184,PM6_321136,PY-IT_321127,CF,Jonas_DonorAcceptor-NoWDonorWH2-AddInt-NewPTQ10BTP4F12-NoBG-ZnOCorr_PM6:PY-IT,Jonas_DonorAcceptor-NoWDonorWH2-AddInt-NewPTQ10BTP4F12-NoBG-ZnOCorr,0.081561164,29.11.2023 12:20,26156_208286_OD_x1y2,x1y2,0.007978621,0.6,0.6,1,5,1,0,0,0,0,0,0,0,0,1,160,2.005803714,0.077741693,2.166835752,0.573046775,0.040488364,0.066819108,1.530985153,0.078607229,1.700538998,0.104037077,0.156166659,0.143571166,0.275362319,0.20613999,0.242424242,0.349711156,0.410542138,0.589457862,-0.00124,-0.00054,-0.00152,0.01598,0.00331,0.00077,-0.00091,0.00038,0.00093,-0.00778,-0.00443,-0.01074,0,-0.00585,0,-0.01659,-0.01072
26156,PM6_321136,PM6,PY-IT_321127,PY-IT,PM6-PY-IT,26156_A-1,CF,1,10,2000,110.8224458,2.0065,0.07807,2.16792,0.5617,0.03699,0.06607,1.53184,0.07817,1.69981,0.11172,0.16004,0.15417,0.27536,0.21125,0.24242,0.36542,0.4219,0.5781,0.38,0.32,0.39,62.50184737,24.20456467,14.15959499,0.935967354,1.425934094,1,34.514114,34.514114,0.935967354,0.8234,0.8813,41.31,0.2998,23.38116467,0.054667354,21.19184737,13.85979499,0.034018377,0.94159267,0.660940464,0.021172922,29.11.2023 14:55,A-1,5.46E-06,0.6,1.4,5.48,5.33,3.64,3.38,1.69,1.920015901,1.454557964,4.025442036,3.409984099,1.304557964,1.019574004,0.36859061,PM6_321136,PY-IT_321127,CF,Jonas_DonorAcceptor-NoWDonorWH2-AddInt-NewPTQ10BTP4F12-NoBG-ZnOCorr_PM6:PY-IT,Jonas_DonorAcceptor-NoWDonorWH2-AddInt-NewPTQ10BTP4F12-NoBG-ZnOCorr,0.085400355,29.11.2023 12:20,26156_208286_OD_x1y1,x1y1,0.007977467,0.6,1.4,1,5,1,0,0,0,0,0,0,0,0,1,160,2.003953692,0.077838295,2.16556447,0.547020472,0.040083873,0.066870307,1.529260465,0.079076913,1.699811551,0.096666378,0.146506218,0.133399602,0.275362319,0.193388208,0.242424242,0.32678781,0.408214743,0.591785257,-0.00255,-0.00023,-0.00236,-0.01468,0.0031,0.0008,-0.00258,0.00091,0,-0.01505,-0.01353,-0.02077,0,-0.01786,0,-0.03864,-0.01369
26156,PM6_321136,PM6,PY-IT_321127,PY-IT,PM6-PY-IT,26156_B-2,CF,1,10,2000,112.1001604,2.00702,0.07823,2.16826,0.55996,0.03774,0.06606,1.53202,0.07815,1.69974,0.11296,0.16163,0.15589,0.27536,0.21335,0.24242,0.36923,0.42219,0.57781,0.38,0.32,0.39,61.69058174,24.46073895,14.11739744,0.935548276,1.418051882,1,34.68659689,34.68659689,0.935548276,15.9218,0.8895,49.84,7.0581,8.53893895,0.046048276,11.85058174,7.05929744,0.65091247,0.95077937,0.807902902,0.49995759,29.11.2023 14:55,B-2,4.08E-06,1,0.6,5.48,5.33,3.64,3.38,1.69,1.920015901,1.454557964,4.025442036,3.409984099,1.304557964,1.019117491,0.369009688,PM6_321136,PY-IT_321127,CF,Jonas_DonorAcceptor-NoWDonorWH2-AddInt-NewPTQ10BTP4F12-NoBG-ZnOCorr_PM6:PY-IT,Jonas_DonorAcceptor-NoWDonorWH2-AddInt-NewPTQ10BTP4F12-NoBG-ZnOCorr,0.07995209,29.11.2023 12:20,26156_208286_OD_x2y2,x2y2,0.008116355,1,0.6,1,5,1,0,0,0,0,0,0,0,0,1,160,2.00586991,0.077786902,2.166805251,0.574918959,0.04066186,0.066885626,1.531076221,0.078617707,1.700721426,0.105067581,0.156735646,0.144993261,0.275362319,0.206891053,0.242424242,0.351884314,0.412038851,0.587961149,-0.00115,-0.00044,-0.00146,0.01496,0.00293,0.00083,-0.00094,0.00047,0.00098,-0.00789,-0.00489,-0.01089,0,-0.00646,0,-0.01735,-0.01015
31171,PTQ10_321145,PTQ10,BTP-4F-12 (Y12)_321125,Y12,PTQ10-Y12,31171_B-1,xylene,0,28,2000,153.8300512,2.04354,0.09564,2.19852,0.95195,0.02961,0.07475,1.53004,0.10108,1.70727,0.1257,0.19603,0.2245,0.44009,0.3015,0.3498,0.526,0.42681,0.57319,0.786,0.538,0.35,55.82833454,22.88863093,11.22646408,0.878554086,1.320220272,0.968900738,30.21803455,29.27827598,0.878554086,22.2381,0.7609,43.6,7.3784,0.65053093,0.117654086,12.22833454,3.84806408,0.971578425,0.866082137,0.780965443,0.657232762,28.03.2024 14:33,B-1,9.42E-05,0.6,0.6,5.53,5.34,3.77,3.64,1.57,1.984,1.406558059,4.123441941,3.356,1.216558059,1.050401098,0.338003973,PTQ10_321145,BTP-4F-12 (Y12)_321125,xylene,Jonas_DonorAcceptor-NoWDonorWH2-AddInt-NewPTQ10BTP4F12-NoBG-ZnOCorr_PTQ10:BTP-4F-12 (Y12),Jonas_DonorAcceptor-NoWDonorWH2-AddInt-NewPTQ10BTP4F12-NoBG-ZnOCorr,0.025421987,28.03.2024 10:18,31171_251582_OD_x1y2,x1y2,0.005852233,0.6,0.6,3,1,0,0,1,0,0,1,0,0,0,0,169,2.043538272,0.095732116,2.198626807,1,0.029034547,0.073790895,1.528789485,0.10072086,1.706375041,0.120881503,0.190111928,0.215894364,0.440089586,0.292392146,0.349804941,0.50828651,0.424749349,0.575250651,0,0.00009,0.00011,0.04805,-0.00058,-0.00096,-0.00125,-0.00035,-0.00089,-0.00482,-0.00592,-0.00861,0,-0.0091,0,-0.01771,-0.00206
31171,PTQ10_321145,PTQ10,BTP-4F-12 (Y12)_321125,Y12,PTQ10-Y12,31171_B-3,xylene,0,28,2000,153.4301361,2.0435,0.09563,2.19842,0.95112,0.02935,0.07463,1.52996,0.10106,1.70709,0.12514,0.19569,0.22351,0.44009,0.30098,0.3498,0.52448,0.42615,0.57385,0.786,0.538,0.35,55.2427952,23.03587298,11.14069355,0.87545113,1.32237989,0.968900738,30.46217519,29.51482403,0.87545113,21.907,0.8368,50.54,9.2643,1.12887298,0.03865113,4.7027952,1.87639355,0.950994999,0.955850043,0.914870434,0.831573004,28.03.2024 14:33,B-3,1.04E-06,1.4,0.6,5.53,5.34,3.77,3.64,1.57,1.984,1.406558059,4.123441941,3.356,1.216558059,1.046691197,0.341106929,PTQ10_321145,BTP-4F-12 (Y12)_321125,xylene,Jonas_DonorAcceptor-NoWDonorWH2-AddInt-NewPTQ10BTP4F12-NoBG-ZnOCorr_PTQ10:BTP-4F-12 (Y12),Jonas_DonorAcceptor-NoWDonorWH2-AddInt-NewPTQ10BTP4F12-NoBG-ZnOCorr,0.025597214,28.03.2024 10:18,31171_251582_OD_x3y2,x3y2,0.005841529,1.4,0.6,3,1,0,0,1,0,0,1,0,0,0,0,169,2.043480675,0.095710408,2.198263963,1,0.029010314,0.073806272,1.528809232,0.100739842,1.70634819,0.119920971,0.189346461,0.214178854,0.440089586,0.291214857,0.349804941,0.505393712,0.423786148,0.576213852,-0.00002,0.00008,-0.00016,0.04888,-0.00034,-0.00082,-0.00115,-0.00032,-0.00074,-0.00522,-0.00635,-0.00933,0,-0.00976,0,-0.01909,-0.00236
31171,PTQ10_321145,PTQ10,BTP-4F-12 (Y12)_321125,Y12,PTQ10-Y12,31171_A-1,xylene,0,28,2000,153.7221206,2.04353,0.09558,2.19852,0.95345,0.02959,0.07467,1.52979,0.10106,1.707,0.1255,0.19596,0.22414,0.44009,0.30139,0.3498,0.52553,0.4265,0.5735,0.786,0.538,0.35,55.41593807,22.82462131,11.13167135,0.880079907,1.320968025,0.968900738,30.15059493,29.21293368,0.880079907,22.0829,0.8455,51.04,9.5294,0.74172131,0.034579907,4.37593807,1.60227135,0.967503456,0.960708219,0.921034666,0.856061925,28.03.2024 14:33,A-1,1.99E-06,0.6,1.4,5.53,5.34,3.77,3.64,1.57,1.984,1.406558059,4.123441941,3.356,1.216558059,1.052225372,0.336478152,PTQ10_321145,BTP-4F-12 (Y12)_321125,xylene,Jonas_DonorAcceptor-NoWDonorWH2-AddInt-NewPTQ10BTP4F12-NoBG-ZnOCorr_PTQ10:BTP-4F-12 (Y12),Jonas_DonorAcceptor-NoWDonorWH2-AddInt-NewPTQ10BTP4F12-NoBG-ZnOCorr,0.025514795,28.03.2024 10:18,31171_251582_OD_x1y1,x1y1,0.005837844,0.6,1.4,3,1,0,0,1,0,0,1,0,0,0,0,169,2.043646126,0.095749308,2.198646782,1,0.029236587,0.073693601,1.528662934,0.100681336,1.70607346,0.120319729,0.189371176,0.214891036,0.440089586,0.291252868,0.349804941,0.506143904,0.424565097,0.575434903,0.00012,0.00017,0.00013,0.04655,-0.00036,-0.00097,-0.00112,-0.00038,-0.00092,-0.00518,-0.00659,-0.00925,0,-0.01014,0,-0.01939,-0.00194
31171,PTQ10_321145,PTQ10,BTP-4F-12 (Y12)_321125,Y12,PTQ10-Y12,31171_A-2,xylene,0,28,2000,152.370129,2.04337,0.09568,2.19833,0.9504,0.02943,0.07487,1.52984,0.10121,1.70716,0.1242,0.19438,0.22181,0.44009,0.29896,0.3498,0.52077,0.42593,0.57407,0.786,0.538,0.35,54.88143667,22.74224979,10.97253859,0.879120121,1.327213671,0.968900738,30.18382484,29.24513017,0.879120121,21.732,0.8422,50.62,9.265,1.01024979,0.036920121,4.26143667,1.70753859,0.955578283,0.958003326,0.922351948,0.844380717,28.03.2024 14:33,A-2,2.10E-06,1,1.4,5.53,5.34,3.77,3.64,1.57,1.984,1.406558059,4.123441941,3.356,1.216558059,1.05107785,0.337437938,PTQ10_321145,BTP-4F-12 (Y12)_321125,xylene,Jonas_DonorAcceptor-NoWDonorWH2-AddInt-NewPTQ10BTP4F12-NoBG-ZnOCorr_PTQ10:BTP-4F-12 (Y12),Jonas_DonorAcceptor-NoWDonorWH2-AddInt-NewPTQ10BTP4F12-NoBG-ZnOCorr,0.02445405,28.03.2024 10:18,31171_251582_OD_x2y1,x2y1,0.005743942,1,1.4,3,1,0,0,1,0,0,1,0,0,0,0,169,2.0436526,0.095704255,2.198692287,1,0.029151873,0.073649638,1.52868556,0.100620353,1.706104805,0.120756828,0.189917193,0.215671695,0.440089586,0.292092643,0.349804941,0.507764338,0.424747041,0.575252959,0.00028,0.00002,0.00037,0.0496,-0.00028,-0.00122,-0.00115,-0.00059,-0.00106,-0.00344,-0.00446,-0.00614,0,-0.00687,0,-0.01301,-0.00119
31172,PTQ10_321145,PTQ10,BTP-4F-12 (Y12)_321125,Y12,PTQ10-Y12,31172_B-3,xylene,0,25,2000,126.0940319,2.04134,0.09634,2.19647,0.88748,0.03695,0.07675,1.52349,0.10407,1.70337,0.09853,0.16193,0.17598,0.44009,0.24905,0.3498,0.42503,0.41404,0.58596,0.786,0.538,0.35,56.09213551,22.42825019,10.92219899,0.86818588,1.479824801,0.968900738,33.18988087,32.15770007,0.86818588,21.8941,0.8317,52.39,9.5394,0.53415019,0.03648588,3.70213551,1.38279899,0.976184045,0.957974576,0.933999027,0.873395551,28.03.2024 14:35,B-3,1.13E-06,1.4,0.6,5.53,5.34,3.77,3.64,1.57,1.984,1.406558059,4.123441941,3.356,1.216558059,1.038004849,0.348372179,PTQ10_321145,BTP-4F-12 (Y12)_321125,xylene,Jonas_DonorAcceptor-NoWDonorWH2-AddInt-NewPTQ10BTP4F12-NoBG-ZnOCorr_PTQ10:BTP-4F-12 (Y12),Jonas_DonorAcceptor-NoWDonorWH2-AddInt-NewPTQ10BTP4F12-NoBG-ZnOCorr,0.010863708,28.03.2024 10:24,31172_251631_OD_x3y2,x3y2,0.004576039,1.4,0.6,3,1,0,0,1,0,0,1,0,0,0,0,170,2.041213091,0.096387046,2.195020228,0.93041977,0.03946654,0.075801895,1.521950486,0.10381803,1.702007795,0.091888478,0.156493418,0.164112822,0.440089586,0.240686877,0.349804941,0.404799699,0.405417352,0.594582648,-0.00013,0.00004,-0.00145,0.04294,0.00252,-0.00095,-0.00154,-0.00025,-0.00137,-0.00664,-0.00544,-0.01186,0,-0.00836,0,-0.02023,-0.00862
31172,PTQ10_321145,PTQ10,BTP-4F-12 (Y12)_321125,Y12,PTQ10-Y12,31172_B-1,xylene,0,25,2000,125.9385689,2.04127,0.09637,2.19641,0.88738,0.03759,0.07689,1.52305,0.10423,1.7032,0.09817,0.16191,0.17532,0.44009,0.24902,0.3498,0.42435,0.41316,0.58684,0.786,0.538,0.35,56.12417215,22.26062181,10.85198347,0.868604118,1.481253493,0.968900738,32.97362381,31.94816845,0.868604118,21.8999,0.8419,53.3,9.827,0.36072181,0.026704118,2.82417215,1.02498347,0.98379552,0.969256284,0.949679932,0.905548744,28.03.2024 14:35,B-1,1.49E-05,0.6,0.6,5.53,5.34,3.77,3.64,1.57,1.984,1.406558059,4.123441941,3.356,1.216558059,1.038504895,0.347953941,PTQ10_321145,BTP-4F-12 (Y12)_321125,xylene,Jonas_DonorAcceptor-NoWDonorWH2-AddInt-NewPTQ10BTP4F12-NoBG-ZnOCorr_PTQ10:BTP-4F-12 (Y12),Jonas_DonorAcceptor-NoWDonorWH2-AddInt-NewPTQ10BTP4F12-NoBG-ZnOCorr,0.010755344,28.03.2024 10:24,31172_251631_OD_x1y2,x1y2,0.004567725,0.6,0.6,3,1,0,0,1,0,0,1,0,0,0,0,170,2.041131741,0.096311217,2.194750106,0.933469964,0.039655055,0.07600044,1.521499137,0.104014771,1.701982963,0.091328718,0.1558532,0.16311309,0.440089586,0.239702221,0.349804941,0.402815312,0.404932697,0.595067303,-0.00014,-0.00006,-0.00166,0.04609,0.00206,-0.00089,-0.00156,-0.00021,-0.00122,-0.00684,-0.00606,-0.01221,0,-0.00932,0,-0.02153,-0.00823
31172,PTQ10_321145,PTQ10,BTP-4F-12 (Y12)_321125,Y12,PTQ10-Y12,31172_A-1,xylene,0,25,2000,126.0429257,2.04124,0.09638,2.19642,0.88652,0.03763,0.07685,1.52295,0.1042,1.70311,0.09829,0.16206,0.17555,0.44009,0.24924,0.3498,0.42479,0.41326,0.58674,0.786,0.538,0.35,56.45676403,21.9806304,10.81181552,0.871249419,1.480650461,0.968900738,32.54563053,31.53348545,0.871249419,21.741,0.8364,52.46,9.5386,0.2396304,0.034849419,3.99676403,1.27321552,0.989098111,0.96000064,0.92920664,0.882238509,28.03.2024 14:35,A-1,1.46E-06,0.6,1.4,5.53,5.34,3.77,3.64,1.57,1.984,1.406558059,4.123441941,3.356,1.216558059,1.041667623,0.34530864,PTQ10_321145,BTP-4F-12 (Y12)_321125,xylene,Jonas_DonorAcceptor-NoWDonorWH2-AddInt-NewPTQ10BTP4F12-NoBG-ZnOCorr_PTQ10:BTP-4F-12 (Y12),Jonas_DonorAcceptor-NoWDonorWH2-AddInt-NewPTQ10BTP4F12-NoBG-ZnOCorr,0.011229416,28.03.2024 10:24,31172_251631_OD_x1y1,x1y1,0.00459666,0.6,1.4,3,1,0,0,1,0,0,1,0,0,0,0,170,2.041157026,0.096326002,2.194951729,0.937134633,0.039457245,0.075962067,1.521558157,0.103969981,1.702003721,0.092005467,0.156710706,0.164321764,0.440089586,0.241021066,0.349804941,0.405342829,0.405389591,0.594610409,-0.00008,-0.00005,-0.00147,0.05062,0.00183,-0.00088,-0.00139,-0.00023,-0.00111,-0.00628,-0.00534,-0.01122,0,-0.00822,0,-0.01944,-0.00787
31172,PTQ10_321145,PTQ10,BTP-4F-12 (Y12)_321125,Y12,PTQ10-Y12,31172_B-2,xylene,0,25,2000,126.1065404,2.04135,0.09641,2.19645,0.88692,0.03749,0.07672,1.52346,0.10411,1.70334,0.09843,0.16209,0.17579,0.44009,0.24929,0.3498,0.42508,0.41354,0.58646,0.786,0.538,0.35,55.67005094,22.2762506,10.77201088,0.86862649,1.480067938,0.968900738,32.9703643,31.94501031,0.86862649,17.0568,0.1056,25.27,0.4552,5.2194506,0.76302649,30.40005094,10.31681088,0.765694385,0.121571241,0.453924499,0.042257662,28.03.2024 14:35,B-2,0.000100063,1,0.6,5.53,5.34,3.77,3.64,1.57,1.984,1.406558059,4.123441941,3.356,1.216558059,1.038531643,0.347931569,PTQ10_321145,BTP-4F-12 (Y12)_321125,xylene,Jonas_DonorAcceptor-NoWDonorWH2-AddInt-NewPTQ10BTP4F12-NoBG-ZnOCorr_PTQ10:BTP-4F-12 (Y12),Jonas_DonorAcceptor-NoWDonorWH2-AddInt-NewPTQ10BTP4F12-NoBG-ZnOCorr,0.011076677,28.03.2024 10:24,31172_251631_OD_x2y2,x2y2,0.004639964,1,0.6,3,1,0,0,1,0,0,1,0,0,0,0,170,2.041172416,0.096349131,2.194885167,0.931944867,0.039560798,0.075901167,1.521724811,0.103916401,1.701995379,0.091608598,0.156173309,0.163612956,0.440089586,0.240194549,0.349804941,0.403807505,0.405175024,0.594824976,-0.00018,-0.00006,-0.00157,0.04503,0.00207,-0.00082,-0.00173,-0.00019,-0.00135,-0.00682,-0.00592,-0.01218,0,-0.0091,0,-0.02128,-0.00837
31174,PTQ10_321145,PTQ10,BTP-4F-12 (Y12)_321125,Y12,PTQ10-Y12,31174_B-1,xylene,0,22,1000,152.6606839,2.04381,0.0954,2.19888,0.9602,0.03247,0.07435,1.53006,0.10089,1.70684,0.12538,0.19359,0.22393,0.44009,0.29775,0.3498,0.52168,0.42925,0.57075,0.786,0.538,0.35,56.48274783,23.50325603,11.60430657,0.874128632,1.325143709,0.968900738,31.14519186,30.17659939,0.874128632,22.8449,0.8379,52.04,9.9611,0.65835603,0.036228632,4.44274783,1.64320657,0.971988731,0.958554576,0.921343277,0.858396832,28.03.2024 14:41,B-1,3.21E-06,0.6,0.6,5.53,5.34,3.77,3.64,1.57,1.984,1.406558059,4.123441941,3.356,1.216558059,1.045110016,0.342429427,PTQ10_321145,BTP-4F-12 (Y12)_321125,xylene,Jonas_DonorAcceptor-NoWDonorWH2-AddInt-NewPTQ10BTP4F12-NoBG-ZnOCorr_PTQ10:BTP-4F-12 (Y12),Jonas_DonorAcceptor-NoWDonorWH2-AddInt-NewPTQ10BTP4F12-NoBG-ZnOCorr,0.023373077,28.03.2024 10:35,31174_251637_OD_x1y2,x1y2,0.006173593,0.6,0.6,3,1,0,0,1,0,0,1,0,0,0,0,172,2.043346055,0.095592015,2.198099541,1,0.034005493,0.074217208,1.527412824,0.101379241,1.705244256,0.113321942,0.180306877,0.202392988,0.440089586,0.277311976,0.349804941,0.479704964,0.421911389,0.578088611,-0.00047,0.00019,-0.00078,0.0398,0.00154,-0.00013,-0.00264,0.00048,-0.0016,-0.01206,-0.01329,-0.02154,0,-0.02044,0,-0.04197,-0.00734
31174,PTQ10_321145,PTQ10,BTP-4F-12 (Y12)_321125,Y12,PTQ10-Y12,31174_A-1,xylene,0,22,1000,148.5432388,2.04359,0.09545,2.19876,0.95449,0.03387,0.07478,1.52865,0.10142,1.70592,0.12084,0.18885,0.21583,0.44009,0.29045,0.3498,0.50628,0.42631,0.57369,0.786,0.538,0.35,56.25681201,23.575625,11.58408446,0.873420503,1.345574789,0.968900738,31.72276663,30.73621201,0.873420503,22.9952,0.8381,52.18,10.0561,0.580425,0.035320503,4.07681201,1.52798446,0.975380292,0.959560712,0.927532118,0.868096226,28.03.2024 14:41,A-1,5.19E-06,0.6,1.4,5.53,5.34,3.77,3.64,1.57,1.984,1.406558059,4.123441941,3.356,1.216558059,1.044263375,0.343137556,PTQ10_321145,BTP-4F-12 (Y12)_321125,xylene,Jonas_DonorAcceptor-NoWDonorWH2-AddInt-NewPTQ10BTP4F12-NoBG-ZnOCorr_PTQ10:BTP-4F-12 (Y12),Jonas_DonorAcceptor-NoWDonorWH2-AddInt-NewPTQ10BTP4F12-NoBG-ZnOCorr,0.020646897,28.03.2024 10:35,31174_251637_OD_x1y1,x1y1,0.00607338,0.6,1.4,3,1,0,0,1,0,0,1,0,0,0,0,172,2.042750104,0.095542406,2.196964022,0.99806203,0.035888751,0.074986753,1.525120338,0.102177278,1.703912108,0.106271239,0.173082184,0.189800434,0.440089586,0.266200399,0.349804941,0.456000833,0.416228261,0.583771739,-0.00084,0.00009,-0.0018,0.04357,0.00202,0.00021,-0.00353,0.00076,-0.00201,-0.01457,-0.01577,-0.02603,0,-0.02425,0,-0.05027,-0.01008
31174,PTQ10_321145,PTQ10,BTP-4F-12 (Y12)_321125,Y12,PTQ10-Y12,31174_B-2,xylene,0,22,1000,143.8439692,2.04332,0.09566,2.19847,0.94173,0.03453,0.07545,1.52754,0.1021,1.70568,0.11607,0.18319,0.20729,0.44009,0.28175,0.3498,0.48904,0.42388,0.57612,0.786,0.538,0.35,56.41410039,23.29725039,11.45870733,0.871853053,1.369624186,0.968900738,31.9084776,30.9161475,0.871853053,22.7155,0.8374,52.34,9.9557,0.58175039,0.034453053,4.07410039,1.50300733,0.975029225,0.960482959,0.927782232,0.868832732,28.03.2024 14:41,B-2,3.66E-06,1,0.6,5.53,5.34,3.77,3.64,1.57,1.984,1.406558059,4.123441941,3.356,1.216558059,1.042389329,0.344705006,PTQ10_321145,BTP-4F-12 (Y12)_321125,xylene,Jonas_DonorAcceptor-NoWDonorWH2-AddInt-NewPTQ10BTP4F12-NoBG-ZnOCorr_PTQ10:BTP-4F-12 (Y12),Jonas_DonorAcceptor-NoWDonorWH2-AddInt-NewPTQ10BTP4F12-NoBG-ZnOCorr,0.017946544,28.03.2024 10:35,31174_251637_OD_x2y2,x2y2,0.005788267,1,0.6,3,1,0,0,1,0,0,1,0,0,0,0,172,2.043241267,0.095582982,2.197894022,1,0.034350074,0.074442452,1.526883076,0.101579041,1.705024037,0.112010605,0.178954762,0.20005094,0.440089586,0.275232424,0.349804941,0.475283363,0.420899363,0.579100637,-0.00008,-0.00008,-0.00058,0.05827,-0.00018,-0.00101,-0.00066,-0.00053,-0.00066,-0.00406,-0.00424,-0.00724,0,-0.00651,0,-0.01376,-0.00298
31174,PTQ10_321145,PTQ10,BTP-4F-12 (Y12)_321125,Y12,PTQ10-Y12,31174_A-2,xylene,0,22,1000,138.5081949,2.0428,0.0958,2.19807,0.93,0.03553,0.07615,1.52544,0.10283,1.70449,0.11043,0.17707,0.19723,0.44009,0.27233,0.3498,0.46956,0.42003,0.57997,0.786,0.538,0.35,56.47376064,23.18737357,11.40474816,0.870938385,1.400190584,0.968900738,32.46674215,31.45705044,0.870938385,22.6366,0.837,52.35,9.9185,0.55077357,0.033938385,4.12376064,1.48624816,0.976246832,0.961032393,0.926979174,0.869681633,28.03.2024 14:41,A-2,3.31E-06,1,1.4,5.53,5.34,3.77,3.64,1.57,1.984,1.406558059,4.123441941,3.356,1.216558059,1.04129575,0.345619674,PTQ10_321145,BTP-4F-12 (Y12)_321125,xylene,Jonas_DonorAcceptor-NoWDonorWH2-AddInt-NewPTQ10BTP4F12-NoBG-ZnOCorr_PTQ10:BTP-4F-12 (Y12),Jonas_DonorAcceptor-NoWDonorWH2-AddInt-NewPTQ10BTP4F12-NoBG-ZnOCorr,0.015640934,28.03.2024 10:35,31174_251637_OD_x2y1,x2y1,0.005352768,1,1.4,3,1,0,0,1,0,0,1,0,0,0,0,172,2.04281233,0.095543688,2.197031259,0.999031013,0.03562764,0.074860371,1.525546622,0.102081712,1.704131335,0.106912295,0.173638654,0.190945359,0.440089586,0.26705625,0.349804941,0.458001609,0.416906835,0.583093165,0.00001,-0.00025,-0.00103,0.06903,0.0001,-0.00129,0.0001,-0.00075,-0.00036,-0.00352,-0.00343,-0.00628,0,-0.00527,0,-0.01156,-0.00312
31175,PTQ10_321145,PTQ10,BTP-4F-12 (Y12)_321125,Y12,PTQ10-Y12,31175_B-1,xylene,2,22,1000,157.6701647,2.0443,0.09496,2.20137,0.96372,0.02208,0.07369,1.50975,0.10178,1.69686,0.12839,0.20173,0.2293,0.44009,0.31026,0.3498,0.53955,0.42498,0.57502,0.786,0.538,0.35,56.25734899,24.10936908,11.48205,0.846553336,1.311318949,0.968900738,31.61507253,30.63186712,0.846553336,22.9861,0.8398,50.66,9.7785,1.12326908,0.006753336,5.59734899,1.70355,0.953409437,0.992022551,0.900504572,0.851633637,28.03.2024 14:43,B-1,6.83E-06,0.6,0.6,5.53,5.34,3.77,3.64,1.57,1.984,1.406558059,4.123441941,3.356,1.216558059,1.012140934,0.370004723,PTQ10_321145,BTP-4F-12 (Y12)_321125,xylene,Jonas_DonorAcceptor-NoWDonorWH2-AddInt-NewPTQ10BTP4F12-NoBG-ZnOCorr_PTQ10:BTP-4F-12 (Y12),Jonas_DonorAcceptor-NoWDonorWH2-AddInt-NewPTQ10BTP4F12-NoBG-ZnOCorr,0.097430457,28.03.2024 10:41,31175_251656_OD_x1y2,x1y2,0.005770893,0.6,0.6,3,1,0,0,1,0,0,1,0,0,0,0,173,2.043520028,0.095259112,2.200242471,1,0.024370746,0.073851462,1.508300263,0.102225963,1.69622007,0.114220239,0.185486253,0.203997347,0.440089586,0.285277858,0.349804941,0.489275204,0.41693784,0.58306216,-0.00078,0.0003,-0.00113,0.03628,0.00229,0.00017,-0.00145,0.00045,-0.00064,-0.01417,-0.01624,-0.0253,0,-0.02498,0,-0.05028,-0.00804
31175,PTQ10_321145,PTQ10,BTP-4F-12 (Y12)_321125,Y12,PTQ10-Y12,31175_B-3,xylene,2,22,1000,150.5774804,2.04386,0.09521,2.20112,0.94935,0.02414,0.07413,1.5084,0.10253,1.69621,0.12099,0.1934,0.21609,0.44009,0.29745,0.3498,0.51354,0.42079,0.57921,0.786,0.538,0.35,55.25019743,24.40600124,11.29764383,0.837832911,1.344991206,0.968900738,32.82585704,31.80499712,0.837832911,22.7156,0.8359,52.01,9.8753,1.69040124,0.001932911,3.24019743,1.42234383,0.930738296,0.997692964,0.941354102,0.874102614,28.03.2024 14:43,B-3,8.65E-06,1.4,0.6,5.53,5.34,3.77,3.64,1.57,1.984,1.406558059,4.123441941,3.356,1.216558059,1.001714776,0.378725148,PTQ10_321145,BTP-4F-12 (Y12)_321125,xylene,Jonas_DonorAcceptor-NoWDonorWH2-AddInt-NewPTQ10BTP4F12-NoBG-ZnOCorr_PTQ10:BTP-4F-12 (Y12),Jonas_DonorAcceptor-NoWDonorWH2-AddInt-NewPTQ10BTP4F12-NoBG-ZnOCorr,0.081554415,28.03.2024 10:41,31175_251656_OD_x3y2,x3y2,0.005494659,1.4,0.6,3,1,0,0,1,0,0,1,0,0,0,0,173,2.043165529,0.095322711,2.199287434,0.996269514,0.02649461,0.074268705,1.507149366,0.102945543,1.695469512,0.10791861,0.178533891,0.192742637,0.440089586,0.274585125,0.349804941,0.467327762,0.412435667,0.587564333,-0.00069,0.00011,-0.00183,0.04692,0.00236,0.00014,-0.00125,0.00041,-0.00074,-0.01307,-0.01486,-0.02335,0,-0.02286,0,-0.04621,-0.00836
