Repository: i-MEET/ML_OrganicSolarCells

File: _Dataset Limited + Opt + PM6-L8BO DIO.csv (part 12 of 15)
BandGapAcceptor,LUMOAcceptrCalc,LUMODonorCalc,Offset,,offset - voc,plan2_Solutions_1_M1,plan2_Solutions_1_M2,plan2_Solutions_1_S1,FitSessionName,Overall_FitSessionName,FOM_UV,date_UV,name_UV,pos_UV,res_UV,xpos_UV,ypos_UV,PseudoFeature_M1,PseudoFeature_M2,HotOneEncoded_plan_Solutions_1_M1_PM6_321136,HotOneEncoded_plan_Solutions_1_M1_PTVT-T_321032,HotOneEncoded_plan_Solutions_1_M1_PTQ10_321145,HotOneEncoded_plan_Solutions_1_M1_PCE10_120058,HotOneEncoded_plan_Solutions_1_M1_D18CL_323001,HotOneEncoded_plan_Solutions_1_M2_BTP-4F-12 (Y12)_321125,HotOneEncoded_plan_Solutions_1_M2_ITIC_120057,HotOneEncoded_plan_Solutions_1_M2_ITIC-4F_120033,HotOneEncoded_plan_Solutions_1_M2_L8-BO_321144,HotOneEncoded_plan_Solutions_1_M2_PY-IT_321127,Paper_PID,featuresDeg_D.1.c_UV,featuresDeg_D.1a.w_UV,featuresDeg_D.1a.c_UV,featuresDeg_D.2.a_UV,featuresDeg_A.0.a_UV,featuresDeg_A.1.w_UV,featuresDeg_A.1.c_UV,featuresDeg_A.1a.w_UV,featuresDeg_A.1a.c_UV,featuresDeg_D_UV,featuresDeg_A_UV,featuresDeg_Dtot_UV,featuresDeg_XamD_UV,featuresDeg_Atot_UV,featuresDeg_XamA_UV,featuresDeg_atot_UV,featuresDeg_XD_UV,featuresDeg_XA_UV,FeaturesChange_D.1a.w_UV,FeaturesChange_D.1a.c_UV,FeaturesChange_D.2.a_UV,FeaturesChange_A.0.a_UV,FeaturesChange_A.1.w_UV,FeaturesChange_A.1.c_UV,FeaturesChange_A.1a.w_UV,FeaturesChange_A.1a.c_UV,FeaturesChange_D_UV,FeaturesChange_A_UV,FeaturesChange_Dtot_UV,FeaturesChange_XamD_UV,FeaturesChange_Atot_UV,FeaturesChange_XamA_UV,FeaturesChange_atot_UV,FeaturesChange_XD_UV,FeaturesChange_XA_UV
31175,PTQ10_321145,PTQ10,BTP-4F-12 (Y12)_321125,Y12,PTQ10-Y12,31175_B-2,xylene,2,22,1000,145.3317675,2.04346,0.0952,2.20059,0.93898,0.02586,0.07454,1.50702,0.10303,1.69551,0.11571,0.18703,0.20665,0.44009,0.28765,0.3498,0.49431,0.41807,0.58193,0.786,0.538,0.35,55.20308714,24.15275081,11.2044,0.84034697,1.372038005,0.968900738,33.13849204,32.1079094,0.84034697,22.7442,0.8389,51.74,9.8723,1.40855081,0.00144697,3.46308714,1.3321,0.941681557,0.998278128,0.937266423,0.881109207,28.03.2024 14:43,B-2,1.01E-05,1,0.6,5.53,5.34,3.77,3.64,1.57,1.984,1.406558059,4.123441941,3.356,1.216558059,1.00472059,0.376211089,PTQ10_321145,BTP-4F-12 (Y12)_321125,xylene,Jonas_DonorAcceptor-NoWDonorWH2-AddInt-NewPTQ10BTP4F12-NoBG-ZnOCorr_PTQ10:BTP-4F-12 (Y12),Jonas_DonorAcceptor-NoWDonorWH2-AddInt-NewPTQ10BTP4F12-NoBG-ZnOCorr,0.073878673,28.03.2024 10:41,31175_251656_OD_x2y2,x2y2,0.005340338,1,0.6,3,1,0,0,1,0,0,1,0,0,0,0,173,2.043342779,0.095290912,2.199764952,0.998134757,0.025432678,0.074060084,1.507724814,0.102585753,1.695844791,0.111069424,0.182010072,0.198369992,0.440089586,0.279931491,0.349804941,0.478301483,0.414686753,0.585313247,-0.00012,0.00009,-0.00083,0.05915,-0.00043,-0.00048,0.0007,-0.00045,0.00033,-0.00464,-0.00502,-0.00828,0,-0.00772,0,-0.016,-0.00338
31175,PTQ10_321145,PTQ10,BTP-4F-12 (Y12)_321125,Y12,PTQ10-Y12,31175_A-3,xylene,2,22,1000,148.0064449,2.04372,0.09526,2.20098,0.94302,0.02516,0.0743,1.50749,0.10283,1.69561,0.11824,0.19053,0.21117,0.44009,0.29303,0.3498,0.5042,0.41883,0.58117,0.786,0.538,0.35,55.54005535,23.71337349,11.0712,0.840610957,1.358570398,0.968900738,32.21628727,31.21438452,0.840610957,22.2661,0.8385,52.12,9.7316,1.44727349,0.002110957,3.42005535,1.3396,0.938968047,0.997488782,0.938421823,0.879001373,28.03.2024 14:43,A-3,1.21E-05,1.4,1.4,5.53,5.34,3.77,3.64,1.57,1.984,1.406558059,4.123441941,3.356,1.216558059,1.005036213,0.375947102,PTQ10_321145,BTP-4F-12 (Y12)_321125,xylene,Jonas_DonorAcceptor-NoWDonorWH2-AddInt-NewPTQ10BTP4F12-NoBG-ZnOCorr_PTQ10:BTP-4F-12 (Y12),Jonas_DonorAcceptor-NoWDonorWH2-AddInt-NewPTQ10BTP4F12-NoBG-ZnOCorr,0.078031899,28.03.2024 10:41,31175_251656_OD_x3y1,x3y1,0.005441163,1.4,1.4,3,1,0,0,1,0,0,1,0,0,0,0,173,2.043088588,0.095405945,2.199105354,0.985347907,0.026867766,0.074667089,1.506426987,0.103294532,1.694948892,0.105100226,0.175750487,0.187709003,0.440089586,0.270304249,0.349804941,0.458013252,0.409833127,0.590166873,-0.00063,0.00015,-0.00187,0.04232,0.0017,0.00037,-0.00107,0.00046,-0.00067,-0.01314,-0.01478,-0.02346,0,-0.02273,0,-0.04619,-0.00899
31178,PTQ10_321145,PTQ10,BTP-4F-12 (Y12)_321125,Y12,PTQ10-Y12,31178_B-1,xylene,1,22,2000,162.5313302,2.04442,0.09478,2.20196,0.97505,0.02159,0.07307,1.51123,0.10122,1.69732,0.13419,0.20731,0.23966,0.44009,0.31884,0.3498,0.55851,0.42911,0.57089,0.786,0.538,0.35,58.62814783,24.20137136,12.04295161,0.848763688,1.290254642,0.968900738,31.22593174,30.25482832,0.848763688,22.5583,0.8368,50.98,9.6231,1.64307136,0.011963688,7.64814783,2.41985161,0.932108337,0.985904571,0.869548193,0.799064906,28.03.2024 14:51,B-1,3.58E-06,0.6,0.6,5.53,5.34,3.77,3.64,1.57,1.984,1.406558059,4.123441941,3.356,1.216558059,1.014783636,0.367794371,PTQ10_321145,BTP-4F-12 (Y12)_321125,xylene,Jonas_DonorAcceptor-NoWDonorWH2-AddInt-NewPTQ10BTP4F12-NoBG-ZnOCorr_PTQ10:BTP-4F-12 (Y12),Jonas_DonorAcceptor-NoWDonorWH2-AddInt-NewPTQ10BTP4F12-NoBG-ZnOCorr,0.101023049,28.03.2024 10:58,31178_251669_OD_x1y2,x1y2,0.005939167,0.6,0.6,3,1,0,0,1,0,0,1,0,0,0,0,176,2.044446737,0.095409598,2.201989658,1,0.024562547,0.073471671,1.510201505,0.10176709,1.697096229,0.121052216,0.191446862,0.216199259,0.440089586,0.294445274,0.349804941,0.510644533,0.423385045,0.576614955,0.00002,0.00063,0.00003,0.02495,0.00297,0.00041,-0.00103,0.00055,-0.00023,-0.01314,-0.01586,-0.02346,0,-0.0244,0,-0.04786,-0.00573
31178,PTQ10_321145,PTQ10,BTP-4F-12 (Y12)_321125,Y12,PTQ10-Y12,31178_B-3,xylene,1,22,2000,159.1383067,2.04414,0.09481,2.20157,0.97028,0.02337,0.07322,1.5104,0.1014,1.69699,0.13011,0.20313,0.23238,0.44009,0.31241,0.3498,0.54479,0.42655,0.57345,0.786,0.538,0.35,58.34114459,24.29562767,12.0149518,0.84765468,1.304597429,0.968900738,31.69601339,30.71029078,0.84765468,16.2896,0.0541,25.05,0.2208,8.00602767,0.79355468,33.29114459,11.7941518,0.670474549,0.06382316,0.429371076,0.018377102,28.03.2024 14:51,B-3,5.06E-06,1.4,0.6,5.53,5.34,3.77,3.64,1.57,1.984,1.406558059,4.123441941,3.356,1.216558059,1.013457703,0.368903379,PTQ10_321145,BTP-4F-12 (Y12)_321125,xylene,Jonas_DonorAcceptor-NoWDonorWH2-AddInt-NewPTQ10BTP4F12-NoBG-ZnOCorr_PTQ10:BTP-4F-12 (Y12),Jonas_DonorAcceptor-NoWDonorWH2-AddInt-NewPTQ10BTP4F12-NoBG-ZnOCorr,0.100395998,28.03.2024 10:58,31178_251669_OD_x3y2,x3y2,0.006048641,1.4,0.6,3,1,0,0,1,0,0,1,0,0,0,0,176,2.043796153,0.095408167,2.200982938,1,0.027191208,0.073867757,1.508855949,0.102339014,1.696292789,0.114499341,0.184866715,0.204495824,0.440089586,0.284325008,0.349804941,0.488820832,0.418345149,0.581654851,-0.00034,0.00059,-0.00059,0.02972,0.00382,0.00064,-0.00154,0.00094,-0.00069,-0.01561,-0.01826,-0.02788,0,-0.02808,0,-0.05597,-0.00821
31178,PTQ10_321145,PTQ10,BTP-4F-12 (Y12)_321125,Y12,PTQ10-Y12,31178_A-1,xylene,1,22,2000,155.2763927,2.04405,0.09507,2.20149,0.96006,0.02578,0.07359,1.50975,0.10187,1.6967,0.12612,0.19857,0.22526,0.44009,0.3054,0.3498,0.53066,0.42449,0.57551,0.786,0.538,0.35,58.48100476,24.05323672,11.93283714,0.848311515,1.321976475,0.968900738,31.7978131,30.80892459,0.848311515,22.4637,0.8377,51.73,9.7347,1.58953672,0.010611515,6.75100476,2.19813714,0.933915891,0.987491016,0.884560726,0.815790904,28.03.2024 14:51,A-1,4.49E-06,0.6,1.4,5.53,5.34,3.77,3.64,1.57,1.984,1.406558059,4.123441941,3.356,1.216558059,1.014243017,0.368246544,PTQ10_321145,BTP-4F-12 (Y12)_321125,xylene,Jonas_DonorAcceptor-NoWDonorWH2-AddInt-NewPTQ10BTP4F12-NoBG-ZnOCorr_PTQ10:BTP-4F-12 (Y12),Jonas_DonorAcceptor-NoWDonorWH2-AddInt-NewPTQ10BTP4F12-NoBG-ZnOCorr,0.089973883,28.03.2024 10:58,31178_251669_OD_x1y1,x1y1,0.006017626,0.6,1.4,3,1,0,0,1,0,0,1,0,0,0,0,176,2.043638607,0.095297115,2.200386235,1,0.028775431,0.074112923,1.508183228,0.102653381,1.695877656,0.111539802,0.181645486,0.199210087,0.440089586,0.279370757,0.349804941,0.478580845,0.416251694,0.583748306,-0.00041,0.00022,-0.0011,0.03994,0.00299,0.00052,-0.00157,0.00079,-0.00082,-0.01458,-0.01693,-0.02605,0,-0.02603,0,-0.05208,-0.00823
31178,PTQ10_321145,PTQ10,BTP-4F-12 (Y12)_321125,Y12,PTQ10-Y12,31178_A-3,xylene,1,22,2000,150.3584027,2.04375,0.09513,2.20127,0.95202,0.027,0.07381,1.50881,0.10214,1.69633,0.12134,0.19241,0.21672,0.44009,0.29592,0.3498,0.51264,0.42275,0.57725,0.786,0.538,0.35,58.78585202,23.68887757,11.8142467,0.848376705,1.345310215,0.968900738,31.86888897,30.87779005,0.848376705,22.5311,0.8385,51.74,9.775,1.15777757,0.009876705,7.04585202,2.0392467,0.951125689,0.988358114,0.880143746,0.827390882,28.03.2024 14:51,A-3,3.73E-06,1.4,1.4,5.53,5.34,3.77,3.64,1.57,1.984,1.406558059,4.123441941,3.356,1.216558059,1.014320958,0.368181354,PTQ10_321145,BTP-4F-12 (Y12)_321125,xylene,Jonas_DonorAcceptor-NoWDonorWH2-AddInt-NewPTQ10BTP4F12-NoBG-ZnOCorr_PTQ10:BTP-4F-12 (Y12),Jonas_DonorAcceptor-NoWDonorWH2-AddInt-NewPTQ10BTP4F12-NoBG-ZnOCorr,0.084615443,28.03.2024 10:58,31178_251669_OD_x3y1,x3y1,0.005888714,1.4,1.4,3,1,0,0,1,0,0,1,0,0,0,0,176,2.043692633,0.095354432,2.200686365,1,0.028883386,0.074092435,1.507977359,0.102650589,1.695609828,0.111315798,0.181035874,0.198810016,0.440089586,0.278433175,0.349804941,0.47724319,0.416580099,0.583419901,-0.00006,0.00023,-0.00059,0.04798,0.00188,0.00028,-0.00083,0.00052,-0.00072,-0.01003,-0.01137,-0.01791,0,-0.01749,0,-0.03539,-0.00617
32260,PTQ10_321145,PTQ10,L8-BO_321144,L8-BO,PTQ10-L8-BO,32260_B-3,xylene,0,28,2000,86.06813668,2.05031,0.09275,2.20285,1,0.07241,0.07782,1.55734,0.09894,1.73564,0.10212,0.18514,0.18239,0.44009,0.28696,0.35484,0.46935,0.38859,0.61141,0.786,0.55,0.22,62.39056703,22.146,12.48837014,0.903839951,1.38739597,1,30.72527116,30.72527116,0.903839951,0,-0.7802,-172.51,0,22.146,1.684039951,234.900567,12.48837014,0,-0.863205924,-2.765001317,0,12.04.2024 16:46,B-3,1.59E-05,1.4,0.6,5.45,5.34,3.77,3.64,1.57,1.984,1.454557964,3.995442036,3.356,1.344557964,0.940914837,0.440718013,PTQ10_321145,L8-BO_321144,xylene,Jonas_DonorAcceptor-NoWDonorWH2-AddInt-NewPTQ10BTP4F12-NoBG-ZnOCorr_PTQ10:L8-BO,Jonas_DonorAcceptor-NoWDonorWH2-AddInt-NewPTQ10BTP4F12-NoBG-ZnOCorr,0.029068348,12.04.2024 10:48,32260_258269_OD_x3y2,x3y2,0.005788492,1.4,0.6,3,4,0,0,1,0,0,0,0,0,1,0,177,2.050457468,0.093839934,2.204855245,1,0.074508482,0.076428661,1.557293831,0.098797118,1.734977029,0.099610551,0.180571367,0.177904445,0.440089586,0.279885618,0.35483871,0.457790063,0.388615785,0.611384215,0.00015,0.00109,0.00201,0,0.0021,-0.00139,-0.00004,-0.00014,-0.00066,-0.00251,-0.00457,-0.00448,0,-0.00708,0,-0.01156,0.00002
32260,PTQ10_321145,PTQ10,L8-BO_321144,L8-BO,PTQ10-L8-BO,32260_B-1,xylene,0,28,2000,86.34581856,2.04993,0.09276,2.2026,1,0.07251,0.0775,1.55827,0.09888,1.73597,0.10284,0.1857,0.18368,0.44009,0.28784,0.35484,0.47151,0.38955,0.61045,0.786,0.55,0.22,62.42663767,21.96649798,12.43575617,0.90686247,1.384325034,1,30.40877307,30.40877307,0.90686247,18.0369,0.8605,48.83,7.5789,3.92959798,0.04636247,13.59663767,4.85685617,0.821109492,0.948875964,0.782198142,0.609444243,12.04.2024 16:46,B-1,0.000292618,0.6,0.6,5.45,5.34,3.77,3.64,1.57,1.984,1.454557964,3.995442036,3.356,1.344557964,0.944061338,0.437695494,PTQ10_321145,L8-BO_321144,xylene,Jonas_DonorAcceptor-NoWDonorWH2-AddInt-NewPTQ10BTP4F12-NoBG-ZnOCorr_PTQ10:L8-BO,Jonas_DonorAcceptor-NoWDonorWH2-AddInt-NewPTQ10BTP4F12-NoBG-ZnOCorr,0.02860635,12.04.2024 10:48,32260_258269_OD_x1y2,x1y2,0.006044638,0.6,0.6,3,4,0,0,1,0,0,0,0,0,1,0,177,2.050075845,0.093896751,2.204257729,1,0.07482957,0.075961107,1.558574186,0.09879644,1.735552597,0.10005906,0.180467904,0.178705481,0.440089586,0.279725251,0.35483871,0.458430732,0.389820028,0.610179972,0.00014,0.00114,0.00166,0,0.00232,-0.00153,0.0003,-0.00008,-0.00042,-0.00278,-0.00523,-0.00497,0,-0.00811,0,-0.01308,0.00027
32260,PTQ10_321145,PTQ10,L8-BO_321144,L8-BO,PTQ10-L8-BO,32260_B-2,xylene,0,28,2000,87.57664053,2.04925,0.09277,2.2019,1,0.07664,0.0756,1.56031,0.09871,1.73588,0.10577,0.18748,0.1889,0.44009,0.29059,0.35484,0.47949,0.39396,0.60604,0.786,0.55,0.22,61.48691826,22.08037568,12.29167281,0.90536105,1.371210824,1,30.27685012,30.27685012,0.90536105,17.7214,0.8587,48.17,7.33,4.35897568,0.04666105,13.31691826,4.96167281,0.802585982,0.94846139,0.783418674,0.596338685,12.04.2024 16:46,B-2,2.62E-06,1,0.6,5.45,5.34,3.77,3.64,1.57,1.984,1.454557964,3.995442036,3.356,1.344557964,0.942498331,0.439196914,PTQ10_321145,L8-BO_321144,xylene,Jonas_DonorAcceptor-NoWDonorWH2-AddInt-NewPTQ10BTP4F12-NoBG-ZnOCorr_PTQ10:L8-BO,Jonas_DonorAcceptor-NoWDonorWH2-AddInt-NewPTQ10BTP4F12-NoBG-ZnOCorr,0.028701866,12.04.2024 10:48,32260_258269_OD_x2y2,x2y2,0.006747112,1,0.6,3,4,0,0,1,0,0,0,0,0,1,0,177,2.050266656,0.093868342,2.204556487,1,0.074669026,0.076194884,1.557934009,0.098796779,1.735264813,0.099834806,0.180519635,0.178304963,0.440089586,0.279805434,0.35483871,0.458110397,0.389217907,0.610782093,0.00101,0.0011,0.00266,0,-0.00197,0.0006,-0.00237,0.00009,-0.00061,-0.00593,-0.00696,-0.0106,0,-0.01078,0,-0.02138,-0.00475
32260,PTQ10_321145,PTQ10,L8-BO_321144,L8-BO,PTQ10-L8-BO,32260_A-2,xylene,0,28,2000,86.64517602,2.05035,0.09278,2.20312,1,0.07369,0.07761,1.55775,0.09888,1.73566,0.10326,0.18634,0.18442,0.44009,0.28882,0.35484,0.47324,0.38969,0.61031,0.786,0.55,0.22,61.46083161,21.94300078,12.18091251,0.903203003,1.38145676,1,30.31330677,30.31330677,0.903203003,18.1077,0.8426,46.53,7.0992,3.83530078,0.060603003,14.93083161,5.08171251,0.825215301,0.932902124,0.75706753,0.582813479,12.04.2024 16:46,A-2,4.99E-06,1,1.4,5.45,5.34,3.77,3.64,1.57,1.984,1.454557964,3.995442036,3.356,1.344557964,0.940251762,0.441354961,PTQ10_321145,L8-BO_321144,xylene,Jonas_DonorAcceptor-NoWDonorWH2-AddInt-NewPTQ10BTP4F12-NoBG-ZnOCorr_PTQ10:L8-BO,Jonas_DonorAcceptor-NoWDonorWH2-AddInt-NewPTQ10BTP4F12-NoBG-ZnOCorr,0.030080132,12.04.2024 10:48,32260_258269_OD_x2y1,x2y1,0.006039533,1,1.4,3,4,0,0,1,0,0,0,0,0,1,0,177,2.050856624,0.094017319,2.205220155,1,0.073623655,0.077291899,1.556571803,0.098979024,1.734954815,0.098592861,0.179737563,0.176086849,0.440089586,0.278593223,0.35483871,0.454680072,0.387276665,0.612723335,0.0005,0.00124,0.0021,0,-0.00006,-0.00031,-0.00118,0.0001,-0.0007,-0.00467,-0.0066,-0.00833,0,-0.01023,0,-0.01856,-0.00242
32261,PTQ10_321145,PTQ10,L8-BO_321144,L8-BO,PTQ10-L8-BO,32261_B-1,xylene,0,26,2000,80.49223779,2.04678,0.09266,2.19848,0.9723,0.0736,0.07495,1.55812,0.10001,1.73383,0.09401,0.17105,0.16791,0.44009,0.26513,0.35484,0.43304,0.38774,0.61226,0.786,0.55,0.22,61.19760375,22.37224846,12.48105069,0.911605834,1.449801422,1,32.43531764,32.43531764,0.911605834,19.2787,0.8683,49.34,8.2593,3.09354846,0.043305834,11.85760375,4.22175069,0.861723847,0.952495001,0.806240718,0.661747172,12.04.2024 16:49,B-1,4.66E-05,0.6,0.6,5.45,5.34,3.77,3.64,1.57,1.984,1.454557964,3.995442036,3.356,1.344557964,0.948999271,0.43295213,PTQ10_321145,L8-BO_321144,xylene,Jonas_DonorAcceptor-NoWDonorWH2-AddInt-NewPTQ10BTP4F12-NoBG-ZnOCorr_PTQ10:L8-BO,Jonas_DonorAcceptor-NoWDonorWH2-AddInt-NewPTQ10BTP4F12-NoBG-ZnOCorr,0.021935908,12.04.2024 10:54,32261_258286_OD_x1y2,x1y2,0.005737439,0.6,0.6,3,4,0,0,1,0,0,0,0,0,1,0,178,2.04695821,0.092539731,2.197781385,0.996750018,0.071566061,0.077134165,1.553428265,0.100442438,1.732539086,0.084504201,0.162706596,0.150924503,0.440089586,0.252195224,0.35483871,0.403119727,0.374391261,0.625608739,0.00018,-0.00012,-0.0007,0.02445,-0.00203,0.00219,-0.00469,0.00043,-0.00129,-0.00951,-0.00835,-0.01698,0,-0.01294,0,-0.02992,-0.01335
32261,PTQ10_321145,PTQ10,L8-BO_321144,L8-BO,PTQ10-L8-BO,32261_A-3,xylene,0,26,2000,78.44360169,2.04745,0.09267,2.19917,0.96724,0.06627,0.07777,1.55515,0.10028,1.73402,0.09028,0.16698,0.16124,0.44009,0.25882,0.35484,0.42007,0.38385,0.61615,0.786,0.55,0.22,62.29042246,21.54475016,12.06074167,0.898692831,1.474990178,1,31.77829488,31.77829488,0.898692831,14.4982,0.0859,25.2,0.314,7.04655016,0.812792831,37.09042246,11.74674167,0.672934237,0.095583271,0.404556576,0.026034883,12.04.2024 16:49,A-3,0.000260338,1.4,1.4,5.45,5.34,3.77,3.64,1.57,1.984,1.454557964,3.995442036,3.356,1.344557964,0.935556586,0.445865133,PTQ10_321145,L8-BO_321144,xylene,Jonas_DonorAcceptor-NoWDonorWH2-AddInt-NewPTQ10BTP4F12-NoBG-ZnOCorr_PTQ10:L8-BO,Jonas_DonorAcceptor-NoWDonorWH2-AddInt-NewPTQ10BTP4F12-NoBG-ZnOCorr,0.021416536,12.04.2024 10:54,32261_258286_OD_x3y1,x3y1,0.004807742,1.4,1.4,3,4,0,0,1,0,0,0,0,0,1,0,178,2.046476096,0.092326007,2.197244516,0.998818774,0.072511033,0.076512305,1.554426972,0.10057756,1.73268779,0.084799771,0.162478852,0.15145239,0.440089586,0.251842221,0.35483871,0.403294611,0.375537848,0.624462152,-0.00097,-0.00034,-0.00193,0.03158,0.00624,-0.00126,-0.00072,0.0003,-0.00133,-0.00548,-0.0045,-0.00979,0,-0.00698,0,-0.01677,-0.00831
32261,PTQ10_321145,PTQ10,L8-BO_321144,L8-BO,PTQ10-L8-BO,32261_A-2,xylene,0,26,2000,79.52796698,2.0481,0.09248,2.19976,0.97726,0.06802,0.07826,1.55435,0.10035,1.73383,0.09107,0.17017,0.16266,0.44009,0.26376,0.35484,0.42642,0.38145,0.61855,0.786,0.55,0.22,61.53655734,21.73087272,12.02524483,0.899256453,1.462675648,1,31.78521833,31.78521833,0.899256453,17.7684,0.8665,50.43,7.7643,3.96247272,0.032756453,11.10655734,4.26094483,0.817656991,0.963573847,0.819512858,0.645666688,12.04.2024 16:49,A-2,2.38E-06,1,1.4,5.45,5.34,3.77,3.64,1.57,1.984,1.454557964,3.995442036,3.356,1.344557964,0.936143327,0.445301511,PTQ10_321145,L8-BO_321144,xylene,Jonas_DonorAcceptor-NoWDonorWH2-AddInt-NewPTQ10BTP4F12-NoBG-ZnOCorr_PTQ10:L8-BO,Jonas_DonorAcceptor-NoWDonorWH2-AddInt-NewPTQ10BTP4F12-NoBG-ZnOCorr,0.022680945,12.04.2024 10:54,32261_258286_OD_x2y1,x2y1,0.004735311,1,1.4,3,4,0,0,1,0,0,0,0,0,1,0,178,2.046834015,0.092502767,2.197652051,0.999409385,0.072005638,0.076793328,1.554315645,0.100482086,1.732854202,0.08534564,0.163426598,0.152427313,0.440089586,0.253311226,0.35483871,0.405738539,0.375677822,0.624322178,-0.00126,0.00002,-0.00211,0.02215,0.00399,-0.00147,-0.00003,0.00013,-0.00097,-0.00573,-0.00674,-0.01023,0,-0.01045,0,-0.02068,-0.00577
32261,PTQ10_321145,PTQ10,L8-BO_321144,L8-BO,PTQ10-L8-BO,32261_B-2,xylene,0,26,2000,78.76014341,2.04692,0.09247,2.19868,0.96844,0.07044,0.07625,1.55581,0.10038,1.73312,0.09065,0.1675,0.16189,0.44009,0.25963,0.35484,0.42153,0.38407,0.61593,0.786,0.55,0.22,59.74430605,22.22449096,11.97685729,0.902016602,1.472076255,1,32.71614543,32.71614543,0.902016602,12.6043,0.0644,25.03,0.2031,9.62019096,0.837616602,34.71430605,11.77375729,0.567135599,0.071395582,0.418952058,0.016957704,12.04.2024 16:49,B-2,6.84E-05,1,0.6,5.45,5.34,3.77,3.64,1.57,1.984,1.454557964,3.995442036,3.356,1.344557964,0.939016696,0.442541362,PTQ10_321145,L8-BO_321144,xylene,Jonas_DonorAcceptor-NoWDonorWH2-AddInt-NewPTQ10BTP4F12-NoBG-ZnOCorr_PTQ10:L8-BO,Jonas_DonorAcceptor-NoWDonorWH2-AddInt-NewPTQ10BTP4F12-NoBG-ZnOCorr,0.02015123,12.04.2024 10:54,32261_258286_OD_x2y2,x2y2,0.005187944,1,0.6,3,4,0,0,1,0,0,0,0,0,1,0,178,2.046909443,0.092567773,2.197611632,0.996263088,0.072244573,0.076783424,1.553873768,0.10044383,1.73254536,0.084559389,0.162695474,0.151023069,0.440089586,0.252177985,0.35483871,0.403201054,0.37456017,0.62543983,-0.00001,0.0001,-0.00107,0.02782,0.0018,0.00054,-0.00193,0.00007,-0.00057,-0.00609,-0.00481,-0.01087,0,-0.00745,0,-0.01833,-0.00951
32262,PTQ10_321145,PTQ10,L8-BO_321144,L8-BO,PTQ10-L8-BO,32262_A-1,xylene,0,24,2000,73.67770591,2.04466,0.09276,2.19639,0.93726,0.06141,0.07497,1.55642,0.10101,1.73255,0.08342,0.15507,0.14898,0.44009,0.24036,0.35484,0.38935,0.38265,0.61735,0.786,0.55,0.22,62.05795983,21.31187612,12.0349083,0.909962738,1.53997265,1,32.81970635,32.81970635,0.909962738,14.7718,0.0741,25.13,0.2752,6.54007612,0.835862738,36.92795983,11.7597083,0.693125275,0.081431906,0.404944024,0.022866813,12.04.2024 16:52,A-1,0.000314889,0.6,1.4,5.45,5.34,3.77,3.64,1.57,1.984,1.454557964,3.995442036,3.356,1.344557964,0.947288777,0.434595226,PTQ10_321145,L8-BO_321144,xylene,Jonas_DonorAcceptor-NoWDonorWH2-AddInt-NewPTQ10BTP4F12-NoBG-ZnOCorr_PTQ10:L8-BO,Jonas_DonorAcceptor-NoWDonorWH2-AddInt-NewPTQ10BTP4F12-NoBG-ZnOCorr,0.015434941,12.04.2024 11:00,32262_258291_OD_x1y1,x1y1,0.004221494,0.6,1.4,3,4,0,0,1,0,0,0,0,0,1,0,179,2.044423112,0.093311418,2.194947594,0.936492142,0.064272936,0.07634795,1.553090201,0.101518399,1.731976684,0.075335424,0.14804104,0.134549068,0.440089586,0.229463612,0.35483871,0.364012679,0.36962742,0.63037258,-0.00024,0.00055,-0.00144,-0.00077,0.00287,0.00138,-0.00333,0.00051,-0.00057,-0.00808,-0.00703,-0.01443,0,-0.0109,0,-0.02533,-0.01302
32262,PTQ10_321145,PTQ10,L8-BO_321144,L8-BO,PTQ10-L8-BO,32262_B-2,xylene,0,24,2000,73.16022562,2.04449,0.09305,2.1965,0.92857,0.05992,0.07488,1.5562,0.10109,1.73245,0.08316,0.15345,0.14852,0.44009,0.23784,0.35484,0.38636,0.38441,0.61559,0.786,0.55,0.22,61.49969835,21.46212737,12.00225471,0.909320717,1.546770616,1,33.19698797,33.19698797,0.909320717,14.5249,0.0756,25.1,0.2754,6.93722737,0.833720717,36.39969835,11.72685471,0.676768885,0.083138983,0.408132083,0.022945689,12.04.2024 16:52,B-2,0.00012577,1,0.6,5.45,5.34,3.77,3.64,1.57,1.984,1.454557964,3.995442036,3.356,1.344557964,0.94662042,0.435237247,PTQ10_321145,L8-BO_321144,xylene,Jonas_DonorAcceptor-NoWDonorWH2-AddInt-NewPTQ10BTP4F12-NoBG-ZnOCorr_PTQ10:L8-BO,Jonas_DonorAcceptor-NoWDonorWH2-AddInt-NewPTQ10BTP4F12-NoBG-ZnOCorr,0.013166547,12.04.2024 11:00,32262_258291_OD_x2y2,x2y2,0.004055077,1,0.6,3,4,0,0,1,0,0,0,0,0,1,0,179,2.043835025,0.093162208,2.194723072,0.927148665,0.064009968,0.075198957,1.553459248,0.101544295,1.731262123,0.075280252,0.146408021,0.134450531,0.440089586,0.226932433,0.35483871,0.361382964,0.372043903,0.627956097,-0.00066,0.00011,-0.00178,-0.00142,0.00409,0.00032,-0.00275,0.00045,-0.00119,-0.00788,-0.00704,-0.01407,0,-0.01091,0,-0.02498,-0.01236
32262,PTQ10_321145,PTQ10,L8-BO_321144,L8-BO,PTQ10-L8-BO,32262_B-1,xylene,0,24,2000,73.07410909,2.04538,0.0929,2.19732,0.93572,0.06065,0.07619,1.55435,0.10104,1.73217,0.08199,0.15401,0.14643,0.44009,0.23871,0.35484,0.38515,0.38021,0.61979,0.786,0.55,0.22,61.94427475,21.22174677,11.89446085,0.904820561,1.549764703,1,32.88871408,32.88871408,0.904820561,18.7365,0.4777,27.63,2.4732,2.48524677,0.427120561,34.31427475,9.42126085,0.882891508,0.527949983,0.446046065,0.207928718,12.04.2024 16:52,B-1,2.25E-05,0.6,0.6,5.45,5.34,3.77,3.64,1.57,1.984,1.454557964,3.995442036,3.356,1.344557964,0.941935671,0.439737403,PTQ10_321145,L8-BO_321144,xylene,Jonas_DonorAcceptor-NoWDonorWH2-AddInt-NewPTQ10BTP4F12-NoBG-ZnOCorr_PTQ10:L8-BO,Jonas_DonorAcceptor-NoWDonorWH2-AddInt-NewPTQ10BTP4F12-NoBG-ZnOCorr,0.015701942,12.04.2024 11:00,32262_258291_OD_x1y2,x1y2,0.003987761,0.6,0.6,3,4,0,0,1,0,0,0,0,0,1,0,179,2.043841729,0.093338365,2.194596784,0.924705997,0.06444968,0.075256407,1.553622694,0.101607795,1.731361984,0.075076421,0.146460777,0.134086488,0.440089586,0.227014204,0.35483871,0.361100692,0.371327142,0.628672858,-0.00154,0.00043,-0.00272,-0.01102,0.0038,-0.00093,-0.00073,0.00057,-0.00081,-0.00691,-0.00755,-0.01235,0,-0.0117,0,-0.02405,-0.00888
32262,PTQ10_321145,PTQ10,L8-BO_321144,L8-BO,PTQ10-L8-BO,32262_A-2,xylene,0,24,2000,72.18209025,2.04509,0.09309,2.19708,0.92812,0.0577,0.07677,1.55423,0.10102,1.73265,0.08095,0.15186,0.14458,0.44009,0.23538,0.35484,0.37996,0.38051,0.61949,0.786,0.55,0.22,62.49675107,20.93737373,11.84830522,0.905475257,1.562416022,1,32.71288817,32.71288817,0.905475257,18.1825,0.862,52.54,8.234,2.75487373,0.043475257,9.95675107,3.61430522,0.868423148,0.951986256,0.840683701,0.694951712,12.04.2024 16:52,A-2,6.73E-05,1,1.4,5.45,5.34,3.77,3.64,1.57,1.984,1.454557964,3.995442036,3.356,1.344557964,0.942617222,0.439082707,PTQ10_321145,L8-BO_321144,xylene,Jonas_DonorAcceptor-NoWDonorWH2-AddInt-NewPTQ10BTP4F12-NoBG-ZnOCorr_PTQ10:L8-BO,Jonas_DonorAcceptor-NoWDonorWH2-AddInt-NewPTQ10BTP4F12-NoBG-ZnOCorr,0.015414386,12.04.2024 11:00,32262_258291_OD_x2y1,x2y1,0.003761036,1,1.4,3,4,0,0,1,0,0,0,0,0,1,0,179,2.044402728,0.093257731,2.19501044,0.936260065,0.06388504,0.076463606,1.55291421,0.101502514,1.731858116,0.075191006,0.147998039,0.134291137,0.440089586,0.22939696,0.35483871,0.363688097,0.369247757,0.630752243,-0.00069,0.00016,-0.00207,0.00814,0.00619,-0.00031,-0.00131,0.00048,-0.00079,-0.00576,-0.00386,-0.01029,0,-0.00598,0,-0.01627,-0.01126
32263,PTQ10_321145,PTQ10,L8-BO_321144,L8-BO,PTQ10-L8-BO,32263_A-1,xylene,0,24,1000,101.8971751,2.04948,0.09293,2.20284,1,0.05301,0.07227,1.56661,0.09585,1.73931,0.13371,0.22126,0.23881,0.44009,0.34295,0.35484,0.58176,0.4105,0.5895,0.786,0.55,0.22,60.01617596,22.01762815,11.94397639,0.903878556,1.252889514,1,27.58565543,27.58565543,0.903878556,18.4509,0.8738,48.2,7.7713,3.56672815,0.030078556,11.81617596,4.17267639,0.838005796,0.966722791,0.803116814,0.650645961,12.04.2024 16:54,A-1,1.08E-06,0.6,1.4,5.45,5.34,3.77,3.64,1.57,1.984,1.454557964,3.995442036,3.356,1.344557964,0.940955026,0.440679408,PTQ10_321145,L8-BO_321144,xylene,Jonas_DonorAcceptor-NoWDonorWH2-AddInt-NewPTQ10BTP4F12-NoBG-ZnOCorr_PTQ10:L8-BO,Jonas_DonorAcceptor-NoWDonorWH2-AddInt-NewPTQ10BTP4F12-NoBG-ZnOCorr,0.031981454,12.04.2024 11:05,32263_258300_OD_x1y1,x1y1,0.00823439,0.6,1.4,3,4,0,0,1,0,0,0,0,0,1,0,180,2.050243616,0.093948603,2.204596149,1,0.056318912,0.074507054,1.562583484,0.097078938,1.738314262,0.116665963,0.200779729,0.20836541,0.440089586,0.311208581,0.35483871,0.51957399,0.401031256,0.598968744,0.00076,0.00102,0.00176,0,0.00331,0.00224,-0.00402,0.00123,-0.00099,-0.01705,-0.02048,-0.03045,0,-0.03174,0,-0.06219,-0.00947
32263,PTQ10_321145,PTQ10,L8-BO_321144,L8-BO,PTQ10-L8-BO,32263_A-2,xylene,0,24,1000,94.0994307,2.04999,0.09285,2.20277,1,0.05733,0.07605,1.56204,0.09733,1.73844,0.1176,0.20414,0.21004,0.44009,0.31642,0.35484,0.52646,0.39897,0.60103,0.786,0.55,0.22,61.37806792,21.61650294,11.90169047,0.897036266,1.311472796,1,28.34945555,28.34945555,0.897036266,18.1175,0.8705,48.38,7.6307,3.49900294,0.026536266,12.99806792,4.27099047,0.838132794,0.970417845,0.788229438,0.641144216,12.04.2024 16:54,A-2,1.65E-06,1,1.4,5.45,5.34,3.77,3.64,1.57,1.984,1.454557964,3.995442036,3.356,1.344557964,0.93383207,0.447521698,PTQ10_321145,L8-BO_321144,xylene,Jonas_DonorAcceptor-NoWDonorWH2-AddInt-NewPTQ10BTP4F12-NoBG-ZnOCorr_PTQ10:L8-BO,Jonas_DonorAcceptor-NoWDonorWH2-AddInt-NewPTQ10BTP4F12-NoBG-ZnOCorr,0.032129773,12.04.2024 11:05,32263_258300_OD_x2y1,x2y1,0.005700142,1,1.4,3,4,0,0,1,0,0,0,0,0,1,0,180,2.050714606,0.094011592,2.205365235,1,0.054862993,0.075121372,1.562258943,0.097013236,1.738529415,0.117615045,0.202449034,0.210060471,0.440089586,0.313796002,0.35483871,0.523856474,0.400988941,0.599011059,0.00073,0.00116,0.0026,0,-0.00246,-0.00093,0.00022,-0.00032,0.00009,0.00001,-0.00169,0.00002,0,-0.00262,0,-0.0026,0.00202
32263,PTQ10_321145,PTQ10,L8-BO_321144,L8-BO,PTQ10-L8-BO,32263_B-2,xylene,0,24,1000,101.0196067,2.04939,0.09289,2.20285,1,0.05496,0.07199,1.56644,0.09598,1.73877,0.13214,0.21896,0.236,0.44009,0.33939,0.35484,0.57539,0.41015,0.58985,0.786,0.55,0.22,60.269919,21.80862678,11.82039243,0.899296633,1.259051088,1,27.45817528,27.45817528,0.899296633,18.0094,0.8707,48.29,7.573,3.79922678,0.028596633,11.979919,4.24739243,0.82579248,0.968201112,0.801228885,0.640672469,12.04.2024 16:54,B-2,4.84E-07,1,0.6,5.45,5.34,3.77,3.64,1.57,1.984,1.454557964,3.995442036,3.356,1.344557964,0.936185155,0.445261331,PTQ10_321145,L8-BO_321144,xylene,Jonas_DonorAcceptor-NoWDonorWH2-AddInt-NewPTQ10BTP4F12-NoBG-ZnOCorr_PTQ10:L8-BO,Jonas_DonorAcceptor-NoWDonorWH2-AddInt-NewPTQ10BTP4F12-NoBG-ZnOCorr,0.030564085,12.04.2024 11:05,32263_258300_OD_x2y2,x2y2,0.008323457,1,0.6,3,4,0,0,1,0,0,0,0,0,1,0,180,2.050709695,0.093907427,2.205911302,1,0.051553767,0.074087998,1.563081568,0.096318277,1.738386371,0.123424795,0.20954704,0.220436683,0.440089586,0.324797913,0.35483871,0.545234596,0.404163399,0.595836601,0.00132,0.00101,0.00306,0,-0.0034,0.0021,-0.00335,0.00034,-0.00039,-0.00871,-0.00942,-0.01556,0,-0.01459,0,-0.03016,-0.00599
32263,PTQ10_321145,PTQ10,L8-BO_321144,L8-BO,PTQ10-L8-BO,32263_B-1,xylene,0,24,1000,108.9692755,2.04989,0.09315,2.2043,1,0.0426,0.07084,1.56811,0.09469,1.73958,0.14778,0.23829,0.26393,0.44009,0.36934,0.35484,0.63327,0.41677,0.58323,0.786,0.55,0.22,59.15844539,21.96587709,11.75129113,0.904316143,1.209727968,1,26.57273586,26.57273586,0.904316143,18.1086,0.8736,48.1,7.6089,3.85727709,0.030716143,11.05844539,4.14239113,0.824396855,0.966033844,0.813070724,0.647494809,12.04.2024 16:54,B-1,6.71E-07,0.6,0.6,5.45,5.34,3.77,3.64,1.57,1.984,1.454557964,3.995442036,3.356,1.344557964,0.941410562,0.440241821,PTQ10_321145,L8-BO_321144,xylene,Jonas_DonorAcceptor-NoWDonorWH2-AddInt-NewPTQ10BTP4F12-NoBG-ZnOCorr_PTQ10:L8-BO,Jonas_DonorAcceptor-NoWDonorWH2-AddInt-NewPTQ10BTP4F12-NoBG-ZnOCorr,0.039220332,12.04.2024 11:05,32263_258300_OD_x1y2,x1y2,0.007529807,0.6,0.6,3,4,0,0,1,0,0,0,0,0,1,0,180,2.050368319,0.093796233,2.205411074,1,0.050990165,0.072030606,1.565064383,0.09595612,1.738370188,0.128344342,0.213770639,0.229222995,0.440089586,0.33134449,0.35483871,0.560567485,0.408912398,0.591087602,0.00047,0.00065,0.00111,0,0.00839,0.0012,-0.00305,0.00127,-0.00121,-0.01943,-0.02452,-0.0347,0,-0.038,0,-0.0727,-0.00786
32264,PTQ10_321145,PTQ10,L8-BO_321144,L8-BO,PTQ10-L8-BO,32264_B-3,xylene,2,24,1000,105.5996001,2.04713,0.09329,2.20301,1,0.02771,0.07198,1.55521,0.09718,1.73378,0.14204,0.22891,0.25369,0.44009,0.35482,0.35484,0.6085,0.4169,0.5831,0.786,0.6,0.25,63.35759373,22.769502,12.90169247,0.894323162,1.230905951,1,28.02711551,28.02711551,0.894323162,0,-1.0381,-336.07,0,22.769502,1.932423162,399.4275937,12.90169247,0,-1.16076609,-5.304336548,0,12.04.2024 16:57,B-3,1.51E-06,1.4,0.6,5.45,5.34,3.77,3.64,1.57,1.984,1.454557964,3.995442036,3.356,1.344557964,0.931007676,0.450234802,PTQ10_321145,L8-BO_321144,xylene,Jonas_DonorAcceptor-NoWDonorWH2-AddInt-NewPTQ10BTP4F12-NoBG-ZnOCorr_PTQ10:L8-BO,Jonas_DonorAcceptor-NoWDonorWH2-AddInt-NewPTQ10BTP4F12-NoBG-ZnOCorr,0.05801129,12.04.2024 11:11,32264_258312_OD_x3y2,x3y2,0.005058549,1.4,0.6,3,4,0,0,1,0,0,0,0,0,1,0,181,2.048089995,0.094028791,2.204984879,1,0.032887934,0.073378736,1.553623494,0.097808896,1.733582091,0.126767846,0.21078991,0.226407373,0.440089586,0.32672436,0.35483871,0.553131733,0.409319082,0.590680918,0.00096,0.00073,0.00197,0,0.00517,0.0014,-0.00158,0.00063,-0.0002,-0.01527,-0.01812,-0.02728,0,-0.02809,0,-0.05537,-0.00758
32264,PTQ10_321145,PTQ10,L8-BO_321144,L8-BO,PTQ10-L8-BO,32264_B-2,xylene,2,24,1000,97.44684468,2.04833,0.09328,2.20347,1,0.03639,0.07637,1.55161,0.09762,1.73437,0.12423,0.21203,0.22188,0.44009,0.32864,0.35484,0.55052,0.40303,0.59697,0.786,0.6,0.25,64.59130525,22.29124895,12.80737816,0.889511916,1.28712828,1,28.69169692,28.69169692,0.889511916,16.0513,0.8465,44.85,6.0934,6.23994895,0.043011916,19.74130525,6.71397816,0.720071811,0.951645486,0.694365903,0.475772631,12.04.2024 16:57,B-2,5.79E-06,1,0.6,5.45,5.34,3.77,3.64,1.57,1.984,1.454557964,3.995442036,3.356,1.344557964,0.925999076,0.455046048,PTQ10_321145,L8-BO_321144,xylene,Jonas_DonorAcceptor-NoWDonorWH2-AddInt-NewPTQ10BTP4F12-NoBG-ZnOCorr_PTQ10:L8-BO,Jonas_DonorAcceptor-NoWDonorWH2-AddInt-NewPTQ10BTP4F12-NoBG-ZnOCorr,0.048655815,12.04.2024 11:11,32264_258312_OD_x2y2,x2y2,0.004979086,1,0.6,3,4,0,0,1,0,0,0,0,0,1,0,181,2.048329619,0.09421479,2.205100321,1,0.032816177,0.073668365,1.553575318,0.097837886,1.733791841,0.126348238,0.210260736,0.225657954,0.440089586,0.325904141,0.35483871,0.551562095,0.409124649,0.590875351,0,0.00094,0.00163,0,-0.00358,-0.0027,0.00196,0.00021,-0.00058,0.00212,-0.00177,0.00378,0,-0.00274,0,0.00104,0.00609
32264,PTQ10_321145,PTQ10,L8-BO_321144,L8-BO,PTQ10-L8-BO,32264_B-1,xylene,2,24,1000,105.9069639,2.04678,0.09332,2.20268,1,0.02801,0.07144,1.55518,0.09745,1.73324,0.14262,0.22957,0.25472,0.44009,0.35583,0.35484,0.61056,0.4172,0.5828,0.786,0.6,0.25,62.88567267,22.39475116,12.64274884,0.897725494,1.229414202,1,27.53242512,27.53242512,0.897725494,14.6172,0.1089,25.12,0.3997,7.77755116,0.788825494,37.76567267,12.24304884,0.652706516,0.121306569,0.399455058,0.03161496,12.04.2024 16:57,B-1,1.60E-06,0.6,0.6,5.45,5.34,3.77,3.64,1.57,1.984,1.454557964,3.995442036,3.356,1.344557964,0.934549569,0.44683247,PTQ10_321145,L8-BO_321144,xylene,Jonas_DonorAcceptor-NoWDonorWH2-AddInt-NewPTQ10BTP4F12-NoBG-ZnOCorr_PTQ10:L8-BO,Jonas_DonorAcceptor-NoWDonorWH2-AddInt-NewPTQ10BTP4F12-NoBG-ZnOCorr,0.05594754,12.04.2024 11:11,32264_258312_OD_x1y2,x1y2,0.005003418,0.6,0.6,3,4,0,0,1,0,0,0,0,0,1,0,181,2.048569243,0.09440079,2.205215763,1,0.03274442,0.073957994,1.553527141,0.097866876,1.734001591,0.125928631,0.209731563,0.224908534,0.440089586,0.325083922,0.35483871,0.549992457,0.408930217,0.591069783,0.00179,0.00108,0.00254,0,0.00474,0.00252,-0.00165,0.00042,0.00076,-0.01669,-0.01984,-0.02982,0,-0.03075,0,-0.06057,-0.00827
32264,PTQ10_321145,PTQ10,L8-BO_321144,L8-BO,PTQ10-L8-BO,32264_A-2,xylene,2,24,1000,94.70185586,2.04808,0.09343,2.2021,1,0.03606,0.0767,1.5515,0.09838,1.73442,0.11974,0.20545,0.21385,0.44009,0.31844,0.35484,0.53229,0.40175,0.59825,0.786,0.6,0.25,64.49778882,21.88362445,12.58516514,0.891650873,1.30859381,1,28.63677549,28.63677549,0.891650873,16.0261,0.8644,46.26,6.4078,5.85752445,0.027250873,18.23778882,6.17736514,0.732332984,0.969437732,0.71723389,0.509155019,12.04.2024 16:57,A-2,1.75E-06,1,1.4,5.45,5.34,3.77,3.64,1.57,1.984,1.454557964,3.995442036,3.356,1.344557964,0.928225772,0.452907091,PTQ10_321145,L8-BO_321144,xylene,Jonas_DonorAcceptor-NoWDonorWH2-AddInt-NewPTQ10BTP4F12-NoBG-ZnOCorr_PTQ10:L8-BO,Jonas_DonorAcceptor-NoWDonorWH2-AddInt-NewPTQ10BTP4F12-NoBG-ZnOCorr,0.042176935,12.04.2024 11:11,32264_258312_OD_x2y1,x2y1,0.004633132,1,1.4,3,4,0,0,1,0,0,0,0,0,1,0,181,2.047990827,0.094262407,2.204159336,1,0.038137837,0.074146411,1.553472726,0.098380055,1.734024287,0.120143845,0.203522228,0.214576907,0.440089586,0.315459453,0.35483871,0.53003636,0.404831048,0.595168952,-0.00009,0.00083,0.00206,0,0.00208,-0.00255,0.00198,0,-0.0004,0.00041,-0.00192,0.00073,0,-0.00298,0,-0.00225,0.00308
32265,PTQ10_321145,PTQ10,L8-BO_321144,L8-BO,PTQ10-L8-BO,32265_A-2,xylene,0,24,3000,64.88932847,2.04271,0.0935,2.19509,0.87692,0.05659,0.0744,1.55287,0.10164,1.72975,0.07123,0.1327,0.12722,0.44009,0.20569,0.35484,0.33291,0.38215,0.61785,0.786,0.55,0.22,52.06677636,20.07500277,9.054248882,0.866235792,1.687388543,1,33.87432967,33.87432967,0.866235792,15.9576,0.1663,26.03,0.6907,4.11740277,0.699935792,26.03677636,8.363548882,0.794899019,0.191980061,0.499934926,0.076284627,12.04.2024 16:59,A-2,0.000135405,1,1.4,5.45,5.34,3.77,3.64,1.57,1.984,1.454557964,3.995442036,3.356,1.344557964,0.901768182,0.478322172,PTQ10_321145,L8-BO_321144,xylene,Jonas_DonorAcceptor-NoWDonorWH2-AddInt-NewPTQ10BTP4F12-NoBG-ZnOCorr_PTQ10:L8-BO,Jonas_DonorAcceptor-NoWDonorWH2-AddInt-NewPTQ10BTP4F12-NoBG-ZnOCorr,0.009987821,12.04.2024 11:17,32265_258317_OD_x2y1,x2y1,0.003102274,1,1.4,3,4,0,0,1,0,0,0,0,0,1,0,182,2.041586253,0.094016567,2.192903405,0.821822528,0.06329722,0.074480913,1.55062442,0.102557036,1.728533127,0.064277021,0.126819899,0.11479876,0.440089586,0.196570844,0.35483871,0.311369604,0.368689983,0.631310017,-0.00112,0.00052,-0.00218,-0.0551,0.00671,0.00008,-0.00224,0.00092,-0.00121,-0.00696,-0.00588,-0.01243,0,-0.00912,0,-0.02154,-0.01346
32265,PTQ10_321145,PTQ10,L8-BO_321144,L8-BO,PTQ10-L8-BO,32265_B-2,xylene,0,24,3000,64.44351432,2.04287,0.09363,2.19524,0.87288,0.05528,0.07456,1.55278,0.10155,1.72988,0.07067,0.13164,0.12621,0.44009,0.20403,0.35484,0.33025,0.38218,0.61782,0.786,0.55,0.22,51.62585203,19.88625139,8.85705,0.862718158,1.695843442,1,33.723969,33.723969,0.862718158,13.4437,0.0921,25.11,0.311,6.44255139,0.770618158,26.51585203,8.54605,0.676029873,0.106755606,0.486384224,0.035113271,12.04.2024 16:59,B-2,4.88E-05,1,0.6,5.45,5.34,3.77,3.64,1.57,1.984,1.454557964,3.995442036,3.356,1.344557964,0.898106257,0.481839806,PTQ10_321145,L8-BO_321144,xylene,Jonas_DonorAcceptor-NoWDonorWH2-AddInt-NewPTQ10BTP4F12-NoBG-ZnOCorr_PTQ10:L8-BO,Jonas_DonorAcceptor-NoWDonorWH2-AddInt-NewPTQ10BTP4F12-NoBG-ZnOCorr,0.010414042,12.04.2024 11:17,32265_258317_OD_x2y2,x2y2,0.003007452,1,0.6,3,4,0,0,1,0,0,0,0,0,1,0,182,2.041724264,0.094047195,2.192978299,0.819670342,0.06254838,0.074702923,1.55052764,0.102455832,1.728781712,0.064094553,0.126271957,0.114472872,0.440089586,0.195721533,0.35483871,0.310194404,0.369035289,0.630964711,-0.00115,0.00042,-0.00226,-0.05321,0.00727,0.00014,-0.00226,0.00091,-0.00109,-0.00657,-0.00536,-0.01174,0,-0.00831,0,-0.02005,-0.01314
32265,PTQ10_321145,PTQ10,L8-BO_321144,L8-BO,PTQ10-L8-BO,32265_A-1,xylene,0,24,3000,63.74813798,2.04245,0.09372,2.1948,0.86845,0.05543,0.07442,1.55317,0.10155,1.73007,0.0698,0.12972,0.12466,0.44009,0.20106,0.35484,0.32572,0.38272,0.61728,0.786,0.55,0.22,51.31484444,19.59437883,8.617785637,0.857079623,1.708739524,1,33.48168955,33.48168955,0.857079623,17.6666,0.8499,52.64,7.9041,1.92777883,0.007179623,-1.32515556,0.713685637,0.901615721,0.991623155,1.02582402,0.917184568,12.04.2024 16:59,A-1,2.51E-05,0.6,1.4,5.45,5.34,3.77,3.64,1.57,1.984,1.454557964,3.995442036,3.356,1.344557964,0.892236433,0.487478341,PTQ10_321145,L8-BO_321144,xylene,Jonas_DonorAcceptor-NoWDonorWH2-AddInt-NewPTQ10BTP4F12-NoBG-ZnOCorr_PTQ10:L8-BO,Jonas_DonorAcceptor-NoWDonorWH2-AddInt-NewPTQ10BTP4F12-NoBG-ZnOCorr,0.009823599,12.04.2024 11:17,32265_258317_OD_x1y1,x1y1,0.003004604,0.6,1.4,3,4,0,0,1,0,0,0,0,0,1,0,182,2.041718296,0.094046708,2.193009431,0.822243298,0.06305056,0.074784584,1.550452375,0.102509509,1.728735772,0.06433047,0.127041913,0.11489422,0.440089586,0.196914964,0.35483871,0.311809184,0.36847606,0.63152394,-0.00073,0.00033,-0.00179,-0.04621,0.00762,0.00037,-0.00272,0.00096,-0.00134,-0.00547,-0.00267,-0.00977,0,-0.00415,0,-0.01391,-0.01425
32265,PTQ10_321145,PTQ10,L8-BO_321144,L8-BO,PTQ10-L8-BO,32265_A-3,xylene,0,24,3000,63.81980412,2.04258,0.09361,2.19502,0.87054,0.05385,0.07431,1.55261,0.10164,1.72959,0.06972,0.13001,0.12451,0.44009,0.20151,0.35484,0.32602,0.38191,0.61809,0.786,0.55,0.22,50.82806935,19.77400381,8.586721378,0.854336859,1.708045937,1,33.77490686,33.77490686,0.854336859,18.2236,0.87,55.71,8.833,1.55040381,-0.015663141,-4.88193065,-0.246278622,0.921593835,1.018333683,1.096047926,1.028681334,12.04.2024 16:59,A-3,1.67E-05,1.4,1.4,5.45,5.34,3.77,3.64,1.57,1.984,1.454557964,3.995442036,3.356,1.344557964,0.889381163,0.490221105,PTQ10_321145,L8-BO_321144,xylene,Jonas_DonorAcceptor-NoWDonorWH2-AddInt-NewPTQ10BTP4F12-NoBG-ZnOCorr_PTQ10:L8-BO,Jonas_DonorAcceptor-NoWDonorWH2-AddInt-NewPTQ10BTP4F12-NoBG-ZnOCorr,0.009750272,12.04.2024 11:17,32265_258317_OD_x3y1,x3y1,0.002877602,1.4,1.4,3,4,0,0,1,0,0,0,0,0,1,0,182,2.04145421,0.093986426,2.192797379,0.821401759,0.06354388,0.074177243,1.550796464,0.102604563,1.728330483,0.064223572,0.126597886,0.1147033,0.440089586,0.196226723,0.35483871,0.310930023,0.368903906,0.631096094,-0.00112,0.00037,-0.00222,-0.04914,0.00969,-0.00013,-0.00181,0.00096,-0.00126,-0.00549,-0.00341,-0.00981,0,-0.00529,0,-0.01509,-0.01301
32266,PTQ10_321145,PTQ10,L8-BO_321144,L8-BO,PTQ10-L8-BO,32266_B-2,xylene,2,24,3000,63.98403088,2.0392,0.09402,2.19368,0.86769,0.02436,0.07422,1.54181,0.10401,1.72507,0.07137,0.1298,0.12746,0.44009,0.20119,0.35484,0.32865,0.38782,0.61218,0.786,0.6,0.25,52.20384598,19.49362155,8.704364507,0.855346415,1.706785812,1,33.27143668,33.27143668,0.855346415,17.181,0.8616,53.71,7.9504,2.31262155,-0.006253585,-1.50615402,0.753964507,0.881365218,1.007311172,1.0288514,0.913380867,12.04.2024 17:02,B-2,9.65E-05,1,0.6,5.45,5.34,3.77,3.64,1.57,1.984,1.454557964,3.995442036,3.356,1.344557964,0.89043213,0.489211549,PTQ10_321145,L8-BO_321144,xylene,Jonas_DonorAcceptor-NoWDonorWH2-AddInt-NewPTQ10BTP4F12-NoBG-ZnOCorr_PTQ10:L8-BO,Jonas_DonorAcceptor-NoWDonorWH2-AddInt-NewPTQ10BTP4F12-NoBG-ZnOCorr,0.018606599,12.04.2024 11:23,32266_258332_OD_x2y2,x2y2,0.002173774,1,0.6,3,4,0,0,1,0,0,0,0,0,1,0,183,2.038503345,0.094207658,2.191602926,0.834959532,0.032862472,0.07447943,1.54115222,0.104816824,1.72483273,0.065482344,0.126507544,0.116951467,0.440089586,0.196086693,0.35483871,0.31303816,0.37360033,0.62639967,-0.0007,0.00018,-0.00208,-0.03273,0.0085,0.00026,-0.00066,0.00081,-0.00023,-0.00588,-0.00329,-0.01051,0,-0.00511,0,-0.01561,-0.01422
32266,PTQ10_321145,PTQ10,L8-BO_321144,L8-BO,PTQ10-L8-BO,32266_A-3,xylene,2,24,3000,64.51147022,2.03917,0.09398,2.19357,0.86874,0.02508,0.07421,1.54237,0.10407,1.72521,0.07229,0.13116,0.1291,0.44009,0.20329,0.35484,0.3324,0.3884,0.6116,0.786,0.6,0.25,52.4491197,19.03475057,8.54494726,0.855901905,1.696553795,1,32.29347832,32.29347832,0.855901905,17.1641,0.8683,55.52,8.274,1.87065057,-0.012398095,-3.0708803,0.27094726,0.901724451,1.014485416,1.058549701,0.968291523,12.04.2024 17:02,A-3,2.93E-05,1.4,1.4,5.45,5.34,3.77,3.64,1.57,1.984,1.454557964,3.995442036,3.356,1.344557964,0.891010406,0.488656059,PTQ10_321145,L8-BO_321144,xylene,Jonas_DonorAcceptor-NoWDonorWH2-AddInt-NewPTQ10BTP4F12-NoBG-ZnOCorr_PTQ10:L8-BO,Jonas_DonorAcceptor-NoWDonorWH2-AddInt-NewPTQ10BTP4F12-NoBG-ZnOCorr,0.019144773,12.04.2024 11:23,32266_258332_OD_x3y1,x3y1,0.002237033,1.4,1.4,3,4,0,0,1,0,0,0,0,0,1,0,183,2.038465471,0.094354964,2.191459547,0.823581592,0.033708348,0.074753638,1.541914227,0.104712496,1.725479893,0.065562705,0.12594596,0.117094991,0.440089586,0.195216238,0.35483871,0.312311229,0.374930454,0.625069546,-0.00071,0.00038,-0.00211,-0.04515,0.00863,0.00054,-0.00046,0.00064,0.00027,-0.00672,-0.00521,-0.01201,0,-0.00808,0,-0.02008,-0.01347
