Repository: i-MEET/ML_OrganicSolarCells

File: _Dataset Limited + Opt + PM6-L8BO DIO.csv (part 13 of 15)
BandGapAcceptor,LUMOAcceptrCalc,LUMODonorCalc,Offset,,offset - voc,plan2_Solutions_1_M1,plan2_Solutions_1_M2,plan2_Solutions_1_S1,FitSessionName,Overall_FitSessionName,FOM_UV,date_UV,name_UV,pos_UV,res_UV,xpos_UV,ypos_UV,PseudoFeature_M1,PseudoFeature_M2,HotOneEncoded_plan_Solutions_1_M1_PM6_321136,HotOneEncoded_plan_Solutions_1_M1_PTVT-T_321032,HotOneEncoded_plan_Solutions_1_M1_PTQ10_321145,HotOneEncoded_plan_Solutions_1_M1_PCE10_120058,HotOneEncoded_plan_Solutions_1_M1_D18CL_323001,HotOneEncoded_plan_Solutions_1_M2_BTP-4F-12 (Y12)_321125,HotOneEncoded_plan_Solutions_1_M2_ITIC_120057,HotOneEncoded_plan_Solutions_1_M2_ITIC-4F_120033,HotOneEncoded_plan_Solutions_1_M2_L8-BO_321144,HotOneEncoded_plan_Solutions_1_M2_PY-IT_321127,Paper_PID,featuresDeg_D.1.c_UV,featuresDeg_D.1a.w_UV,featuresDeg_D.1a.c_UV,featuresDeg_D.2.a_UV,featuresDeg_A.0.a_UV,featuresDeg_A.1.w_UV,featuresDeg_A.1.c_UV,featuresDeg_A.1a.w_UV,featuresDeg_A.1a.c_UV,featuresDeg_D_UV,featuresDeg_A_UV,featuresDeg_Dtot_UV,featuresDeg_XamD_UV,featuresDeg_Atot_UV,featuresDeg_XamA_UV,featuresDeg_atot_UV,featuresDeg_XD_UV,featuresDeg_XA_UV,FeaturesChange_D.1a.w_UV,FeaturesChange_D.1a.c_UV,FeaturesChange_D.2.a_UV,FeaturesChange_A.0.a_UV,FeaturesChange_A.1.w_UV,FeaturesChange_A.1.c_UV,FeaturesChange_A.1a.w_UV,FeaturesChange_A.1a.c_UV,FeaturesChange_D_UV,FeaturesChange_A_UV,FeaturesChange_Dtot_UV,FeaturesChange_XamD_UV,FeaturesChange_Atot_UV,FeaturesChange_XamA_UV,FeaturesChange_atot_UV,FeaturesChange_XD_UV,FeaturesChange_XA_UV
32266,PTQ10_321145,PTQ10,L8-BO_321144,L8-BO,PTQ10-L8-BO,32266_A-1,xylene,2,24,3000,63.78133483,2.03906,0.09423,2.1934,0.85978,0.02386,0.07444,1.54294,0.10367,1.72604,0.0716,0.12916,0.12788,0.44009,0.2002,0.35484,0.32808,0.38978,0.61022,0.786,0.6,0.25,50.05973659,19.14974852,8.036355929,0.838315562,1.709135585,1,32.72951664,32.72951664,0.838315562,17.529,0.8304,50.67,7.3748,1.62074852,0.007915562,-0.61026341,0.661555929,0.915364501,0.990557778,1.012190704,0.917679613,12.04.2024 17:02,A-1,0.000147105,0.6,1.4,5.45,5.34,3.77,3.64,1.57,1.984,1.454557964,3.995442036,3.356,1.344557964,0.872702683,0.506242402,PTQ10_321145,L8-BO_321144,xylene,Jonas_DonorAcceptor-NoWDonorWH2-AddInt-NewPTQ10BTP4F12-NoBG-ZnOCorr_PTQ10:L8-BO,Jonas_DonorAcceptor-NoWDonorWH2-AddInt-NewPTQ10BTP4F12-NoBG-ZnOCorr,0.019160883,12.04.2024 11:23,32266_258332_OD_x1y1,x1y1,0.002204094,0.6,1.4,3,4,0,0,1,0,0,0,0,0,1,0,183,2.03817391,0.094386483,2.191266862,0.818860496,0.032002463,0.074740627,1.542291478,0.104671053,1.725798396,0.065822058,0.125853676,0.117558195,0.440089586,0.195073197,0.35483871,0.312631392,0.376028121,0.623971879,-0.00088,0.00016,-0.00213,-0.04092,0.00814,0.0003,-0.00065,0.001,-0.00024,-0.00578,-0.00331,-0.01032,0,-0.00513,0,-0.01544,-0.01375
32266,PTQ10_321145,PTQ10,L8-BO_321144,L8-BO,PTQ10-L8-BO,32266_B-3,xylene,2,24,3000,63.93950805,2.03914,0.09407,2.19359,0.8687,0.02432,0.07423,1.54229,0.10385,1.72546,0.07117,0.12983,0.12711,0.44009,0.20124,0.35484,0.32835,0.38712,0.61288,0.786,0.6,0.25,48.39867615,19.29699369,7.735409105,0.828247531,1.707582539,1,32.95120948,32.95120948,0.828247531,0,-0.4831,-213.03,0,19.29699369,1.311347531,261.4286762,7.735409105,0,-0.583279735,-4.401566674,0,12.04.2024 17:02,B-3,5.91E-05,1.4,0.6,5.45,5.34,3.77,3.64,1.57,1.984,1.454557964,3.995442036,3.356,1.344557964,0.862221669,0.516310433,PTQ10_321145,L8-BO_321144,xylene,Jonas_DonorAcceptor-NoWDonorWH2-AddInt-NewPTQ10BTP4F12-NoBG-ZnOCorr_PTQ10:L8-BO,Jonas_DonorAcceptor-NoWDonorWH2-AddInt-NewPTQ10BTP4F12-NoBG-ZnOCorr,0.018474451,12.04.2024 11:23,32266_258332_OD_x3y2,x3y2,0.002176671,1.4,0.6,3,4,0,0,1,0,0,0,0,0,1,0,183,2.038538676,0.094215297,2.19168405,0.835661198,0.033607216,0.074553135,1.540891163,0.104810556,1.72466972,0.0652622,0.126512465,0.11655829,0.440089586,0.196094321,0.35483871,0.31265261,0.372804466,0.627195534,-0.0006,0.00015,-0.00191,-0.03304,0.00929,0.00033,-0.0014,0.00096,-0.00079,-0.00591,-0.00332,-0.01055,0,-0.00514,0,-0.01569,-0.01431
32267,PTQ10_321145,PTQ10,L8-BO_321144,L8-BO,PTQ10-L8-BO,32267_B-1,xylene,1,24,2000,73.89700038,2.04373,0.09306,2.19672,0.93522,0.05408,0.07546,1.5486,0.10181,1.72934,0.08378,0.15558,0.14964,0.44009,0.24114,0.35484,0.39078,0.38292,0.61708,0.786,0.6,0.25,64.24238045,21.885,12.70473083,0.90364384,1.540371828,1,33.71103745,33.71103745,0.90364384,18.5744,0.8651,53.31,8.567,3.3106,0.03854384,10.93238045,4.13773083,0.848727439,0.957346204,0.829826037,0.674315742,12.04.2024 17:05,B-1,6.02E-05,0.6,0.6,5.45,5.34,3.77,3.64,1.57,1.984,1.454557964,3.995442036,3.356,1.344557964,0.940710682,0.440914124,PTQ10_321145,L8-BO_321144,xylene,Jonas_DonorAcceptor-NoWDonorWH2-AddInt-NewPTQ10BTP4F12-NoBG-ZnOCorr_PTQ10:L8-BO,Jonas_DonorAcceptor-NoWDonorWH2-AddInt-NewPTQ10BTP4F12-NoBG-ZnOCorr,0.013617253,12.04.2024 11:28,32267_258335_OD_x1y2,x1y2,0.003245521,0.6,0.6,3,4,0,0,1,0,0,0,0,0,1,0,184,2.043223672,0.093005864,2.194799774,0.959682969,0.060123932,0.075199782,1.548002662,0.102329213,1.72854488,0.077070754,0.149894339,0.137648366,0.440089586,0.232336225,0.35483871,0.369984591,0.372038104,0.627961896,-0.0005,-0.00006,-0.00192,0.02446,0.00604,-0.00026,-0.00059,0.00052,-0.0008,-0.00671,-0.00568,-0.01199,0,-0.00881,0,-0.0208,-0.01088
32267,PTQ10_321145,PTQ10,L8-BO_321144,L8-BO,PTQ10-L8-BO,32267_B-3,xylene,1,24,2000,73.88059723,2.04354,0.09308,2.19697,0.9371,0.05157,0.07585,1.54583,0.10225,1.72823,0.08361,0.15571,0.14932,0.44009,0.24135,0.35484,0.39067,0.38221,0.61779,0.786,0.6,0.25,65.25596586,21.5184977,12.63356249,0.899691594,1.542121468,1,33.18413725,33.18413725,0.899691594,0,-1.1861,-267.01,0,21.5184977,2.085791594,332.2659659,12.63356249,0,-1.318340649,-4.091733169,0,12.04.2024 17:05,B-3,1.33E-05,1.4,0.6,5.45,5.34,3.77,3.64,1.57,1.984,1.454557964,3.995442036,3.356,1.344557964,0.936596317,0.44486637,PTQ10_321145,L8-BO_321144,xylene,Jonas_DonorAcceptor-NoWDonorWH2-AddInt-NewPTQ10BTP4F12-NoBG-ZnOCorr_PTQ10:L8-BO,Jonas_DonorAcceptor-NoWDonorWH2-AddInt-NewPTQ10BTP4F12-NoBG-ZnOCorr,0.014410822,12.04.2024 11:28,32267_258335_OD_x3y2,x3y2,0.003048003,1.4,0.6,3,4,0,0,1,0,0,0,0,0,1,0,184,2.043026988,0.092950314,2.194694156,0.969357467,0.059590872,0.075190761,1.546995825,0.102463557,1.728146729,0.077678512,0.150819133,0.138733822,0.440089586,0.233769657,0.35483871,0.372503479,0.372436313,0.627563687,-0.00051,-0.00013,-0.00228,0.03225,0.00803,-0.00066,0.00116,0.00021,-0.00009,-0.00593,-0.00489,-0.01059,0,-0.00758,0,-0.01817,-0.00978
32267,PTQ10_321145,PTQ10,L8-BO_321144,L8-BO,PTQ10-L8-BO,32267_A-1,xylene,1,24,2000,73.73648386,2.04385,0.09309,2.19679,0.93366,0.05449,0.07589,1.54859,0.10172,1.7297,0.08351,0.1553,0.14915,0.44009,0.24071,0.35484,0.38986,0.38257,0.61743,0.786,0.6,0.25,64.13488549,21.66075326,12.53650633,0.902419862,1.542484152,1,33.41136862,33.41136862,0.902419862,18.3214,0.8638,53.31,8.4368,3.33935326,0.038619862,10.82488549,4.09970633,0.845833927,0.957204109,0.831216889,0.672978562,12.04.2024 17:05,A-1,8.26E-05,0.6,1.4,5.45,5.34,3.77,3.64,1.57,1.984,1.454557964,3.995442036,3.356,1.344557964,0.939436497,0.442138102,PTQ10_321145,L8-BO_321144,xylene,Jonas_DonorAcceptor-NoWDonorWH2-AddInt-NewPTQ10BTP4F12-NoBG-ZnOCorr_PTQ10:L8-BO,Jonas_DonorAcceptor-NoWDonorWH2-AddInt-NewPTQ10BTP4F12-NoBG-ZnOCorr,0.014428848,12.04.2024 11:28,32267_258335_OD_x1y1,x1y1,0.003287153,0.6,1.4,3,4,0,0,1,0,0,0,0,0,1,0,184,2.043366461,0.093014961,2.194935067,0.95795166,0.060869261,0.07561141,1.547892045,0.102260754,1.728803886,0.076775038,0.149720013,0.137120218,0.440089586,0.23206602,0.35483871,0.369186238,0.371412051,0.628587949,-0.00048,-0.00008,-0.00186,0.02429,0.00638,-0.00028,-0.0007,0.00054,-0.0009,-0.00673,-0.00558,-0.01203,0,-0.00865,0,-0.02067,-0.01115
32267,PTQ10_321145,PTQ10,L8-BO_321144,L8-BO,PTQ10-L8-BO,32267_A-2,xylene,1,24,2000,73.33480199,2.04342,0.09306,2.1965,0.93129,0.05367,0.07552,1.54775,0.10201,1.729,0.08297,0.15423,0.14819,0.44009,0.23905,0.35484,0.38725,0.38268,0.61732,0.786,0.6,0.25,63.98571842,21.44387365,12.36387122,0.901090027,1.549072884,1,33.2181232,33.2181232,0.901090027,18.099,0.8501,51.28,7.8892,3.34487365,0.050990027,12.70571842,4.47467122,0.844017284,0.943412949,0.801428839,0.638084938,12.04.2024 17:05,A-2,0.000237839,1,1.4,5.45,5.34,3.77,3.64,1.57,1.984,1.454557964,3.995442036,3.356,1.344557964,0.938052113,0.443467937,PTQ10_321145,L8-BO_321144,xylene,Jonas_DonorAcceptor-NoWDonorWH2-AddInt-NewPTQ10BTP4F12-NoBG-ZnOCorr_PTQ10:L8-BO,Jonas_DonorAcceptor-NoWDonorWH2-AddInt-NewPTQ10BTP4F12-NoBG-ZnOCorr,0.014065382,12.04.2024 11:28,32267_258335_OD_x2y1,x2y1,0.003174823,1,1.4,3,4,0,0,1,0,0,0,0,0,1,0,184,2.04314341,0.092970626,2.194797694,0.96238935,0.060531764,0.075340081,1.547485105,0.102437661,1.728394629,0.077116458,0.150048665,0.137729995,0.440089586,0.232575431,0.35483871,0.370305426,0.371934625,0.628065375,-0.00028,-0.00009,-0.00171,0.0311,0.00686,-0.00018,-0.00026,0.00042,-0.0006,-0.00586,-0.00418,-0.01046,0,-0.00648,0,-0.01694,-0.01075
32619,D18CL_323001,D18CL,PY-IT_321127,PY-IT,D18CL-PY-IT,32619_B-1,CF,0,14,2000,128.6467813,2.1258,0.1239,2.29671,0.85752,0.01211,0.05696,1.54426,0.0723,1.70227,0.19151,0.23905,0.37345,0.48718,0.31555,0.24242,0.68899,0.54202,0.45798,0.95,0.32,0.39,53.22365021,18.116869,9.393445706,0.974175334,1.120117362,1,20.29301951,20.29301951,0.974175334,12.7842,0.9155,39.18,4.5853,5.332669,0.058675334,14.04365021,4.808145706,0.705651733,0.939769226,0.736138913,0.488138234,19.04.2024 22:56,B-1,8.51E-07,0.6,0.6,5.48,5.34,3.64,3.31,1.7,2.032786885,1.454557964,4.025442036,3.307213115,1.314557964,1.049430058,0.34038263,D18CL_323001,PY-IT_321127,CF,Jonas_DonorAcceptor-NoWDonorWH2-AddInt-NewPTQ10BTP4F12-NoBG-ZnOCorr_D18CL:PY-IT,Jonas_DonorAcceptor-NoWDonorWH2-AddInt-NewPTQ10BTP4F12-NoBG-ZnOCorr,0.215451837,17.04.2024 10:45,32619_261023_OD_x1y2,x1y2,0.009964182,0.6,0.6,5,5,0,0,0,0,1,0,0,0,0,1,185,2.123700264,0.122878694,2.293603426,0.902957974,0.002193957,0.057133079,1.544049744,0.0724929,1.70265344,0.200608961,0.252070784,0.391187473,0.487179487,0.332733435,0.242424242,0.723920908,0.540373222,0.459626778,-0.0021,-0.00102,-0.00311,0.04543,-0.00992,0.00017,-0.00021,0.00019,0.00038,0.0091,0.01302,0.01774,0,0.01719,0,0.03493,-0.00165
32619,D18CL_323001,D18CL,PY-IT_321127,PY-IT,D18CL-PY-IT,32619_B-2,CF,0,14,2000,133.7944465,2.12492,0.12366,2.29667,0.85788,0.00626,0.05678,1.54423,0.07229,1.70232,0.20102,0.24872,0.39199,0.48718,0.32831,0.24242,0.72029,0.5442,0.4558,0.95,0.32,0.39,52.58983982,18.09337526,9.265212605,0.973719686,1.103936786,1,19.97394253,19.97394253,0.973719686,12.471,0.9145,38.69,4.4129,5.62237526,0.059219686,13.89983982,4.852312605,0.689257799,0.939181998,0.735693437,0.476286966,19.04.2024 22:56,B-2,4.52E-07,1,0.6,5.48,5.34,3.64,3.31,1.7,2.032786885,1.454557964,4.025442036,3.307213115,1.314557964,1.048939211,0.340838278,D18CL_323001,PY-IT_321127,CF,Jonas_DonorAcceptor-NoWDonorWH2-AddInt-NewPTQ10BTP4F12-NoBG-ZnOCorr_D18CL:PY-IT,Jonas_DonorAcceptor-NoWDonorWH2-AddInt-NewPTQ10BTP4F12-NoBG-ZnOCorr,0.249145901,17.04.2024 10:45,32619_261023_OD_x2y2,x2y2,0.010470857,1,0.6,5,5,0,0,0,0,1,0,0,0,0,1,185,2.124250977,0.123325945,2.294760247,0.887625152,0.005634364,0.057193052,1.543987499,0.072498245,1.702552855,0.19423239,0.243501903,0.37875316,0.487179487,0.321422512,0.242424242,0.700175672,0.540960091,0.459039909,-0.00067,-0.00033,-0.00191,0.02974,-0.00063,0.00042,-0.00025,0.00021,0.00023,-0.00679,-0.00522,-0.01323,0,-0.00688,0,-0.02012,-0.00324
32619,D18CL_323001,D18CL,PY-IT_321127,PY-IT,D18CL-PY-IT,32619_A-1,CF,0,14,2000,135.452203,2.12493,0.12319,2.29602,0.87248,0.00512,0.05671,1.54451,0.07226,1.7023,0.20354,0.25152,0.39691,0.48718,0.33201,0.24242,0.72892,0.54452,0.45548,0.95,0.32,0.39,51.92521422,17.98761838,9.10335012,0.97465134,1.099070742,1,19.76966508,19.76966508,0.97465134,12.1306,0.9165,37.51,4.1703,5.85701838,0.05815134,14.41521422,4.93305012,0.674386111,0.940336264,0.722385079,0.458106076,19.04.2024 22:56,A-1,4.42E-07,0.6,1.4,5.48,5.34,3.64,3.31,1.7,2.032786885,1.454557964,4.025442036,3.307213115,1.314557964,1.049942835,0.339906624,D18CL_323001,PY-IT_321127,CF,Jonas_DonorAcceptor-NoWDonorWH2-AddInt-NewPTQ10BTP4F12-NoBG-ZnOCorr_D18CL:PY-IT,Jonas_DonorAcceptor-NoWDonorWH2-AddInt-NewPTQ10BTP4F12-NoBG-ZnOCorr,0.248276102,17.04.2024 10:45,32619_261023_OD_x1y1,x1y1,0.010353554,0.6,1.4,5,5,0,0,0,0,1,0,0,0,0,1,185,2.123972388,0.123063171,2.293977816,0.898257536,0.002579656,0.057150862,1.544179511,0.072502825,1.702711682,0.199710293,0.251889269,0.389435072,0.487179487,0.332493835,0.242424242,0.721928907,0.539436872,0.460563128,-0.00095,-0.00013,-0.00205,0.02578,-0.00254,0.00044,-0.00033,0.00024,0.00041,-0.00383,0.00037,-0.00747,0,0.00049,0,-0.00699,-0.00508
32619,D18CL_323001,D18CL,PY-IT_321127,PY-IT,D18CL-PY-IT,32619_A-2,CF,0,14,2000,138.4140611,2.12484,0.12343,2.2961,0.87535,0.0027,0.05673,1.54452,0.07229,1.70247,0.20754,0.25807,0.40469,0.48718,0.34065,0.24242,0.74535,0.54296,0.45704,0.95,0.32,0.39,50.69552728,17.96848775,8.864119853,0.973093221,1.090524665,1,19.59507908,19.59507908,0.973093221,11.7104,0.9082,36.77,3.9111,6.25808775,0.064893221,13.92552728,4.953019853,0.651718729,0.933312431,0.725310535,0.44122824,19.04.2024 22:56,A-2,5.28E-07,1,1.4,5.48,5.34,3.64,3.31,1.7,2.032786885,1.454557964,4.025442036,3.307213115,1.314557964,1.048264352,0.341464743,D18CL_323001,PY-IT_321127,CF,Jonas_DonorAcceptor-NoWDonorWH2-AddInt-NewPTQ10BTP4F12-NoBG-ZnOCorr_D18CL:PY-IT,Jonas_DonorAcceptor-NoWDonorWH2-AddInt-NewPTQ10BTP4F12-NoBG-ZnOCorr,0.264153007,17.04.2024 10:45,32619_261023_OD_x2y1,x2y1,0.01066589,1,1.4,5,5,0,0,0,0,1,0,0,0,0,1,185,2.124028352,0.123081716,2.29416934,0.897620044,0.002811478,0.057145753,1.544129154,0.072514464,1.702599657,0.19882367,0.250766502,0.387706156,0.487179487,0.331011783,0.242424242,0.718717939,0.539441343,0.460558657,-0.00081,-0.00035,-0.00193,0.02227,0.00012,0.00042,-0.00039,0.00023,0.00013,-0.00871,-0.0073,-0.01699,0,-0.00964,0,-0.02663,-0.00352
32620,D18CL_323001,D18CL,PY-IT_321127,PY-IT,D18CL-PY-IT,32620_A-1,CF,0,12,2000,121.6386713,2.12538,0.12376,2.29508,0.88503,0.01828,0.05785,1.54386,0.07319,1.70304,0.17128,0.23117,0.33399,0.48718,0.30515,0.24242,0.63914,0.52256,0.47744,0.95,0.32,0.39,55.40090861,18.15475729,9.751601781,0.969546456,1.144291636,1,20.77433692,20.77433692,0.969546456,12.9691,0.9173,39.93,4.7503,5.18565729,0.052246456,15.47090861,5.001301781,0.714363723,0.946112478,0.720746302,0.487130228,19.04.2024 22:58,A-1,1.51E-06,0.6,1.4,5.48,5.34,3.64,3.31,1.7,2.032786885,1.454557964,4.025442036,3.307213115,1.314557964,1.044443601,0.345011508,D18CL_323001,PY-IT_321127,CF,Jonas_DonorAcceptor-NoWDonorWH2-AddInt-NewPTQ10BTP4F12-NoBG-ZnOCorr_D18CL:PY-IT,Jonas_DonorAcceptor-NoWDonorWH2-AddInt-NewPTQ10BTP4F12-NoBG-ZnOCorr,0.187933897,17.04.2024 10:50,32620_261040_OD_x1y1,x1y1,0.010038299,0.6,1.4,5,5,0,0,0,0,1,0,0,0,0,1,186,2.124430111,0.122832051,2.292244806,0.934280424,0.016212632,0.058262322,1.543879356,0.073216792,1.703490918,0.165514804,0.228115523,0.322753868,0.487179487,0.30111249,0.242424242,0.623866359,0.517344562,0.482655438,-0.00095,-0.00092,-0.00284,0.04925,-0.00207,0.00042,0.00002,0.00003,0.00045,-0.00576,-0.00306,-0.01123,0,-0.00404,0,-0.01527,-0.00522
32620,D18CL_323001,D18CL,PY-IT_321127,PY-IT,D18CL-PY-IT,32620_B-2,CF,0,12,2000,117.5813677,2.12384,0.12387,2.28748,0.93768,0.02142,0.05896,1.54303,0.07392,1.70424,0.15826,0.22617,0.3086,0.48718,0.29854,0.24242,0.60715,0.50829,0.49171,0.95,0.32,0.39,54.80455855,18.01837888,9.564860493,0.968603963,1.158656467,1,20.87711121,20.87711121,0.968603963,13.3287,0.9153,41.07,5.0103,4.68967888,0.053303963,13.73455855,4.554560493,0.739728035,0.944968258,0.749390217,0.523823636,19.04.2024 22:58,B-2,6.10E-07,1,0.6,5.48,5.34,3.64,3.31,1.7,2.032786885,1.454557964,4.025442036,3.307213115,1.314557964,1.0434283,0.345954001,D18CL_323001,PY-IT_321127,CF,Jonas_DonorAcceptor-NoWDonorWH2-AddInt-NewPTQ10BTP4F12-NoBG-ZnOCorr_D18CL:PY-IT,Jonas_DonorAcceptor-NoWDonorWH2-AddInt-NewPTQ10BTP4F12-NoBG-ZnOCorr,0.182180306,17.04.2024 10:50,32620_261040_OD_x2y2,x2y2,0.01111745,1,0.6,5,5,0,0,0,0,1,0,0,0,0,1,186,2.123925492,0.122544785,2.291148371,0.941281626,0.01859596,0.058739997,1.543312535,0.073828131,1.703395771,0.160839375,0.224250206,0.313636782,0.487179487,0.296010272,0.242424242,0.609647054,0.514371769,0.485628231,0.00009,-0.00133,0.00367,0.0036,-0.00282,-0.00022,0.00028,-0.00009,-0.00085,0.00258,-0.00192,0.00503,0,-0.00253,0,0.0025,0.00608
32620,D18CL_323001,D18CL,PY-IT_321127,PY-IT,D18CL-PY-IT,32620_B-1,CF,0,12,2000,110.7790405,2.12359,0.12537,2.29551,0.77422,0.02412,0.05937,1.54194,0.07402,1.70379,0.15154,0.21395,0.2955,0.48718,0.28241,0.24242,0.57791,0.51132,0.48868,0.95,0.32,0.39,55.39998058,17.60625455,9.452898699,0.969144231,1.188712176,1,20.92876916,20.92876916,0.969144231,13.1117,0.9173,42.57,5.1198,4.49455455,0.051844231,12.82998058,4.333098699,0.744718302,0.946505144,0.768411822,0.541611643,19.04.2024 22:58,B-1,5.15E-07,0.6,0.6,5.48,5.34,3.64,3.31,1.7,2.032786885,1.454557964,4.025442036,3.307213115,1.314557964,1.044010304,0.345413733,D18CL_323001,PY-IT_321127,CF,Jonas_DonorAcceptor-NoWDonorWH2-AddInt-NewPTQ10BTP4F12-NoBG-ZnOCorr_D18CL:PY-IT,Jonas_DonorAcceptor-NoWDonorWH2-AddInt-NewPTQ10BTP4F12-NoBG-ZnOCorr,0.172621568,17.04.2024 10:50,32620_261040_OD_x1y2,x1y2,0.011232776,0.6,0.6,5,5,0,0,0,0,1,0,0,0,0,1,186,2.124321687,0.122944094,2.291277736,0.932563251,0.015864932,0.058568333,1.543837272,0.073383283,1.703789354,0.167380065,0.231270838,0.326391126,0.487179487,0.305277507,0.242424242,0.631668632,0.516712575,0.483287425,0.00073,-0.00243,-0.00423,0.15835,-0.00825,-0.0008,0.0019,-0.00064,0,0.01584,0.01732,0.03089,0,0.02287,0,0.05376,0.00539
32620,D18CL_323001,D18CL,PY-IT_321127,PY-IT,D18CL-PY-IT,32620_A-3,CF,0,12,2000,122.9578033,2.12445,0.12421,2.29536,0.87183,0.01802,0.05792,1.54384,0.07311,1.70343,0.17282,0.23452,0.33699,0.48718,0.30956,0.24242,0.64655,0.52121,0.47879,0.95,0.32,0.39,54.50794071,17.63637447,9.309572362,0.968413077,1.138916473,1,20.0863574,20.0863574,0.968413077,12.6432,0.914,39.49,4.5635,4.99317447,0.054413077,15.01794071,4.746072362,0.716882034,0.943812121,0.724481598,0.490194374,19.04.2024 22:58,A-3,5.64E-07,1.4,1.4,5.48,5.34,3.64,3.31,1.7,2.032786885,1.454557964,4.025442036,3.307213115,1.314557964,1.043222668,0.346144887,D18CL_323001,PY-IT_321127,CF,Jonas_DonorAcceptor-NoWDonorWH2-AddInt-NewPTQ10BTP4F12-NoBG-ZnOCorr_D18CL:PY-IT,Jonas_DonorAcceptor-NoWDonorWH2-AddInt-NewPTQ10BTP4F12-NoBG-ZnOCorr,0.190054692,17.04.2024 10:50,32620_261040_OD_x3y1,x3y1,0.01038123,1.4,1.4,5,5,0,0,0,0,1,0,0,0,0,1,186,2.120259088,0.121840256,2.284682901,0.95,0.019575795,0.060854488,1.542332705,0.075274086,1.705385872,0.154015298,0.228123679,0.300329832,0.487179487,0.301123256,0.242424242,0.601453088,0.49934041,0.50065959,-0.00419,-0.00236,-0.01067,0.07817,0.00156,0.00294,-0.0015,0.00217,0.00196,-0.0188,-0.00639,-0.03666,0,-0.00844,0,-0.0451,-0.02187
32621,D18CL_323001,D18CL,PY-IT_321127,PY-IT,D18CL-PY-IT,32621_B-1,CF,0,10,2000,97.41177682,2.1247,0.12577,2.29231,0.83553,0.03898,0.061,1.53953,0.07629,1.70173,0.12491,0.1895,0.24357,0.48718,0.25014,0.24242,0.49371,0.49335,0.50665,0.95,0.32,0.39,58.23190818,19.73212189,11.162062,0.971425768,1.26342513,1,24.93005867,24.93005867,0.971425768,14.0849,0.9204,45.55,5.9052,5.64722189,0.051025768,12.68190818,5.256862,0.713805645,0.947473323,0.782217197,0.529042035,19.04.2024 23:01,B-1,6.36E-06,0.6,0.6,5.48,5.34,3.64,3.31,1.7,2.032786885,1.454557964,4.025442036,3.307213115,1.314557964,1.046468089,0.343132196,D18CL_323001,PY-IT_321127,CF,Jonas_DonorAcceptor-NoWDonorWH2-AddInt-NewPTQ10BTP4F12-NoBG-ZnOCorr_D18CL:PY-IT,Jonas_DonorAcceptor-NoWDonorWH2-AddInt-NewPTQ10BTP4F12-NoBG-ZnOCorr,0.077555381,17.04.2024 10:56,32621_261063_OD_x1y2,x1y2,0.015423573,0.6,0.6,5,5,0,0,0,0,1,0,0,0,0,1,187,2.126767923,0.125196743,2.296849531,0.823739671,0.039310482,0.060675224,1.539565962,0.075519425,1.70127579,0.124657224,0.186254723,0.243081588,0.487179487,0.245856234,0.242424242,0.488937822,0.497162577,0.502837423,0.00207,-0.00058,0.00454,-0.01179,0.00033,-0.00033,0.00003,-0.00077,-0.00045,-0.00025,-0.00324,-0.00049,0,-0.00428,0,-0.00477,0.00382
32621,D18CL_323001,D18CL,PY-IT_321127,PY-IT,D18CL-PY-IT,32621_A-3,CF,0,10,2000,100.9536287,2.12657,0.12502,2.29591,0.85174,0.03828,0.06048,1.54041,0.07579,1.70175,0.13189,0.19505,0.25718,0.48718,0.25747,0.24242,0.51465,0.49972,0.50028,0.95,0.32,0.39,58.62544488,19.55287278,11.14548561,0.972304441,1.242478811,1,24.29403012,24.29403012,0.972304441,13.5429,0.9177,43.34,5.3858,6.00997278,0.054604441,15.28544488,5.75968561,0.692629679,0.943840181,0.739269443,0.483227038,19.04.2024 23:01,A-3,1.78E-06,1.4,1.4,5.48,5.34,3.64,3.31,1.7,2.032786885,1.454557964,4.025442036,3.307213115,1.314557964,1.047414639,0.342253523,D18CL_323001,PY-IT_321127,CF,Jonas_DonorAcceptor-NoWDonorWH2-AddInt-NewPTQ10BTP4F12-NoBG-ZnOCorr_D18CL:PY-IT,Jonas_DonorAcceptor-NoWDonorWH2-AddInt-NewPTQ10BTP4F12-NoBG-ZnOCorr,0.080232591,17.04.2024 10:56,32621_261063_OD_x3y1,x3y1,0.01590172,1.4,1.4,5,5,0,0,0,0,1,0,0,0,0,1,187,2.123997149,0.124505661,2.289963817,0.906486593,0.030325317,0.060432164,1.540899781,0.075087361,1.702712866,0.13037525,0.198614198,0.254231737,0.487179487,0.262170742,0.242424242,0.516402479,0.492313162,0.507686838,-0.00258,-0.00051,-0.00594,0.05475,-0.00795,-0.00005,0.00049,-0.00071,0.00096,-0.00151,0.00356,-0.00295,0,0.0047,0,0.00175,-0.0074
32621,D18CL_323001,D18CL,PY-IT_321127,PY-IT,D18CL-PY-IT,32621_B-2,CF,0,10,2000,108.525818,2.12666,0.12466,2.29716,0.85606,0.03153,0.05935,1.54218,0.07464,1.70234,0.14893,0.20632,0.29042,0.48718,0.27234,0.24242,0.56276,0.51607,0.48393,0.95,0.32,0.39,57.70718532,19.62137753,10.98594004,0.970237014,1.201101492,1,23.56726583,23.56726583,0.970237014,13.7886,0.9169,43.9,5.5507,5.83277753,0.053337014,13.80718532,5.43524004,0.702733535,0.94502682,0.760737155,0.505254897,19.04.2024 23:01,B-2,2.95E-06,1,0.6,5.48,5.34,3.64,3.31,1.7,2.032786885,1.454557964,4.025442036,3.307213115,1.314557964,1.045187504,0.34432095,D18CL_323001,PY-IT_321127,CF,Jonas_DonorAcceptor-NoWDonorWH2-AddInt-NewPTQ10BTP4F12-NoBG-ZnOCorr_D18CL:PY-IT,Jonas_DonorAcceptor-NoWDonorWH2-AddInt-NewPTQ10BTP4F12-NoBG-ZnOCorr,0.112291656,17.04.2024 10:56,32621_261063_OD_x2y2,x2y2,0.010199862,1,0.6,5,5,0,0,0,0,1,0,0,0,0,1,187,2.126834672,0.125450813,2.296773151,0.832800007,0.039795108,0.060768727,1.539485828,0.075674338,1.701182466,0.12399028,0.185666868,0.241781047,0.487179487,0.245080266,0.242424242,0.486861313,0.496609387,0.503390613,0.00018,0.00079,-0.00038,-0.02326,0.00827,0.00142,-0.0027,0.00104,-0.00115,-0.02494,-0.02065,-0.04864,0,-0.02726,0,-0.07589,-0.01946
32621,D18CL_323001,D18CL,PY-IT_321127,PY-IT,D18CL-PY-IT,32621_A-2,CF,0,10,2000,104.6448997,2.12658,0.12491,2.29662,0.84993,0.03612,0.05999,1.54119,0.07519,1.70215,0.13932,0.2012,0.27167,0.48718,0.26559,0.24242,0.53726,0.50566,0.49434,0.95,0.32,0.39,57.52831029,19.3537507,10.80728228,0.970665814,1.221578309,1,23.64212204,23.64212204,0.970665814,13.4325,0.9153,42.45,5.2198,5.9212507,0.055365814,15.07831029,5.58748228,0.694051515,0.942960993,0.737897564,0.482989142,19.04.2024 23:01,A-2,2.24E-06,1,1.4,5.48,5.34,3.64,3.31,1.7,2.032786885,1.454557964,4.025442036,3.307213115,1.314557964,1.045649429,0.34389215,D18CL_323001,PY-IT_321127,CF,Jonas_DonorAcceptor-NoWDonorWH2-AddInt-NewPTQ10BTP4F12-NoBG-ZnOCorr_D18CL:PY-IT,Jonas_DonorAcceptor-NoWDonorWH2-AddInt-NewPTQ10BTP4F12-NoBG-ZnOCorr,0.095000341,17.04.2024 10:56,32621_261063_OD_x2y1,x2y1,0.016655135,1,1.4,5,5,0,0,0,0,1,0,0,0,0,1,187,2.123822978,0.125511608,2.288737598,0.928243297,0.027649497,0.060221168,1.541193968,0.075155312,1.702752166,0.131861142,0.200302122,0.257129226,0.487179487,0.2643988,0.242424242,0.521528027,0.493023523,0.506976477,-0.00275,0.00061,-0.00788,0.07831,-0.00847,0.00023,0,-0.00004,0.0006,-0.00746,-0.0009,-0.01454,0,-0.00119,0,-0.01573,-0.01264
32622,D18CL_323001,D18CL,PY-IT_321127,PY-IT,D18CL-PY-IT,32622_B-1,CF,0,10,1000,140.4787415,2.12348,0.1237,2.2936,0.89295,0.00279,0.05734,1.54423,0.07274,1.70339,0.19988,0.27109,0.38976,0.48718,0.35784,0.24242,0.7476,0.52135,0.47865,0.95,0.32,0.39,52.72618123,18.42036833,9.344593498,0.962134496,1.083747543,1,19.96302891,19.96302891,0.962134496,13.1057,0.9177,40.33,4.8511,5.31466833,0.044434496,12.39618123,4.493493498,0.711478716,0.953816752,0.764895144,0.519134407,19.04.2024 23:04,B-1,4.53E-07,0.6,0.6,5.48,5.34,3.64,3.31,1.7,2.032786885,1.454557964,4.025442036,3.307213115,1.314557964,1.036459069,0.352423468,D18CL_323001,PY-IT_321127,CF,Jonas_DonorAcceptor-NoWDonorWH2-AddInt-NewPTQ10BTP4F12-NoBG-ZnOCorr_D18CL:PY-IT,Jonas_DonorAcceptor-NoWDonorWH2-AddInt-NewPTQ10BTP4F12-NoBG-ZnOCorr,0.275184674,17.04.2024 11:02,32622_261073_OD_x1y2,x1y2,0.0105119,0.6,0.6,5,5,0,0,0,0,1,0,0,0,0,1,188,2.123066916,0.123413372,2.292909534,0.91127211,0.00056374,0.057400069,1.543975809,0.072802379,1.703335284,0.194132855,0.26452927,0.378559068,0.487179487,0.349178637,0.242424242,0.727737705,0.520186141,0.479813859,-0.00041,-0.00028,-0.00069,0.01832,-0.00223,0.00006,-0.00025,0.00007,-0.00006,-0.00574,-0.00656,-0.0112,0,-0.00866,0,-0.01986,-0.00116
32622,D18CL_323001,D18CL,PY-IT_321127,PY-IT,D18CL-PY-IT,32622_A-2,CF,0,10,1000,145.0842099,2.12304,0.12322,2.29261,0.91024,0,0.05705,1.54418,0.07278,1.70272,0.20758,0.27899,0.40478,0.48718,0.36827,0.24242,0.77305,0.52362,0.47638,0.95,0.32,0.39,51.90291306,18.12762165,9.075622257,0.964592431,1.072125935,1,19.43509331,19.43509331,0.964592431,12.603,0.9193,39.92,4.6253,5.52462165,0.045292431,11.98291306,4.450322257,0.69523737,0.953045007,0.769128314,0.509639986,19.04.2024 23:04,A-2,7.50E-07,1,1.4,5.48,5.34,3.64,3.31,1.7,2.032786885,1.454557964,4.025442036,3.307213115,1.314557964,1.039106879,0.349965533,D18CL_323001,PY-IT_321127,CF,Jonas_DonorAcceptor-NoWDonorWH2-AddInt-NewPTQ10BTP4F12-NoBG-ZnOCorr_D18CL:PY-IT,Jonas_DonorAcceptor-NoWDonorWH2-AddInt-NewPTQ10BTP4F12-NoBG-ZnOCorr,0.287657855,17.04.2024 11:02,32622_261073_OD_x2y1,x2y1,0.010654281,1,1.4,5,5,0,0,0,0,1,0,0,0,0,1,188,2.122869914,0.123523775,2.293289004,0.896427418,0.004529304,0.058118092,1.543735756,0.073201157,1.703795323,0.190155512,0.262073728,0.370803249,0.487179487,0.345937321,0.242424242,0.71674057,0.517330809,0.482669191,-0.00017,0.0003,0.00068,-0.01382,0.00453,0.00107,-0.00044,0.00042,0.00108,-0.01743,-0.01692,-0.03398,0,-0.02233,0,-0.05631,-0.00629
32622,D18CL_323001,D18CL,PY-IT_321127,PY-IT,D18CL-PY-IT,32622_B-2,CF,0,10,1000,125.3403309,2.12323,0.12429,2.28871,0.92658,0.01205,0.05819,1.54338,0.07333,1.70311,0.17106,0.2412,0.33356,0.48718,0.31838,0.24242,0.65195,0.51164,0.48836,0.95,0.32,0.39,52.08047911,18.06724846,9.065951462,0.963488204,1.130041893,1,20.41674766,20.41674766,0.963488204,12.8934,0.9159,40.49,4.7818,5.17384846,0.047588204,11.59047911,4.284151462,0.713633846,0.950608421,0.777450605,0.527446018,19.04.2024 23:04,B-2,6.04E-07,1,0.6,5.48,5.34,3.64,3.31,1.7,2.032786885,1.454557964,4.025442036,3.307213115,1.314557964,1.037917351,0.35106976,D18CL_323001,PY-IT_321127,CF,Jonas_DonorAcceptor-NoWDonorWH2-AddInt-NewPTQ10BTP4F12-NoBG-ZnOCorr_D18CL:PY-IT,Jonas_DonorAcceptor-NoWDonorWH2-AddInt-NewPTQ10BTP4F12-NoBG-ZnOCorr,0.223313864,17.04.2024 11:02,32622_261073_OD_x2y2,x2y2,0.010550575,1,0.6,5,5,0,0,0,0,1,0,0,0,0,1,188,2.122695378,0.123090305,2.291432783,0.92989007,0.00028187,0.057628497,1.543934599,0.072988774,1.703382961,0.194914539,0.268123422,0.38008335,0.487179487,0.353922917,0.242424242,0.734006267,0.51784034,0.48215966,-0.00054,-0.0012,0.00272,0.00331,-0.01177,-0.00056,0.00055,-0.00034,0.00028,0.02386,0.02692,0.04652,0,0.03554,0,0.08206,0.0062
32622,D18CL_323001,D18CL,PY-IT_321127,PY-IT,D18CL-PY-IT,32622_A-3,CF,0,10,1000,161.1640051,2.12237,0.12279,2.29201,0.92229,0,0.05754,1.54394,0.07313,1.70327,0.22888,0.31471,0.44632,0.48718,0.41541,0.24242,0.86174,0.51793,0.48207,0.95,0.32,0.39,49.37806358,17.82461849,8.451516903,0.960241268,1.035397744,1,18.45556978,18.45556978,0.960241268,12.2471,0.8733,36.22,3.8733,5.57751849,0.086941268,13.15806358,4.578216903,0.68708904,0.909458934,0.733524107,0.458296427,19.04.2024 23:04,A-3,9.74E-06,1.4,1.4,5.48,5.34,3.64,3.31,1.7,2.032786885,1.454557964,4.025442036,3.307213115,1.314557964,1.03441959,0.354316696,D18CL_323001,PY-IT_321127,CF,Jonas_DonorAcceptor-NoWDonorWH2-AddInt-NewPTQ10BTP4F12-NoBG-ZnOCorr_D18CL:PY-IT,Jonas_DonorAcceptor-NoWDonorWH2-AddInt-NewPTQ10BTP4F12-NoBG-ZnOCorr,0.302823991,17.04.2024 11:02,32622_261073_OD_x3y1,x3y1,0.011182351,1.4,1.4,5,5,0,0,0,0,1,0,0,0,0,1,188,2.123178376,0.12406596,2.296041093,0.868193702,0.009058609,0.05848219,1.543725459,0.073326359,1.703964567,0.179795038,0.248100025,0.350600324,0.487179487,0.327492032,0.242424242,0.678092356,0.517039192,0.482960808,0.0008,0.00128,0.00403,-0.0541,0.00906,0.00094,-0.00021,0.0002,0.00069,-0.04909,-0.06661,-0.09572,0,-0.08792,0,-0.18364,-0.00089
32623,D18CL_323001,D18CL,PY-IT_321127,PY-IT,D18CL-PY-IT,32623_A-2,CF,2,10,1000,130.2565733,2.12588,0.10639,2.29847,0.8317,0.00892,0.05955,1.54064,0.07419,1.7031,0.20876,0.25373,0.3549,0.41176,0.33492,0.24242,0.68982,0.51448,0.48552,0.7,0.32,0.39,53.14799505,18.108748,9.273406624,0.963527229,1.113488876,1,20.16388945,20.16388945,0.963527229,12.1501,0.9091,38.81,4.2871,5.958648,0.054427229,14.33799505,4.986306624,0.670951962,0.943512516,0.7302251,0.462300444,19.04.2024 23:06,A-2,1.03E-06,1,1.4,5.48,5.34,3.64,3.31,1.7,2.032786885,1.454557964,4.025442036,3.307213115,1.314557964,1.03795939,0.351030735,D18CL_323001,PY-IT_321127,CF,Jonas_DonorAcceptor-NoWDonorWH2-AddInt-NewPTQ10BTP4F12-NoBG-ZnOCorr_D18CL:PY-IT,Jonas_DonorAcceptor-NoWDonorWH2-AddInt-NewPTQ10BTP4F12-NoBG-ZnOCorr,0.214769313,17.04.2024 11:07,32623_261090_OD_x2y1,x2y1,0.009439031,1,1.4,5,5,0,0,0,0,1,0,0,0,0,1,189,2.125979405,0.106814658,2.297550756,0.865445065,5.81E-13,0.059125021,1.540872124,0.074031773,1.702743181,0.24063707,0.293388558,0.409083019,0.411764706,0.387272896,0.242424242,0.796355915,0.513708831,0.486291169,0.0001,0.00042,-0.00092,0.03375,-0.00892,-0.00043,0.00023,-0.00016,-0.00035,0.03187,0.03966,0.05419,0,0.05235,0,0.10654,-0.00077
32623,D18CL_323001,D18CL,PY-IT_321127,PY-IT,D18CL-PY-IT,32623_A-1,CF,2,10,1000,136.2901436,2.12565,0.10642,2.30116,0.80541,0.0109,0.06008,1.54136,0.07449,1.70569,0.22184,0.26542,0.37713,0.41176,0.35036,0.24242,0.72749,0.5184,0.4816,0.7,0.32,0.39,52.48578321,18.08824645,9.141066902,0.96285023,1.092975456,1,19.7700094,19.7700094,0.96285023,0.0621,0.912,14.59,0.0083,18.02614645,0.05085023,37.89578321,9.132766902,0.003433169,0.947187809,0.277980038,0.00090799,19.04.2024 23:06,A-1,1.15E-06,0.6,1.4,5.48,5.34,3.64,3.31,1.7,2.032786885,1.454557964,4.025442036,3.307213115,1.314557964,1.037230093,0.351707734,D18CL_323001,PY-IT_321127,CF,Jonas_DonorAcceptor-NoWDonorWH2-AddInt-NewPTQ10BTP4F12-NoBG-ZnOCorr_D18CL:PY-IT,Jonas_DonorAcceptor-NoWDonorWH2-AddInt-NewPTQ10BTP4F12-NoBG-ZnOCorr,0.222938174,17.04.2024 11:07,32623_261090_OD_x1y1,x1y1,0.010635003,0.6,1.4,5,5,0,0,0,0,1,0,0,0,0,1,189,2.126061431,0.106893524,2.297707311,0.85947079,1.16E-12,0.05894054,1.540700398,0.07397447,1.702282152,0.232192799,0.282599036,0.394727759,0.411764706,0.373030728,0.242424242,0.767758487,0.514130114,0.485869886,0.00041,0.00047,-0.00345,0.05406,-0.0109,-0.00114,-0.00066,-0.00052,-0.00341,0.01035,0.01718,0.0176,0,0.02267,0,0.04027,-0.00427
32623,D18CL_323001,D18CL,PY-IT_321127,PY-IT,D18CL-PY-IT,32623_B-2,CF,2,10,1000,151.802102,2.12792,0.10808,2.29969,0.84576,0,0.05808,1.54102,0.07339,1.70187,0.2516,0.29566,0.42772,0.41176,0.39028,0.24242,0.818,0.52289,0.47711,0.7,0.32,0.39,50.54991213,18.4096227,8.927794639,0.959354019,1.056122674,1,19.44281996,19.44281996,0.959354019,12.8579,0.918,38.95,4.5982,5.5517227,0.041354019,11.59991213,4.329594639,0.698433651,0.956893891,0.770525573,0.515043209,19.04.2024 23:06,B-2,1.17E-06,1,0.6,5.48,5.34,3.64,3.31,1.7,2.032786885,1.454557964,4.025442036,3.307213115,1.314557964,1.033463801,0.355203945,D18CL_323001,PY-IT_321127,CF,Jonas_DonorAcceptor-NoWDonorWH2-AddInt-NewPTQ10BTP4F12-NoBG-ZnOCorr_D18CL:PY-IT,Jonas_DonorAcceptor-NoWDonorWH2-AddInt-NewPTQ10BTP4F12-NoBG-ZnOCorr,0.342357647,17.04.2024 11:07,32623_261090_OD_x2y2,x2y2,0.012726998,1,0.6,5,5,0,0,0,0,1,0,0,0,0,1,189,2.126556228,0.107485341,2.298269938,0.861237726,0.006226228,0.059481695,1.540923619,0.074093527,1.703316937,0.230182535,0.276832086,0.39131031,0.411764706,0.365418354,0.242424242,0.756728664,0.517240274,0.482759726,-0.00137,-0.00059,-0.00142,0.01548,0.00623,0.0014,-0.00009,0.00071,0.00144,-0.02142,-0.01883,-0.03641,0,-0.02486,0,-0.06127,-0.00565
32623,D18CL_323001,D18CL,PY-IT_321127,PY-IT,D18CL-PY-IT,32623_A-3,CF,2,10,1000,123.737833,2.12883,0.10826,2.30218,0.80963,0.01643,0.05903,1.54068,0.07388,1.70207,0.20006,0.23904,0.34009,0.41176,0.31553,0.24242,0.65562,0.51873,0.48127,0.7,0.32,0.39,50.41324796,17.79811837,8.635408373,0.962418829,1.13730021,1,20.24180375,20.24180375,0.962418829,12.1903,0.9123,38.57,4.2898,5.60781837,0.050118829,11.84324796,4.345608373,0.684920717,0.947924098,0.765076673,0.496768632,19.04.2024 23:06,A-3,8.14E-07,1.4,1.4,5.48,5.34,3.64,3.31,1.7,2.032786885,1.454557964,4.025442036,3.307213115,1.314557964,1.036765367,0.352139135,D18CL_323001,PY-IT_321127,CF,Jonas_DonorAcceptor-NoWDonorWH2-AddInt-NewPTQ10BTP4F12-NoBG-ZnOCorr_D18CL:PY-IT,Jonas_DonorAcceptor-NoWDonorWH2-AddInt-NewPTQ10BTP4F12-NoBG-ZnOCorr,0.207640042,17.04.2024 11:07,32623_261090_OD_x3y1,x3y1,0.009720969,1.4,1.4,5,5,0,0,0,0,1,0,0,0,0,1,189,2.125897379,0.106735792,2.297394201,0.87141934,1.04E-23,0.059309502,1.541043849,0.074089077,1.703204209,0.249081341,0.304178079,0.423438279,0.411764706,0.401515064,0.242424242,0.824953344,0.513287549,0.486712451,-0.00293,-0.00153,-0.00479,0.06179,-0.01643,0.00028,0.00036,0.00021,0.00113,0.04903,0.06514,0.08334,0,0.08599,0,0.16933,-0.00545
32624,D18CL_323001,D18CL,PY-IT_321127,PY-IT,D18CL-PY-IT,32624_B-1,CF,0,10,3000,80.44165586,2.12096,0.12553,2.28321,0.8193,0.0451,0.06287,1.53362,0.07903,1.69803,0.09539,0.15856,0.186,0.48718,0.2093,0.24242,0.3953,0.47054,0.52946,0.95,0.32,0.39,59.6095736,19.38162394,11.24720149,0.973505248,1.39689677,1,27.07412788,27.07412788,0.973505248,14.1341,0.9238,50.22,6.5573,5.24752394,0.049705248,9.3895736,4.68990149,0.729252618,0.948941982,0.842482121,0.58301614,19.04.2024 23:09,B-1,9.04E-07,0.6,0.6,5.48,5.34,3.64,3.31,1.7,2.032786885,1.454557964,4.025442036,3.307213115,1.314557964,1.048708208,0.341052716,D18CL_323001,PY-IT_321127,CF,Jonas_DonorAcceptor-NoWDonorWH2-AddInt-NewPTQ10BTP4F12-NoBG-ZnOCorr_D18CL:PY-IT,Jonas_DonorAcceptor-NoWDonorWH2-AddInt-NewPTQ10BTP4F12-NoBG-ZnOCorr,0.034241444,17.04.2024 11:13,32624_261125_OD_x1y2,x1y2,0.012122519,0.6,0.6,5,5,0,0,0,0,1,0,0,0,0,1,190,2.122591326,0.127372829,2.285159076,0.793038712,0.048493297,0.063033999,1.532509931,0.07900698,1.696961542,0.0872537,0.150689809,0.170144715,0.487179487,0.198910548,0.242424242,0.369055263,0.461027742,0.538972258,0.00163,0.00184,0.00195,-0.02626,0.00339,0.00016,-0.00111,-0.00003,-0.00107,-0.00813,-0.00787,-0.01586,0,-0.01038,0,-0.02624,-0.00951
32624,D18CL_323001,D18CL,PY-IT_321127,PY-IT,D18CL-PY-IT,32624_A-1,CF,0,10,3000,77.13608955,2.11876,0.12538,2.27938,0.78749,0.04451,0.06308,1.53252,0.07971,1.69729,0.08933,0.15348,0.17418,0.48718,0.20259,0.24242,0.37677,0.46231,0.53769,0.95,0.32,0.39,59.80024401,19.13337698,11.14225318,0.973819436,1.430533803,1,27.37094254,27.37094254,0.973819436,13.3799,0.92,49.32,6.0707,5.75347698,0.053819436,10.48024401,5.07155318,0.699296314,0.94473366,0.824745799,0.544835941,19.04.2024 23:09,A-1,1.06E-06,0.6,1.4,5.48,5.34,3.64,3.31,1.7,2.032786885,1.454557964,4.025442036,3.307213115,1.314557964,1.049046667,0.340738528,D18CL_323001,PY-IT_321127,CF,Jonas_DonorAcceptor-NoWDonorWH2-AddInt-NewPTQ10BTP4F12-NoBG-ZnOCorr_D18CL:PY-IT,Jonas_DonorAcceptor-NoWDonorWH2-AddInt-NewPTQ10BTP4F12-NoBG-ZnOCorr,0.030052779,17.04.2024 11:13,32624_261125_OD_x1y1,x1y1,0.011232593,0.6,1.4,5,5,0,0,0,0,1,0,0,0,0,1,190,2.123441144,0.126335314,2.285875557,0.825626315,0.048848906,0.063027966,1.53348861,0.078734447,1.697595108,0.091463107,0.155335078,0.178353059,0.487179487,0.205042303,0.242424242,0.383395362,0.465193574,0.534806426,0.00468,0.00096,0.0065,0.03814,0.00434,-0.00005,0.00097,-0.00098,0.0003,0.00214,0.00186,0.00417,0,0.00245,0,0.00662,0.00289
32624,D18CL_323001,D18CL,PY-IT_321127,PY-IT,D18CL-PY-IT,32624_A-2,CF,0,10,3000,79.58249596,2.1203,0.12583,2.28206,0.80326,0.04546,0.06306,1.53319,0.07936,1.69782,0.09334,0.15777,0.18202,0.48718,0.20825,0.24242,0.39027,0.4664,0.5336,0.95,0.32,0.39,59.40676636,19.10912818,11.05409687,0.973747777,1.405803499,1,26.86367927,26.86367927,0.973747777,13.1924,0.9167,47.82,5.7837,5.91672818,0.057047777,11.58676636,5.27039687,0.690371632,0.941414216,0.804958811,0.523217778,19.04.2024 23:09,A-2,8.81E-07,1,1.4,5.48,5.34,3.64,3.31,1.7,2.032786885,1.454557964,4.025442036,3.307213115,1.314557964,1.048969472,0.340810187,D18CL_323001,PY-IT_321127,CF,Jonas_DonorAcceptor-NoWDonorWH2-AddInt-NewPTQ10BTP4F12-NoBG-ZnOCorr_D18CL:PY-IT,Jonas_DonorAcceptor-NoWDonorWH2-AddInt-NewPTQ10BTP4F12-NoBG-ZnOCorr,0.031677327,17.04.2024 11:13,32624_261125_OD_x2y1,x2y1,0.011833731,1,1.4,5,5,0,0,0,0,1,0,0,0,0,1,190,2.122835078,0.126356772,2.284845908,0.825212249,0.048486622,0.063058103,1.533138773,0.078771284,1.697198678,0.089634198,0.154140502,0.174786686,0.487179487,0.203465463,0.242424242,0.378252148,0.462047621,0.537952379,0.00254,0.00053,0.00279,0.02196,0.00302,0,-0.00006,-0.00059,-0.00062,-0.00371,-0.00363,-0.00724,0,-0.00479,0,-0.01202,-0.00435
32624,D18CL_323001,D18CL,PY-IT_321127,PY-IT,D18CL-PY-IT,32624_A-3,CF,0,10,3000,77.63540578,2.1195,0.12599,2.2807,0.79075,0.04406,0.06305,1.53275,0.07945,1.69757,0.09048,0.15416,0.17643,0.48718,0.2035,0.24242,0.37993,0.46439,0.53561,0.95,0.32,0.39,59.91544143,18.8910048,11.03315563,0.974778457,1.425092401,1,26.92142739,26.92142739,0.974778457,13.3105,0.8846,42.92,5.0532,5.5805048,0.090178457,16.99544143,5.97995563,0.704594602,0.907488254,0.716342882,0.458001334,19.04.2024 23:09,A-3,8.49E-07,1.4,1.4,5.48,5.34,3.64,3.31,1.7,2.032786885,1.454557964,4.025442036,3.307213115,1.314557964,1.050079772,0.339779507,D18CL_323001,PY-IT_321127,CF,Jonas_DonorAcceptor-NoWDonorWH2-AddInt-NewPTQ10BTP4F12-NoBG-ZnOCorr_D18CL:PY-IT,Jonas_DonorAcceptor-NoWDonorWH2-AddInt-NewPTQ10BTP4F12-NoBG-ZnOCorr,0.031369293,17.04.2024 11:13,32624_261125_OD_x3y1,x3y1,0.01143792,1.4,1.4,5,5,0,0,0,0,1,0,0,0,0,1,190,2.122229012,0.12637823,2.283816258,0.824798183,0.048124338,0.06308824,1.532788937,0.078808121,1.696802248,0.087805288,0.152945926,0.171220312,0.487179487,0.201888622,0.242424242,0.373108934,0.458901668,0.541098332,0.00273,0.00038,0.00312,0.03405,0.00406,0.00004,0.00004,-0.00064,-0.00077,-0.00267,-0.00122,-0.00521,0,-0.00161,0,-0.00682,-0.00548
32625,D18CL_323001,D18CL,PY-IT_321127,PY-IT,D18CL-PY-IT,32625_B-1,CF,2,10,3000,75.92438012,2.12112,0.1103,2.28817,0.68493,0.0473,0.06403,1.52842,0.08055,1.69602,0.10339,0.15184,0.17577,0.41176,0.20043,0.24242,0.3762,0.46723,0.53277,0.7,0.32,0.39,60.08922998,18.94774757,11.0336843,0.969094937,1.445018296,1,27.3798419,27.3798419,0.969094937,14.5771,0.9253,52.28,7.0526,4.37064757,0.043794937,7.80922998,3.9810843,0.76933155,0.954808414,0.87003944,0.639188127,19.04.2024 23:12,B-1,1.61E-06,0.6,0.6,5.48,5.34,3.64,3.31,1.7,2.032786885,1.454557964,4.025442036,3.307213115,1.314557964,1.043957202,0.345463027,D18CL_323001,PY-IT_321127,CF,Jonas_DonorAcceptor-NoWDonorWH2-AddInt-NewPTQ10BTP4F12-NoBG-ZnOCorr_D18CL:PY-IT,Jonas_DonorAcceptor-NoWDonorWH2-AddInt-NewPTQ10BTP4F12-NoBG-ZnOCorr,0.031905184,17.04.2024 11:19,32625_261139_OD_x1y2,x1y2,0.011754561,0.6,0.6,5,5,0,0,0,0,1,0,0,0,0,1,191,2.125254437,0.111561287,2.293231281,0.709448475,0.051559789,0.063579584,1.529029329,0.079710361,1.695258618,0.101604046,0.15028276,0.172726878,0.411764706,0.198373243,0.242424242,0.371100121,0.465445491,0.534554509,0.00414,0.00126,0.00506,0.02452,0.00426,-0.00045,0.00061,-0.00084,-0.00077,-0.00179,-0.00156,-0.00304,0,-0.00206,0,-0.0051,-0.00178
32625,D18CL_323001,D18CL,PY-IT_321127,PY-IT,D18CL-PY-IT,32625_B-2,CF,2,10,3000,78.59049452,2.1238,0.11028,2.29464,0.67443,0.04769,0.06358,1.52923,0.07943,1.69619,0.11,0.156,0.18701,0.41176,0.20592,0.24242,0.39292,0.47594,0.52406,0.7,0.32,0.39,59.47428473,19.02462577,10.96429443,0.969025797,1.416898141,1,26.95595688,26.95595688,0.969025797,14.4145,0.9233,50.66,6.7418,4.61012577,0.045725797,8.81428473,4.22249443,0.757675876,0.952812611,0.851796709,0.614886808,19.04.2024 23:12,B-2,2.10E-06,1,0.6,5.48,5.34,3.64,3.31,1.7,2.032786885,1.454557964,4.025442036,3.307213115,1.314557964,1.043882721,0.345532167,D18CL_323001,PY-IT_321127,CF,Jonas_DonorAcceptor-NoWDonorWH2-AddInt-NewPTQ10BTP4F12-NoBG-ZnOCorr_D18CL:PY-IT,Jonas_DonorAcceptor-NoWDonorWH2-AddInt-NewPTQ10BTP4F12-NoBG-ZnOCorr,0.035699705,17.04.2024 11:19,32625_261139_OD_x2y2,x2y2,0.012532943,1,0.6,5,5,0,0,0,0,1,0,0,0,0,1,191,2.124836213,0.111900047,2.292604311,0.705656538,0.051203296,0.063578339,1.529009233,0.079572479,1.695446398,0.101707981,0.151117193,0.172903567,0.411764706,0.199474695,0.242424242,0.372378262,0.464326238,0.535673762,0.00103,0.00162,-0.00203,0.03123,0.00351,0,-0.00022,0.00014,-0.00075,-0.0083,-0.00488,-0.0141,0,-0.00644,0,-0.02054,-0.01161
