Repository: i-MEET/ML_OrganicSolarCells

File: _Dataset Limited + Opt + PM6-L8BO DIO.csv (part 14 of 15)
BandGapAcceptor,LUMOAcceptrCalc,LUMODonorCalc,Offset,,offset - voc,plan2_Solutions_1_M1,plan2_Solutions_1_M2,plan2_Solutions_1_S1,FitSessionName,Overall_FitSessionName,FOM_UV,date_UV,name_UV,pos_UV,res_UV,xpos_UV,ypos_UV,PseudoFeature_M1,PseudoFeature_M2,HotOneEncoded_plan_Solutions_1_M1_PM6_321136,HotOneEncoded_plan_Solutions_1_M1_PTVT-T_321032,HotOneEncoded_plan_Solutions_1_M1_PTQ10_321145,HotOneEncoded_plan_Solutions_1_M1_PCE10_120058,HotOneEncoded_plan_Solutions_1_M1_D18CL_323001,HotOneEncoded_plan_Solutions_1_M2_BTP-4F-12 (Y12)_321125,HotOneEncoded_plan_Solutions_1_M2_ITIC_120057,HotOneEncoded_plan_Solutions_1_M2_ITIC-4F_120033,HotOneEncoded_plan_Solutions_1_M2_L8-BO_321144,HotOneEncoded_plan_Solutions_1_M2_PY-IT_321127,Paper_PID,featuresDeg_D.1.c_UV,featuresDeg_D.1a.w_UV,featuresDeg_D.1a.c_UV,featuresDeg_D.2.a_UV,featuresDeg_A.0.a_UV,featuresDeg_A.1.w_UV,featuresDeg_A.1.c_UV,featuresDeg_A.1a.w_UV,featuresDeg_A.1a.c_UV,featuresDeg_D_UV,featuresDeg_A_UV,featuresDeg_Dtot_UV,featuresDeg_XamD_UV,featuresDeg_Atot_UV,featuresDeg_XamA_UV,featuresDeg_atot_UV,featuresDeg_XD_UV,featuresDeg_XA_UV,FeaturesChange_D.1a.w_UV,FeaturesChange_D.1a.c_UV,FeaturesChange_D.2.a_UV,FeaturesChange_A.0.a_UV,FeaturesChange_A.1.w_UV,FeaturesChange_A.1.c_UV,FeaturesChange_A.1a.w_UV,FeaturesChange_A.1a.c_UV,FeaturesChange_D_UV,FeaturesChange_A_UV,FeaturesChange_Dtot_UV,FeaturesChange_XamD_UV,FeaturesChange_Atot_UV,FeaturesChange_XamA_UV,FeaturesChange_atot_UV,FeaturesChange_XD_UV,FeaturesChange_XA_UV
32625,D18CL_323001,D18CL,PY-IT_321127,PY-IT,D18CL-PY-IT,32625_A-3,CF,2,10,3000,77.0905565,2.12217,0.11041,2.28955,0.69186,0.04685,0.06403,1.52879,0.08047,1.69602,0.10586,0.15365,0.17996,0.41176,0.20282,0.24242,0.38278,0.47015,0.52985,0.7,0.32,0.39,60.08556278,18.56012202,10.81950314,0.970189024,1.432478776,1,26.58698087,26.58698087,0.970189024,14.0678,0.9085,47.07,6.0157,4.49232202,0.061689024,13.01556278,4.80380314,0.757958379,0.936415459,0.78338286,0.556005199,19.04.2024 23:12,A-3,0.000201849,1.4,1.4,5.48,5.34,3.64,3.31,1.7,2.032786885,1.454557964,4.025442036,3.307213115,1.314557964,1.045135807,0.34436894,D18CL_323001,PY-IT_321127,CF,Jonas_DonorAcceptor-NoWDonorWH2-AddInt-NewPTQ10BTP4F12-NoBG-ZnOCorr_D18CL:PY-IT,Jonas_DonorAcceptor-NoWDonorWH2-AddInt-NewPTQ10BTP4F12-NoBG-ZnOCorr,0.033252649,17.04.2024 11:19,32625_261139_OD_x3y1,x3y1,0.011956418,1.4,1.4,5,5,0,0,0,0,1,0,0,0,0,1,191,2.123352787,0.112133882,2.288453151,0.712370249,0.050499523,0.063910251,1.528417522,0.08000013,1.695607358,0.096719995,0.146917855,0.164423992,0.411764706,0.193931568,0.242424242,0.35835556,0.458829192,0.541170808,0.00118,0.00173,-0.0011,0.02051,0.00365,-0.00012,-0.00037,-0.00047,-0.00042,-0.00914,-0.00673,-0.01554,0,-0.00888,0,-0.02442,-0.01132
32625,D18CL_323001,D18CL,PY-IT_321127,PY-IT,D18CL-PY-IT,32625_A-2,CF,2,10,3000,78.54672975,2.12328,0.11021,2.29088,0.70925,0.0482,0.06395,1.52934,0.08031,1.69602,0.10806,0.15647,0.18371,0.41176,0.20653,0.24242,0.39024,0.47076,0.52924,0.7,0.32,0.39,59.73584799,18.67011707,10.81581277,0.969788626,1.417972416,1,26.47371101,26.47371101,0.969788626,14.1968,0.9233,50.37,6.6022,4.47331707,0.046488626,9.36584799,4.21361277,0.760402302,0.952063135,0.84321227,0.61042107,19.04.2024 23:12,A-2,1.65E-06,1,1.4,5.48,5.34,3.64,3.31,1.7,2.032786885,1.454557964,4.025442036,3.307213115,1.314557964,1.044704478,0.344769338,D18CL_323001,PY-IT_321127,CF,Jonas_DonorAcceptor-NoWDonorWH2-AddInt-NewPTQ10BTP4F12-NoBG-ZnOCorr_D18CL:PY-IT,Jonas_DonorAcceptor-NoWDonorWH2-AddInt-NewPTQ10BTP4F12-NoBG-ZnOCorr,0.0346037,17.04.2024 11:19,32625_261139_OD_x2y1,x2y1,0.012291453,1,1.4,5,5,0,0,0,0,1,0,0,0,0,1,191,2.122162142,0.11120906,2.286428698,0.719527577,0.049332894,0.064233206,1.528522311,0.08014732,1.696383046,0.096773221,0.148253112,0.164514475,0.411764706,0.195694108,0.242424242,0.360208584,0.456730825,0.543269175,-0.00112,0.001,-0.00446,0.01027,0.00113,0.00028,-0.00082,-0.00017,0.00036,-0.01129,-0.00821,-0.0192,0,-0.01084,0,-0.03003,-0.01403
32626,D18CL_323001,D18CL,PY-IT_321127,PY-IT,D18CL-PY-IT,32626_B-1,CF,1,10,2000,90.82827348,2.12699,0.10885,2.29712,0.77237,0.04376,0.06317,1.53339,0.07846,1.69869,0.13067,0.17926,0.22213,0.41176,0.23662,0.24242,0.45876,0.48421,0.51579,0.7,0.32,0.39,59.9779658,19.19187337,11.13931553,0.967719303,1.31123461,1,25.16504859,25.16504859,0.967719303,14.4625,0.9223,48.2,6.4292,4.72937337,0.045419303,11.7779658,4.71011553,0.753574168,0.953065623,0.803628455,0.577162931,19.04.2024 23:14,B-1,9.60E-07,0.6,0.6,5.48,5.34,3.64,3.31,1.7,2.032786885,1.454557964,4.025442036,3.307213115,1.314557964,1.042475301,0.346838661,D18CL_323001,PY-IT_321127,CF,Jonas_DonorAcceptor-NoWDonorWH2-AddInt-NewPTQ10BTP4F12-NoBG-ZnOCorr_D18CL:PY-IT,Jonas_DonorAcceptor-NoWDonorWH2-AddInt-NewPTQ10BTP4F12-NoBG-ZnOCorr,0.053859586,17.04.2024 11:25,32626_261151_OD_x1y2,x1y2,0.014295435,0.6,0.6,5,5,0,0,0,0,1,0,0,0,0,1,192,2.130215088,0.109542801,2.302320482,0.7937113,0.045556107,0.062075503,1.534114553,0.077301456,1.697657013,0.129748988,0.173711173,0.22057328,0.411764706,0.229298749,0.242424242,0.449872029,0.490302277,0.509697723,0.00323,0.00069,0.0052,0.02134,0.0018,-0.00109,0.00073,-0.00116,-0.00104,-0.00092,-0.00555,-0.00156,0,-0.00732,0,-0.00888,0.00609
32626,D18CL_323001,D18CL,PY-IT_321127,PY-IT,D18CL-PY-IT,32626_A-1,CF,1,10,2000,94.01978614,2.12867,0.10906,2.30059,0.77346,0.04395,0.06247,1.53473,0.07787,1.69908,0.13862,0.18387,0.23565,0.41176,0.24271,0.24242,0.47836,0.49262,0.50738,0.7,0.32,0.39,59.87943636,19.01862161,11.03249823,0.968762066,1.28817528,1,24.49931822,24.49931822,0.968762066,13.8559,0.918,45.93,5.8424,5.16272161,0.050762066,13.94943636,5.19009823,0.72854386,0.947601101,0.767041288,0.529562741,19.04.2024 23:14,A-1,1.22E-06,0.6,1.4,5.48,5.34,3.64,3.31,1.7,2.032786885,1.454557964,4.025442036,3.307213115,1.314557964,1.043598617,0.345795898,D18CL_323001,PY-IT_321127,CF,Jonas_DonorAcceptor-NoWDonorWH2-AddInt-NewPTQ10BTP4F12-NoBG-ZnOCorr_D18CL:PY-IT,Jonas_DonorAcceptor-NoWDonorWH2-AddInt-NewPTQ10BTP4F12-NoBG-ZnOCorr,0.064310617,17.04.2024 11:25,32626_261151_OD_x1y1,x1y1,0.015151945,0.6,1.4,5,5,0,0,0,0,1,0,0,0,0,1,192,2.129582931,0.10925751,2.300810231,0.820653414,0.042288041,0.061875069,1.535410044,0.07681861,1.698964798,0.136474615,0.181598332,0.232006845,0.411764706,0.239709798,0.242424242,0.471716643,0.49183519,0.50816481,0.00091,0.00019,0.00022,0.0472,-0.00167,-0.00059,0.00068,-0.00105,-0.00011,-0.00214,-0.00227,-0.00364,0,-0.003,0,-0.00664,-0.00078
32626,D18CL_323001,D18CL,PY-IT_321127,PY-IT,D18CL-PY-IT,32626_A-2,CF,1,10,2000,94.10068466,2.12923,0.10896,2.30171,0.76309,0.04394,0.06236,1.53475,0.07764,1.69885,0.13997,0.18359,0.23796,0.41176,0.24234,0.24242,0.4803,0.49543,0.50457,0.7,0.32,0.39,59.29517678,18.8257538,10.80288814,0.967761044,1.287808556,1,24.24396682,24.24396682,0.967761044,13.5245,0.9161,45,5.5757,5.3012538,0.051661044,14.29517678,5.22718814,0.718404168,0.946617975,0.758915015,0.516130495,19.04.2024 23:14,A-2,1.20E-06,1,1.4,5.48,5.34,3.64,3.31,1.7,2.032786885,1.454557964,4.025442036,3.307213115,1.314557964,1.042520266,0.34679692,D18CL_323001,PY-IT_321127,CF,Jonas_DonorAcceptor-NoWDonorWH2-AddInt-NewPTQ10BTP4F12-NoBG-ZnOCorr_D18CL:PY-IT,Jonas_DonorAcceptor-NoWDonorWH2-AddInt-NewPTQ10BTP4F12-NoBG-ZnOCorr,0.062678273,17.04.2024 11:25,32626_261151_OD_x2y1,x2y1,0.015115112,1,1.4,5,5,0,0,0,0,1,0,0,0,0,1,192,2.129742757,0.109450292,2.30055772,0.824387916,0.043182173,0.06189832,1.535090764,0.076939298,1.698605059,0.134546849,0.17940568,0.228729643,0.411764706,0.236815498,0.242424242,0.465545141,0.491308735,0.508691265,0.00051,0.00049,-0.00115,0.0613,-0.00076,-0.00047,0.00034,-0.0007,-0.00025,-0.00543,-0.00419,-0.00923,0,-0.00553,0,-0.01475,-0.00413
32626,D18CL_323001,D18CL,PY-IT_321127,PY-IT,D18CL-PY-IT,32626_B-2,CF,1,10,2000,94.88380879,2.12936,0.10906,2.30362,0.7407,0.04279,0.06228,1.53491,0.07721,1.69891,0.14274,0.1848,0.24266,0.41176,0.24394,0.24242,0.4866,0.49869,0.50131,0.7,0.32,0.39,59.31127982,18.77899675,10.76830706,0.966802465,1.282113094,1,24.07679762,24.07679762,0.966802465,14.0324,0.9213,47.47,6.1366,4.74659675,0.045502465,11.84127982,4.63170706,0.747239066,0.952935096,0.800353662,0.569876023,19.04.2024 23:14,B-2,9.66E-07,1,0.6,5.48,5.34,3.64,3.31,1.7,2.032786885,1.454557964,4.025442036,3.307213115,1.314557964,1.041487637,0.347755499,D18CL_323001,PY-IT_321127,CF,Jonas_DonorAcceptor-NoWDonorWH2-AddInt-NewPTQ10BTP4F12-NoBG-ZnOCorr_D18CL:PY-IT,Jonas_DonorAcceptor-NoWDonorWH2-AddInt-NewPTQ10BTP4F12-NoBG-ZnOCorr,0.068753471,17.04.2024 11:25,32626_261151_OD_x2y2,x2y2,0.015673269,1,0.6,5,5,0,0,0,0,1,0,0,0,0,1,192,2.130091577,0.109571868,2.301656441,0.807787853,0.044764286,0.061956349,1.534444783,0.07716085,1.697852903,0.13102213,0.175626604,0.222737621,0.411764706,0.231827118,0.242424242,0.454564739,0.490005047,0.509994953,0.00073,0.00051,-0.00197,0.06708,0.00198,-0.00032,-0.00047,-0.00005,-0.00105,-0.01172,-0.00918,-0.01993,0,-0.01211,0,-0.03204,-0.00869
32627,PTQ10_321145,PTQ10,PY-IT_321127,PY-IT,PTQ10-PY-IT,32627_B-1,CF,0,14,2000,82.15946712,2.05333,0.09276,2.20195,0.90335,0.04185,0.06471,1.53554,0.07938,1.70233,0.08087,0.15682,0.14443,0.44009,0.207,0.24242,0.35143,0.41098,0.58902,0.786,0.32,0.39,52.5240779,17.78612995,9.13226524,0.977549187,1.430209398,1,25.43789022,25.43789022,0.977549187,11.538,0.8991,38.27,3.9703,6.24812995,0.078449187,14.2540779,5.16196524,0.648707731,0.919749115,0.728618217,0.434755222,19.04.2024 23:51,B-1,5.95E-06,0.6,0.6,5.48,5.34,3.64,3.64,1.7,1.984,1.454557964,4.025442036,3.356,1.314557964,1.05306454,0.337008777,PTQ10_321145,PY-IT_321127,CF,Jonas_DonorAcceptor-NoWDonorWH2-AddInt-NewPTQ10BTP4F12-NoBG-ZnOCorr_PTQ10:PY-IT,Jonas_DonorAcceptor-NoWDonorWH2-AddInt-NewPTQ10BTP4F12-NoBG-ZnOCorr,0.059436579,17.04.2024 11:36,32627_261184_OD_x1y2,x1y2,0.009828499,0.6,0.6,3,5,0,0,1,0,0,0,0,0,0,1,193,2.052217772,0.092946329,2.20300102,0.870888936,0.044637999,0.065360557,1.530937369,0.079660033,1.699064126,0.075927384,0.151598159,0.135606309,0.440089586,0.20010957,0.242424242,0.335715879,0.403931769,0.596068231,-0.00111,0.00019,0.00105,-0.03246,0.00278,0.00065,-0.00461,0.00028,-0.00326,-0.00494,-0.00522,-0.00882,0,-0.00689,0,-0.01571,-0.00704
32627,PTQ10_321145,PTQ10,PY-IT_321127,PY-IT,PTQ10-PY-IT,32627_A-3,CF,0,14,2000,87.74457831,2.05396,0.09277,2.20239,0.92651,0.04136,0.06465,1.53656,0.0791,1.70301,0.08437,0.16144,0.15068,0.44009,0.21311,0.24242,0.36379,0.4142,0.5858,0.786,0.32,0.39,52.45748433,17.76675199,9.11400457,0.977898416,1.403018644,1,24.92708429,24.92708429,0.977898416,12.4256,0.9272,38.45,4.4293,5.34115199,0.050698416,14.00748433,4.68470457,0.699373752,0.948155744,0.732974531,0.485988345,19.04.2024 23:51,A-3,8.63E-06,1.4,1.4,5.48,5.34,3.64,3.64,1.7,1.984,1.454557964,4.025442036,3.356,1.314557964,1.053440747,0.336659548,PTQ10_321145,PY-IT_321127,CF,Jonas_DonorAcceptor-NoWDonorWH2-AddInt-NewPTQ10BTP4F12-NoBG-ZnOCorr_PTQ10:PY-IT,Jonas_DonorAcceptor-NoWDonorWH2-AddInt-NewPTQ10BTP4F12-NoBG-ZnOCorr,0.062493977,17.04.2024 11:36,32627_261184_OD_x3y1,x3y1,0.010114795,1.4,1.4,3,5,0,0,1,0,0,0,0,0,0,1,193,2.052716744,0.092944945,2.203483536,0.881697118,0.044640649,0.065216974,1.53166006,0.079427274,1.69939952,0.078298391,0.155386652,0.139840926,0.440089586,0.20511038,0.242424242,0.344951307,0.405393236,0.594606764,-0.00124,0.00018,0.0011,-0.04481,0.00328,0.00057,-0.0049,0.00033,-0.00361,-0.00607,-0.00606,-0.01084,0,-0.008,0,-0.01884,-0.00881
32627,PTQ10_321145,PTQ10,PY-IT_321127,PY-IT,PTQ10-PY-IT,32627_A-1,CF,0,14,2000,81.71118286,2.05298,0.09285,2.20183,0.89381,0.04206,0.06481,1.53532,0.0795,1.70231,0.08064,0.1566,0.14403,0.44009,0.20671,0.24242,0.35074,0.41064,0.58936,0.786,0.32,0.39,52.2967382,17.75661653,9.092684117,0.979168166,1.432659154,1,25.43917921,25.43917921,0.979168166,13.6506,0.9324,43.08,5.4838,4.10601653,0.046768166,9.2167382,3.608884117,0.768761322,0.95223684,0.823760745,0.603100243,19.04.2024 23:51,A-1,9.51E-06,0.6,1.4,5.48,5.34,3.64,3.64,1.7,1.984,1.454557964,4.025442036,3.356,1.314557964,1.054808584,0.335389798,PTQ10_321145,PY-IT_321127,CF,Jonas_DonorAcceptor-NoWDonorWH2-AddInt-NewPTQ10BTP4F12-NoBG-ZnOCorr_PTQ10:PY-IT,Jonas_DonorAcceptor-NoWDonorWH2-AddInt-NewPTQ10BTP4F12-NoBG-ZnOCorr,0.058687951,17.04.2024 11:36,32627_261184_OD_x1y1,x1y1,0.009798024,0.6,1.4,3,5,0,0,1,0,0,0,0,0,0,1,193,2.052568177,0.092935185,2.203293903,0.882125513,0.044720914,0.065275927,1.531603567,0.079538116,1.699425093,0.077854109,0.154519225,0.139047439,0.440089586,0.203965376,0.242424242,0.343012816,0.405370974,0.594629026,-0.00042,0.00008,0.00147,-0.01168,0.00267,0.00047,-0.00372,0.00004,-0.00288,-0.00279,-0.00208,-0.00498,0,-0.00275,0,-0.00773,-0.00527
32627,PTQ10_321145,PTQ10,PY-IT_321127,PY-IT,PTQ10-PY-IT,32627_B-2,CF,0,14,2000,80.47840115,2.05296,0.09295,2.20192,0.89387,0.04181,0.06477,1.53511,0.07927,1.7024,0.08024,0.15528,0.1433,0.44009,0.20496,0.24242,0.34827,0.41147,0.58853,0.786,0.32,0.39,52.17227804,17.68799533,9.015719246,0.976971656,1.438630309,1,25.44648619,25.44648619,0.976971656,5.6449,0.8311,33.44,1.5689,12.04309533,0.145871656,18.73227804,7.446819246,0.319137352,0.850689982,0.640953419,0.174018285,19.04.2024 23:51,B-2,8.32E-07,1,0.6,5.48,5.34,3.64,3.64,1.7,1.984,1.454557964,4.025442036,3.356,1.314557964,1.052442395,0.337586308,PTQ10_321145,PY-IT_321127,CF,Jonas_DonorAcceptor-NoWDonorWH2-AddInt-NewPTQ10BTP4F12-NoBG-ZnOCorr_PTQ10:PY-IT,Jonas_DonorAcceptor-NoWDonorWH2-AddInt-NewPTQ10BTP4F12-NoBG-ZnOCorr,0.058102671,17.04.2024 11:36,32627_261184_OD_x2y2,x2y2,0.00968439,1,0.6,3,5,0,0,1,0,0,0,0,0,0,1,193,2.052326887,0.092876782,2.203070862,0.876758318,0.044496013,0.065304004,1.531052904,0.079603992,1.699064701,0.076512526,0.152347918,0.136651372,0.440089586,0.201099251,0.242424242,0.337750623,0.404588552,0.595411448,-0.00063,-0.00007,0.00115,-0.01711,0.00268,0.00054,-0.00406,0.00034,-0.00334,-0.00372,-0.00293,-0.00665,0,-0.00387,0,-0.01051,-0.00688
32628,PTQ10_321145,PTQ10,PY-IT_321127,PY-IT,PTQ10-PY-IT,32628_B-1,CF,0,12,2000,59.72870349,2.04962,0.09321,2.19952,0.78386,0.04096,0.06473,1.5328,0.08048,1.70119,0.07087,0.13505,0.12657,0.44009,0.17827,0.24242,0.30483,0.4152,0.5848,0.786,0.32,0.39,53.52289872,17.07374941,8.864672328,0.970050084,1.555617945,1,26.56023097,26.56023097,0.970050084,13.4455,0.9263,45.81,5.7056,3.62824941,0.043750084,7.71289872,3.159072328,0.787495451,0.954899149,0.855895348,0.643633491,19.04.2024 23:53,B-1,7.64E-07,0.6,0.6,5.48,5.34,3.64,3.64,1.7,1.984,1.454557964,4.025442036,3.356,1.314557964,1.044986134,0.34450788,PTQ10_321145,PY-IT_321127,CF,Jonas_DonorAcceptor-NoWDonorWH2-AddInt-NewPTQ10BTP4F12-NoBG-ZnOCorr_PTQ10:PY-IT,Jonas_DonorAcceptor-NoWDonorWH2-AddInt-NewPTQ10BTP4F12-NoBG-ZnOCorr,0.061701898,17.04.2024 11:42,32628_261219_OD_x1y2,x1y2,0.008478669,0.6,0.6,3,5,0,0,1,0,0,0,0,0,0,1,194,2.048351912,0.093706129,2.19985692,0.707849223,0.044657293,0.065527085,1.528097614,0.080951094,1.697973651,0.064338367,0.132126979,0.114908323,0.440089586,0.174407613,0.242424242,0.289315935,0.397172463,0.602827537,-0.00127,0.0005,0.00034,-0.07601,0.0037,0.0008,-0.0047,0.00047,-0.00322,-0.00653,-0.00292,-0.01166,0,-0.00386,0,-0.01552,-0.01802
32628,PTQ10_321145,PTQ10,PY-IT_321127,PY-IT,PTQ10-PY-IT,32628_A-3,CF,0,12,2000,63.84837911,2.05016,0.09311,2.19972,0.7996,0.04069,0.06483,1.53312,0.08031,1.70119,0.07163,0.14016,0.12794,0.44009,0.18502,0.24242,0.31296,0.40881,0.59119,0.786,0.32,0.39,53.46928822,16.88311977,8.764038222,0.970838876,1.531379765,1,25.85446799,25.85446799,0.970838876,8.1856,0.1286,25.03,0.2634,8.69751977,0.842238876,28.43928822,8.500638222,0.484839302,0.132462763,0.468119192,0.030054638,19.04.2024 23:53,A-3,1.17E-05,1.4,1.4,5.48,5.34,3.64,3.64,1.7,1.984,1.454557964,4.025442036,3.356,1.314557964,1.04583586,0.343719088,PTQ10_321145,PY-IT_321127,CF,Jonas_DonorAcceptor-NoWDonorWH2-AddInt-NewPTQ10BTP4F12-NoBG-ZnOCorr_PTQ10:PY-IT,Jonas_DonorAcceptor-NoWDonorWH2-AddInt-NewPTQ10BTP4F12-NoBG-ZnOCorr,0.060010846,17.04.2024 11:42,32628_261219_OD_x3y1,x3y1,0.008716735,1.4,1.4,3,5,0,0,1,0,0,0,0,0,0,1,194,2.048876033,0.093561172,2.200453,0.731995062,0.045273289,0.065528841,1.528223943,0.080814823,1.69797585,0.066146961,0.135644385,0.118138472,0.440089586,0.179050589,0.242424242,0.297189061,0.397519584,0.602480416,-0.00128,0.00045,0.00073,-0.0676,0.00458,0.0007,-0.0049,0.00051,-0.00321,-0.00549,-0.00452,-0.0098,0,-0.00597,0,-0.01577,-0.01129
32628,PTQ10_321145,PTQ10,PY-IT_321127,PY-IT,PTQ10-PY-IT,32628_B-2,CF,0,12,2000,59.53577103,2.04954,0.09309,2.19919,0.78017,0.041,0.06473,1.53269,0.08042,1.70085,0.06924,0.13622,0.12367,0.44009,0.17981,0.24242,0.30348,0.4075,0.5925,0.786,0.32,0.39,53.10910568,16.89650214,8.69217642,0.968640752,1.559029815,1,26.3421506,26.3421506,0.968640752,10.0538,0.327,26,0.8548,6.84270214,0.641640752,27.10910568,7.83737642,0.595022562,0.337586457,0.489558234,0.098341308,19.04.2024 23:53,B-2,0.000274018,1,0.6,5.48,5.34,3.64,3.64,1.7,1.984,1.454557964,4.025442036,3.356,1.314557964,1.043467931,0.345917212,PTQ10_321145,PY-IT_321127,CF,Jonas_DonorAcceptor-NoWDonorWH2-AddInt-NewPTQ10BTP4F12-NoBG-ZnOCorr_PTQ10:PY-IT,Jonas_DonorAcceptor-NoWDonorWH2-AddInt-NewPTQ10BTP4F12-NoBG-ZnOCorr,0.061539895,17.04.2024 11:42,32628_261219_OD_x2y2,x2y2,0.00850189,1,0.6,3,5,0,0,1,0,0,0,0,0,0,1,194,2.047575727,0.093352677,2.19783555,0.709587311,0.043776378,0.065346233,1.528125136,0.080881151,1.698333501,0.063801361,0.130081735,0.11394923,0.440089586,0.17170789,0.242424242,0.28565712,0.398924559,0.601075441,-0.00197,0.00027,-0.00136,-0.07058,0.00278,0.00061,-0.00456,0.00046,-0.00252,-0.00544,-0.00614,-0.00972,0,-0.0081,0,-0.01782,-0.00858
32628,PTQ10_321145,PTQ10,PY-IT_321127,PY-IT,PTQ10-PY-IT,32628_A-1,CF,0,12,2000,56.96664825,2.04908,0.09316,2.19944,0.75648,0.04084,0.06463,1.53193,0.08045,1.7002,0.06814,0.134,0.12169,0.44009,0.17688,0.24242,0.29857,0.40758,0.59242,0.786,0.32,0.39,52.88168112,16.94575247,8.677650924,0.968358267,1.577077732,1,26.72476887,26.72476887,0.968358267,13.468,0.9343,45.78,5.7607,3.47775247,0.034058267,7.10168112,2.916950924,0.794771435,0.964828857,0.865706215,0.663854775,19.04.2024 23:53,A-1,0.000717524,0.6,1.4,5.48,5.34,3.64,3.64,1.7,1.984,1.454557964,4.025442036,3.356,1.314557964,1.043163624,0.346199697,PTQ10_321145,PY-IT_321127,CF,Jonas_DonorAcceptor-NoWDonorWH2-AddInt-NewPTQ10BTP4F12-NoBG-ZnOCorr_PTQ10:PY-IT,Jonas_DonorAcceptor-NoWDonorWH2-AddInt-NewPTQ10BTP4F12-NoBG-ZnOCorr,0.059995741,17.04.2024 11:42,32628_261219_OD_x1y1,x1y1,0.008368352,0.6,1.4,3,5,0,0,1,0,0,0,0,0,0,1,194,2.048237259,0.093706182,2.200063579,0.706105566,0.044990664,0.065474826,1.52775672,0.080943758,1.697769935,0.064259115,0.132448711,0.11476678,0.440089586,0.174832298,0.242424242,0.289599078,0.39629539,0.60370461,-0.00084,0.00054,0.00063,-0.05037,0.00415,0.00085,-0.00417,0.0005,-0.00243,-0.00388,-0.00155,-0.00693,0,-0.00205,0,-0.00898,-0.01128
32629,PTQ10_321145,PTQ10,PY-IT_321127,PY-IT,PTQ10-PY-IT,32629_A-3,CF,0,10,2000,40.22266365,2.04626,0.09329,2.19693,0.7,0.0347,0.06364,1.53114,0.08046,1.69986,0.06048,0.11699,0.10801,0.44009,0.15442,0.24242,0.26243,0.41157,0.58843,0.786,0.32,0.39,52.43231638,15.41812711,7.736954809,0.957060503,1.702013312,1,26.24185759,26.24185759,0.957060503,12.5029,0.9283,48.26,5.6007,2.91522711,0.028760503,4.17231638,2.136254809,0.810922099,0.969949128,0.920424718,0.723889455,19.04.2024 23:56,A-3,0.00098748,1.4,1.4,5.48,5.34,3.64,3.64,1.7,1.984,1.454557964,4.025442036,3.356,1.314557964,1.030993112,0.357497461,PTQ10_321145,PY-IT_321127,CF,Jonas_DonorAcceptor-NoWDonorWH2-AddInt-NewPTQ10BTP4F12-NoBG-ZnOCorr_PTQ10:PY-IT,Jonas_DonorAcceptor-NoWDonorWH2-AddInt-NewPTQ10BTP4F12-NoBG-ZnOCorr,0.081928585,17.04.2024 11:47,32629_261233_OD_x3y1,x3y1,0.0072148,1.4,1.4,3,5,0,0,1,0,0,0,0,0,0,1,195,2.04384531,0.091870826,2.191850799,0.7,0.041819938,0.065011823,1.527360107,0.081233151,1.698100563,0.056111474,0.118499151,0.100215092,0.440089586,0.15641888,0.242424242,0.256633972,0.390498154,0.609501846,-0.00241,-0.00142,-0.00507,0,0.00712,0.00137,-0.00378,0.00077,-0.00176,-0.00436,0.00151,-0.00779,0,0.002,0,-0.0058,-0.02107
32629,PTQ10_321145,PTQ10,PY-IT_321127,PY-IT,PTQ10-PY-IT,32629_B-2,CF,0,10,2000,41.17503127,2.04663,0.09385,2.19787,0.71104,0.03707,0.06381,1.5317,0.08065,1.70034,0.06336,0.11575,0.11317,0.44009,0.15279,0.24242,0.26595,0.42552,0.57448,0.786,0.32,0.39,51.63553968,15.64512088,7.711004104,0.954516172,1.689352341,1,26.43012159,26.43012159,0.954516172,12.4235,0.9164,47.76,5.4377,3.22162088,0.038116172,3.87553968,2.273304104,0.794081432,0.960067547,0.924944337,0.705187019,19.04.2024 23:56,B-2,0.00055254,1,0.6,5.48,5.34,3.64,3.64,1.7,1.984,1.454557964,4.025442036,3.356,1.314557964,1.028252232,0.360041792,PTQ10_321145,PY-IT_321127,CF,Jonas_DonorAcceptor-NoWDonorWH2-AddInt-NewPTQ10BTP4F12-NoBG-ZnOCorr_PTQ10:PY-IT,Jonas_DonorAcceptor-NoWDonorWH2-AddInt-NewPTQ10BTP4F12-NoBG-ZnOCorr,0.083613218,17.04.2024 11:47,32629_261233_OD_x2y2,x2y2,0.007401539,1,0.6,3,5,0,0,1,0,0,0,0,0,0,1,195,2.042343307,0.091322399,2.189517715,0.7,0.041717985,0.064766704,1.526980052,0.081356052,1.697941397,0.054591621,0.112334446,0.097500636,0.440089586,0.148281469,0.242424242,0.245782105,0.39670522,0.60329478,-0.00428,-0.00252,-0.00835,-0.01104,0.00465,0.00096,-0.00472,0.00071,-0.00239,-0.00877,-0.00341,-0.01567,0,-0.0045,0,-0.02017,-0.02881
32629,PTQ10_321145,PTQ10,PY-IT_321127,PY-IT,PTQ10-PY-IT,32629_B-1,CF,0,10,2000,38.99744792,2.04633,0.09329,2.19695,0.7,0.03648,0.06368,1.53141,0.08046,1.69998,0.06056,0.11502,0.10816,0.44009,0.15182,0.24242,0.25999,0.41604,0.58396,0.786,0.32,0.39,51.71925245,15.54887436,7.660198466,0.952552297,1.71083809,1,26.6016065,26.6016065,0.952552297,12.5459,0.8832,43.02,4.7663,3.00297436,0.069352297,8.69925245,2.893898466,0.806868697,0.927193187,0.831798566,0.622216255,19.04.2024 23:56,B-1,0.000342658,0.6,0.6,5.48,5.34,3.64,3.64,1.7,1.984,1.454557964,4.025442036,3.356,1.314557964,1.026136648,0.362005667,PTQ10_321145,PY-IT_321127,CF,Jonas_DonorAcceptor-NoWDonorWH2-AddInt-NewPTQ10BTP4F12-NoBG-ZnOCorr_PTQ10:PY-IT,Jonas_DonorAcceptor-NoWDonorWH2-AddInt-NewPTQ10BTP4F12-NoBG-ZnOCorr,0.078875993,17.04.2024 11:47,32629_261233_OD_x1y2,x1y2,0.007223988,0.6,0.6,3,5,0,0,1,0,0,0,0,0,0,1,195,2.042383302,0.091203087,2.18933209,0.7,0.041925791,0.064801974,1.526837492,0.081346151,1.697776917,0.054076636,0.11342878,0.096580871,0.440089586,0.149725989,0.242424242,0.246306861,0.392116042,0.607883958,-0.00395,-0.00209,-0.00762,0,0.00544,0.00112,-0.00457,0.00089,-0.0022,-0.00649,-0.00159,-0.01158,0,-0.0021,0,-0.01368,-0.02392
32629,PTQ10_321145,PTQ10,PY-IT_321127,PY-IT,PTQ10-PY-IT,32629_A-1,CF,0,10,2000,31.3600649,2.04448,0.09243,2.19358,0.7,0.03399,0.06304,1.53068,0.08025,1.69866,0.05595,0.10753,0.09993,0.44009,0.14194,0.24242,0.24187,0.41314,0.58686,0.786,0.32,0.39,51.11416775,14.7050049,7.109258689,0.945840378,1.78168005,1,26.19961386,26.19961386,0.945840378,7.6801,0.9167,23.47,1.6527,7.0249049,0.029140378,27.64416775,5.456558689,0.522277963,0.969191019,0.459168192,0.232471496,19.04.2024 23:56,A-1,0.000129738,0.6,1.4,5.48,5.34,3.64,3.64,1.7,1.984,1.454557964,4.025442036,3.356,1.314557964,1.018906236,0.368717586,PTQ10_321145,PY-IT_321127,CF,Jonas_DonorAcceptor-NoWDonorWH2-AddInt-NewPTQ10BTP4F12-NoBG-ZnOCorr_PTQ10:PY-IT,Jonas_DonorAcceptor-NoWDonorWH2-AddInt-NewPTQ10BTP4F12-NoBG-ZnOCorr,0.093828409,17.04.2024 11:47,32629_261233_OD_x1y1,x1y1,0.0068761,0.6,1.4,3,5,0,0,1,0,0,0,0,0,0,1,195,2.043671943,0.091660491,2.191830245,0.7,0.041757023,0.06480273,1.527621267,0.081016377,1.698169394,0.05513647,0.113339947,0.098473736,0.440089586,0.14960873,0.242424242,0.248082465,0.396939524,0.603060476,-0.00081,-0.00077,-0.00175,0,0.00777,0.00176,-0.00306,0.00077,-0.00049,-0.00081,0.00581,-0.00145,0,0.00767,0,0.00621,-0.0162
32630,PTQ10_321145,PTQ10,PY-IT_321127,PY-IT,PTQ10-PY-IT,32630_A-1,CF,0,10,1000,78.68053536,2.05194,0.09307,2.2015,0.86005,0.04117,0.06451,1.5352,0.07956,1.70259,0.08035,0.15337,0.1435,0.44009,0.20245,0.24242,0.34595,0.4148,0.5852,0.786,0.32,0.39,53.41010454,17.74824941,9.152620792,0.965531658,1.447041203,1,25.68244817,25.68244817,0.965531658,13.7598,0.939,45.78,5.9152,3.98844941,0.026531658,7.63010454,3.237420792,0.775276461,0.972521193,0.857141179,0.646284833,19.04.2024 23:58,A-1,2.99E-05,0.6,1.4,5.48,5.34,3.64,3.64,1.7,1.984,1.454557964,4.025442036,3.356,1.314557964,1.040118661,0.349026306,PTQ10_321145,PY-IT_321127,CF,Jonas_DonorAcceptor-NoWDonorWH2-AddInt-NewPTQ10BTP4F12-NoBG-ZnOCorr_PTQ10:PY-IT,Jonas_DonorAcceptor-NoWDonorWH2-AddInt-NewPTQ10BTP4F12-NoBG-ZnOCorr,0.065210171,17.04.2024 11:53,32630_261254_OD_x1y1,x1y1,0.009711873,0.6,1.4,3,5,0,0,1,0,0,0,0,0,0,1,196,2.052708504,0.093000937,2.202935077,0.889587909,0.042550753,0.065120039,1.533845607,0.07916048,1.701436492,0.080855138,0.156071165,0.144407276,0.440089586,0.206013938,0.242424242,0.350421214,0.412096273,0.587903727,0.00077,-0.00007,0.00144,0.02954,0.00138,0.00061,-0.00135,-0.0004,-0.00115,0.00051,0.0027,0.0009,0,0.00356,0,0.00447,-0.00271
32630,PTQ10_321145,PTQ10,PY-IT_321127,PY-IT,PTQ10-PY-IT,32630_B-1,CF,0,10,1000,75.6815704,2.05182,0.09296,2.20097,0.85724,0.0409,0.06468,1.53502,0.07971,1.70255,0.07815,0.15084,0.13957,0.44009,0.1991,0.24242,0.33868,0.41211,0.58789,0.786,0.32,0.39,53.59560814,17.67288897,9.149687459,0.965983053,1.462672599,1,25.84965044,25.84965044,0.965983053,13.7627,0.9208,46.38,5.8776,3.91018897,0.045183053,7.21560814,3.272087459,0.778746476,0.953225833,0.865369414,0.642382598,19.04.2024 23:58,B-1,1.23E-06,0.6,0.6,5.48,5.34,3.64,3.64,1.7,1.984,1.454557964,4.025442036,3.356,1.314557964,1.040604926,0.348574911,PTQ10_321145,PY-IT_321127,CF,Jonas_DonorAcceptor-NoWDonorWH2-AddInt-NewPTQ10BTP4F12-NoBG-ZnOCorr_PTQ10:PY-IT,Jonas_DonorAcceptor-NoWDonorWH2-AddInt-NewPTQ10BTP4F12-NoBG-ZnOCorr,0.062183083,17.04.2024 11:53,32630_261254_OD_x1y2,x1y2,0.009407693,0.6,0.6,3,5,0,0,1,0,0,0,0,0,0,1,196,2.051024131,0.093380953,2.201665641,0.823952645,0.043487167,0.065364609,1.531487986,0.079992044,1.700249548,0.072942284,0.146070281,0.130274919,0.440089586,0.192812771,0.242424242,0.32308769,0.403218455,0.596781545,-0.0008,0.00042,0.00069,-0.03329,0.00259,0.00069,-0.00353,0.00029,-0.0023,-0.00521,-0.00477,-0.0093,0,-0.00629,0,-0.01559,-0.00889
32630,PTQ10_321145,PTQ10,PY-IT_321127,PY-IT,PTQ10-PY-IT,32630_A-2,CF,0,10,1000,79.11226905,2.05228,0.09298,2.20131,0.86981,0.04072,0.06472,1.53564,0.07946,1.70304,0.0799,0.15413,0.14269,0.44009,0.20345,0.24242,0.34614,0.41224,0.58776,0.786,0.32,0.39,53.27367627,17.64375767,9.069941384,0.964940931,1.444733787,1,25.49053284,25.49053284,0.964940931,13.6947,0.9383,45.65,5.8662,3.94905767,0.026640931,7.62367627,3.203741384,0.776178196,0.972391128,0.856895998,0.64677375,19.04.2024 23:58,A-2,1.16E-06,1,1.4,5.48,5.34,3.64,3.64,1.7,1.984,1.454557964,4.025442036,3.356,1.314557964,1.0394823,0.349617033,PTQ10_321145,PY-IT_321127,CF,Jonas_DonorAcceptor-NoWDonorWH2-AddInt-NewPTQ10BTP4F12-NoBG-ZnOCorr_PTQ10:PY-IT,Jonas_DonorAcceptor-NoWDonorWH2-AddInt-NewPTQ10BTP4F12-NoBG-ZnOCorr,0.06647467,17.04.2024 11:53,32630_261254_OD_x2y1,x2y1,0.009682008,1,1.4,3,5,0,0,1,0,0,0,0,0,0,1,196,2.051881966,0.093062858,2.202300691,0.866497469,0.0438454,0.065497578,1.5329238,0.079669806,1.701388687,0.07829651,0.152907893,0.139837567,0.440089586,0.201838418,0.242424242,0.341675986,0.409195271,0.590804729,-0.0004,0.00008,0.00099,-0.00331,0.00312,0.00078,-0.00271,0.00021,-0.00165,-0.0016,-0.00122,-0.00286,0,-0.00161,0,-0.00446,-0.00305
32630,PTQ10_321145,PTQ10,PY-IT_321127,PY-IT,PTQ10-PY-IT,32630_B-2,CF,0,10,1000,70.2387942,2.05088,0.0931,2.2005,0.8241,0.04061,0.06465,1.53401,0.08,1.70197,0.07514,0.14621,0.13421,0.44009,0.19299,0.24242,0.3272,0.41016,0.58984,0.786,0.32,0.39,53.67019241,17.3669991,8.992608171,0.964778767,1.493344013,1,25.93490413,25.93490413,0.964778767,13.6044,0.9295,48.15,6.089,3.7625991,0.035278767,5.52019241,2.903608171,0.783347769,0.963433309,0.897146029,0.677111677,19.04.2024 23:58,B-2,2.15E-05,1,0.6,5.48,5.34,3.64,3.64,1.7,1.984,1.454557964,4.025442036,3.356,1.314557964,1.039307609,0.349779197,PTQ10_321145,PY-IT_321127,CF,Jonas_DonorAcceptor-NoWDonorWH2-AddInt-NewPTQ10BTP4F12-NoBG-ZnOCorr_PTQ10:PY-IT,Jonas_DonorAcceptor-NoWDonorWH2-AddInt-NewPTQ10BTP4F12-NoBG-ZnOCorr,0.061829846,17.04.2024 11:53,32630_261254_OD_x2y2,x2y2,0.009071779,1,0.6,3,5,0,0,1,0,0,0,0,0,0,1,196,2.050871649,0.0933574,2.201550116,0.819949423,0.04340374,0.065386664,1.531376182,0.080026927,1.700183901,0.07252816,0.145401831,0.129535294,0.440089586,0.191930417,0.242424242,0.321465711,0.402950783,0.597049217,-0.00001,0.00025,0.00105,-0.00415,0.00279,0.00074,-0.00263,0.00003,-0.00178,-0.00261,-0.00081,-0.00467,0,-0.00106,0,-0.00573,-0.00721
32631,PTQ10_321145,PTQ10,PY-IT_321127,PY-IT,PTQ10-PY-IT,32631_B-1,CF,2,10,1000,66.81849877,2.05024,0.09345,2.20216,0.7893,0.04011,0.06508,1.53,0.08051,1.69893,0.07379,0.14317,0.1318,0.44009,0.18899,0.24242,0.32079,0.41085,0.58915,0.786,0.32,0.39,54.36082698,17.58612808,9.219820782,0.964419965,1.516080226,1,26.66198104,26.66198104,0.964419965,12.6218,0.9296,43.39,5.0909,4.96432808,0.034819965,10.97082698,4.128920782,0.717713413,0.963895433,0.798185061,0.552169084,20.04.2024 00:01,B-1,1.17E-06,0.6,0.6,5.48,5.34,3.64,3.64,1.7,1.984,1.454557964,4.025442036,3.356,1.314557964,1.03892109,0.350137999,PTQ10_321145,PY-IT_321127,CF,Jonas_DonorAcceptor-NoWDonorWH2-AddInt-NewPTQ10BTP4F12-NoBG-ZnOCorr_PTQ10:PY-IT,Jonas_DonorAcceptor-NoWDonorWH2-AddInt-NewPTQ10BTP4F12-NoBG-ZnOCorr,0.053157667,17.04.2024 11:59,32631_261264_OD_x1y2,x1y2,0.008748073,0.6,0.6,3,5,0,0,1,0,0,0,0,0,0,1,197,2.053819239,0.093122573,2.205214833,0.900895731,0.0434956,0.064621191,1.532558443,0.079018682,1.699911579,0.081118985,0.155389688,0.144878508,0.440089586,0.205114389,0.242424242,0.349992897,0.413946995,0.586053005,0.00357,-0.00033,0.00305,0.1116,0.00338,-0.00046,0.00256,-0.0015,0.00098,0.00732,0.01221,0.01308,0,0.01612,0,0.02921,0.00309
32631,PTQ10_321145,PTQ10,PY-IT_321127,PY-IT,PTQ10-PY-IT,32631_B-2,CF,2,10,1000,68.35959414,2.05029,0.09351,2.20226,0.79214,0.04021,0.06509,1.52994,0.08046,1.69884,0.07467,0.14466,0.13336,0.44009,0.19095,0.24242,0.32431,0.41122,0.58878,0.786,0.32,0.39,54.34709269,17.59300527,9.207172666,0.962963749,1.507120253,1,26.51477455,26.51477455,0.962963749,11.5058,0.9271,33.77,3.6025,6.08720527,0.035863749,20.57709269,5.604672666,0.653998554,0.962756906,0.621376385,0.391271037,20.04.2024 00:01,B-2,1.52E-06,1,0.6,5.48,5.34,3.64,3.64,1.7,1.984,1.454557964,4.025442036,3.356,1.314557964,1.037352382,0.351594215,PTQ10_321145,PY-IT_321127,CF,Jonas_DonorAcceptor-NoWDonorWH2-AddInt-NewPTQ10BTP4F12-NoBG-ZnOCorr_PTQ10:PY-IT,Jonas_DonorAcceptor-NoWDonorWH2-AddInt-NewPTQ10BTP4F12-NoBG-ZnOCorr,0.052876344,17.04.2024 11:59,32631_261264_OD_x2y2,x2y2,0.008852011,1,0.6,3,5,0,0,1,0,0,0,0,0,0,1,197,2.05218598,0.09324124,2.203460377,0.855623307,0.043964206,0.06498041,1.5308144,0.079674322,1.698926724,0.075396266,0.148255811,0.13465773,0.440089586,0.195697671,0.242424242,0.330355401,0.407214537,0.592785463,0.00189,-0.00027,0.0012,0.06348,0.00375,-0.00011,0.00087,-0.00079,0.00009,0.00072,0.0036,0.00129,0,0.00475,0,0.00605,-0.00401
32631,PTQ10_321145,PTQ10,PY-IT_321127,PY-IT,PTQ10-PY-IT,32631_A-1,CF,2,10,1000,77.01507422,2.05157,0.09323,2.20314,0.83533,0.04126,0.0652,1.53151,0.08008,1.6998,0.07894,0.1527,0.14099,0.44009,0.20156,0.24242,0.34255,0.41158,0.58842,0.786,0.32,0.39,53.54867002,17.56162768,9.052341411,0.962603576,1.45866146,1,25.61646948,25.61646948,0.962603576,12.5288,0.9244,39.91,4.622,5.03282768,0.038203576,13.63867002,4.430341411,0.713419065,0.960312244,0.745303291,0.510586133,20.04.2024 00:01,A-1,3.32E-05,0.6,1.4,5.48,5.34,3.64,3.64,1.7,1.984,1.454557964,4.025442036,3.356,1.314557964,1.036964385,0.351954388,PTQ10_321145,PY-IT_321127,CF,Jonas_DonorAcceptor-NoWDonorWH2-AddInt-NewPTQ10BTP4F12-NoBG-ZnOCorr_PTQ10:PY-IT,Jonas_DonorAcceptor-NoWDonorWH2-AddInt-NewPTQ10BTP4F12-NoBG-ZnOCorr,0.055045726,17.04.2024 11:59,32631_261264_OD_x1y1,x1y1,0.009459325,0.6,1.4,3,5,0,0,1,0,0,0,0,0,0,1,197,2.050817151,0.093155162,2.201732569,0.822859848,0.044976254,0.065517008,1.529478516,0.080371386,1.698385079,0.07104685,0.143822775,0.126889674,0.440089586,0.189846063,0.242424242,0.316735737,0.400616852,0.599383148,-0.00075,-0.00008,-0.0014,-0.01247,0.00371,0.00032,-0.00203,0.00029,-0.00141,-0.00789,-0.00888,-0.0141,0,-0.01172,0,-0.02582,-0.01097
32631,PTQ10_321145,PTQ10,PY-IT_321127,PY-IT,PTQ10-PY-IT,32631_A-2,CF,2,10,1000,66.43594396,2.04987,0.09345,2.20179,0.7786,0.04054,0.0652,1.52957,0.08062,1.69866,0.07354,0.14306,0.13134,0.44009,0.18884,0.24242,0.32018,0.41021,0.58979,0.786,0.32,0.39,53.8744666,17.41912645,9.039706497,0.963263213,1.51879587,1,26.45609732,26.45609732,0.963263213,11.728,0.9078,36.36,3.871,5.69112645,0.055463213,17.5144666,5.168706497,0.673282902,0.942421539,0.674902274,0.428221868,20.04.2024 00:01,A-2,1.27E-06,1,1.4,5.48,5.34,3.64,3.64,1.7,1.984,1.454557964,4.025442036,3.356,1.314557964,1.037674979,0.351294751,PTQ10_321145,PY-IT_321127,CF,Jonas_DonorAcceptor-NoWDonorWH2-AddInt-NewPTQ10BTP4F12-NoBG-ZnOCorr_PTQ10:PY-IT,Jonas_DonorAcceptor-NoWDonorWH2-AddInt-NewPTQ10BTP4F12-NoBG-ZnOCorr,0.05200377,17.04.2024 11:59,32631_261264_OD_x2y1,x2y1,0.008767903,1,1.4,3,5,0,0,1,0,0,0,0,0,0,1,197,2.050969074,0.093049642,2.202017015,0.824407091,0.044910239,0.065397364,1.52948627,0.080250225,1.698134726,0.071271159,0.144168773,0.12729029,0.440089586,0.190302781,0.242424242,0.317593071,0.400796327,0.599203673,0.0011,-0.0004,0.00022,0.04581,0.00437,0.00019,-0.00008,-0.00037,-0.00053,-0.00227,0.00111,-0.00405,0,0.00146,0,-0.00259,-0.00942
32632,PTQ10_321145,PTQ10,PY-IT_321127,PY-IT,PTQ10-PY-IT,32632_A-2,CF,0,10,3000,34.83143068,2.04773,0.09358,2.19871,0.7013,0.03637,0.06362,1.5313,0.08003,1.69948,0.05755,0.11089,0.10279,0.44009,0.14637,0.24242,0.24916,0.41253,0.58747,0.786,0.32,0.39,47.22727628,12.87174533,5.386787385,0.886134196,1.748287768,1,22.50351491,22.50351491,0.886134196,10.5649,0.8579,40.24,3.6471,2.30684533,0.028234196,6.98727628,1.739687385,0.820782243,0.968137788,0.852049984,0.677045471,20.04.2024 00:04,A-2,0.000183404,1,1.4,5.48,5.34,3.64,3.64,1.7,1.984,1.454557964,4.025442036,3.356,1.314557964,0.954587771,0.428423768,PTQ10_321145,PY-IT_321127,CF,Jonas_DonorAcceptor-NoWDonorWH2-AddInt-NewPTQ10BTP4F12-NoBG-ZnOCorr_PTQ10:PY-IT,Jonas_DonorAcceptor-NoWDonorWH2-AddInt-NewPTQ10BTP4F12-NoBG-ZnOCorr,0.086165144,17.04.2024 12:05,32632_261274_OD_x2y1,x2y1,0.007221403,1,1.4,3,5,0,0,1,0,0,0,0,0,0,1,198,2.039150081,0.089791332,2.182158924,0.7,0.040920152,0.063550028,1.525583065,0.080811474,1.696076455,0.043893199,0.094761955,0.078393253,0.440089586,0.125085781,0.242424242,0.203479034,0.385266049,0.614733951,-0.00858,-0.00379,-0.01655,-0.0013,0.00455,-0.00007,-0.00572,0.00078,-0.0034,-0.01366,-0.01613,-0.02439,0,-0.02129,0,-0.04568,-0.02727
32632,PTQ10_321145,PTQ10,PY-IT_321127,PY-IT,PTQ10-PY-IT,32632_B-1,CF,0,10,3000,21.25806419,2.04411,0.09237,2.19271,0.7,0.03277,0.06225,1.53052,0.08005,1.69835,0.04992,0.09723,0.08915,0.44009,0.12834,0.24242,0.21749,0.4099,0.5901,0.786,0.32,0.39,45.72538922,13.0582532,5.286885367,0.885436452,1.888151793,1,24.6559642,24.6559642,0.885436452,9.4024,0.8513,34.25,2.7414,3.6558532,0.034136452,11.47538922,2.545485367,0.72003505,0.961446751,0.749036817,0.51852836,20.04.2024 00:04,B-1,0.000761673,0.6,0.6,5.48,5.34,3.64,3.64,1.7,1.984,1.454557964,4.025442036,3.356,1.314557964,0.953836126,0.429121512,PTQ10_321145,PY-IT_321127,CF,Jonas_DonorAcceptor-NoWDonorWH2-AddInt-NewPTQ10BTP4F12-NoBG-ZnOCorr_PTQ10:PY-IT,Jonas_DonorAcceptor-NoWDonorWH2-AddInt-NewPTQ10BTP4F12-NoBG-ZnOCorr,0.099896558,17.04.2024 12:05,32632_261274_OD_x1y2,x1y2,0.006264636,0.6,0.6,3,5,0,0,1,0,0,0,0,0,0,1,198,2.039303481,0.089833671,2.182696353,0.7,0.040311286,0.063531194,1.525812916,0.081151028,1.696199191,0.044208478,0.095258168,0.078956341,0.440089586,0.125740782,0.242424242,0.204697123,0.385722768,0.614277232,-0.00481,-0.00253,-0.01001,0,0.00754,0.00128,-0.0047,0.0011,-0.00215,-0.00571,-0.00197,-0.01019,0,-0.0026,0,-0.01279,-0.02418
32632,PTQ10_321145,PTQ10,PY-IT_321127,PY-IT,PTQ10-PY-IT,32632_B-2,CF,0,10,3000,20.39412396,2.04393,0.09228,2.19232,0.7,0.03258,0.06216,1.53044,0.08002,1.69821,0.04946,0.09634,0.08834,0.44009,0.12717,0.24242,0.21551,0.40991,0.59009,0.786,0.32,0.39,46.26590569,12.86237764,5.200895671,0.873968576,1.898210657,1,24.41550232,24.41550232,0.873968576,10.6964,0.9312,48.8,4.8613,2.16597764,-0.057231424,-2.53409431,0.339595671,0.831603635,1.065484533,1.054772392,0.934704387,20.04.2024 00:04,B-2,1.28E-05,1,0.6,5.48,5.34,3.64,3.64,1.7,1.984,1.454557964,4.025442036,3.356,1.314557964,0.941482361,0.440589388,PTQ10_321145,PY-IT_321127,CF,Jonas_DonorAcceptor-NoWDonorWH2-AddInt-NewPTQ10BTP4F12-NoBG-ZnOCorr_PTQ10:PY-IT,Jonas_DonorAcceptor-NoWDonorWH2-AddInt-NewPTQ10BTP4F12-NoBG-ZnOCorr,0.10180304,17.04.2024 12:05,32632_261274_OD_x2y2,x2y2,0.006236268,1,0.6,3,5,0,0,1,0,0,0,0,0,0,1,198,2.039063045,0.089748664,2.182243959,0.7,0.040275928,0.06346033,1.525754543,0.081137291,1.696120529,0.04379916,0.094467947,0.0782253,0.440089586,0.124697691,0.242424242,0.202922991,0.385490514,0.614509486,-0.00486,-0.00253,-0.01008,0,0.0077,0.0013,-0.00468,0.00112,-0.00209,-0.00566,-0.00187,-0.01011,0,-0.00247,0,-0.01259,-0.02442
32632,PTQ10_321145,PTQ10,PY-IT_321127,PY-IT,PTQ10-PY-IT,32632_A-3,CF,0,10,3000,21.64203763,2.044,0.09242,2.19255,0.7,0.03189,0.06228,1.53061,0.08015,1.69849,0.0503,0.09751,0.08984,0.44009,0.12871,0.24242,0.21855,0.41108,0.58892,0.786,0.32,0.39,45.55890418,12.7621351,5.164235232,0.888197219,1.883218919,1,24.03389427,24.03389427,0.888197219,10.6137,0.9251,46.84,4.5987,2.1484351,-0.036902781,-1.28109582,0.565535232,0.831655512,1.041547958,1.028119549,0.890490033,20.04.2024 00:04,A-3,0.001237638,1.4,1.4,5.48,5.34,3.64,3.64,1.7,1.984,1.454557964,4.025442036,3.356,1.314557964,0.956810162,0.426360745,PTQ10_321145,PY-IT_321127,CF,Jonas_DonorAcceptor-NoWDonorWH2-AddInt-NewPTQ10BTP4F12-NoBG-ZnOCorr_PTQ10:PY-IT,Jonas_DonorAcceptor-NoWDonorWH2-AddInt-NewPTQ10BTP4F12-NoBG-ZnOCorr,0.102355336,17.04.2024 12:05,32632_261274_OD_x3y1,x3y1,0.006305132,1.4,1.4,3,5,0,0,1,0,0,0,0,0,0,1,198,2.039159394,0.089785783,2.18215502,0.7,0.040952319,0.063592623,1.525653166,0.080505277,1.69616186,0.043881896,0.094450094,0.078373067,0.440089586,0.124674124,0.242424242,0.203047191,0.385984493,0.614015507,-0.00484,-0.00264,-0.01039,0,0.00907,0.00131,-0.00496,0.00035,-0.00233,-0.00642,-0.00306,-0.01147,0,-0.00403,0,-0.0155,-0.0251
32633,PTQ10_321145,PTQ10,PY-IT_321127,PY-IT,PTQ10-PY-IT,32633_A-1,CF,2,10,3000,26.51074518,2.04327,0.0921,2.19276,0.7,0.03312,0.0631,1.52673,0.08068,1.69577,0.05302,0.10281,0.09469,0.44009,0.13571,0.24242,0.23039,0.41098,0.58902,0.786,0.32,0.39,50.16433877,13.45412709,6.349022221,0.940711015,1.834257745,1,24.67833682,24.67833682,0.940711015,11.5323,0.9167,44.9,4.7462,1.92182709,0.024011015,5.26433877,1.602822221,0.857157058,0.974475674,0.895058145,0.747548179,20.04.2024 00:07,A-1,2.70E-05,0.6,1.4,5.48,5.34,3.64,3.64,1.7,1.984,1.454557964,4.025442036,3.356,1.314557964,1.013380631,0.373846949,PTQ10_321145,PY-IT_321127,CF,Jonas_DonorAcceptor-NoWDonorWH2-AddInt-NewPTQ10BTP4F12-NoBG-ZnOCorr_PTQ10:PY-IT,Jonas_DonorAcceptor-NoWDonorWH2-AddInt-NewPTQ10BTP4F12-NoBG-ZnOCorr,0.09906122,17.04.2024 12:10,32633_261307_OD_x1y1,x1y1,0.006545537,0.6,1.4,3,5,0,0,1,0,0,0,0,0,0,1,199,2.038466916,0.089224515,2.18113062,0.7,0.040526157,0.06340181,1.524860891,0.081178816,1.695117017,0.043980982,0.09525782,0.078550034,0.440089586,0.125740323,0.242424242,0.204290357,0.384501918,0.615498082,-0.0048,-0.00288,-0.01163,0,0.00741,0.0003,-0.00186,0.0005,-0.00066,-0.00903,-0.00755,-0.01614,0,-0.00996,0,-0.0261,-0.02648
32633,PTQ10_321145,PTQ10,PY-IT_321127,PY-IT,PTQ10-PY-IT,32633_B-1,CF,2,10,3000,21.36966238,2.04251,0.09191,2.19157,0.7,0.03169,0.06268,1.52654,0.08054,1.69554,0.05021,0.09736,0.08968,0.44009,0.12851,0.24242,0.21819,0.41101,0.58899,0.786,0.32,0.39,50.52987965,13.33212287,6.336831578,0.940642491,1.88991403,1,25.19656606,25.19656606,0.940642491,11.6139,0.9143,45.52,4.8336,1.71822287,0.026342491,5.00987965,1.503231578,0.871121585,0.971995215,0.900853125,0.762778676,20.04.2024 00:07,B-1,0.000188176,0.6,0.6,5.48,5.34,3.64,3.64,1.7,1.984,1.454557964,4.025442036,3.356,1.314557964,1.013306814,0.373915473,PTQ10_321145,PY-IT_321127,CF,Jonas_DonorAcceptor-NoWDonorWH2-AddInt-NewPTQ10BTP4F12-NoBG-ZnOCorr_PTQ10:PY-IT,Jonas_DonorAcceptor-NoWDonorWH2-AddInt-NewPTQ10BTP4F12-NoBG-ZnOCorr,0.109886533,17.04.2024 12:10,32633_261307_OD_x1y2,x1y2,0.006313436,0.6,0.6,3,5,0,0,1,0,0,0,0,0,0,1,199,2.038413989,0.089359072,2.181545574,0.7,0.039649134,0.063475591,1.524900733,0.081309074,1.69555135,0.044303983,0.095353514,0.079126914,0.440089586,0.125866639,0.242424242,0.204993552,0.385997084,0.614002916,-0.0041,-0.00256,-0.01003,0,0.00796,0.0008,-0.00164,0.00077,0.00001,-0.00591,-0.00201,-0.01055,0,-0.00265,0,-0.0132,-0.02501
